Repository: bhattadeb34/FACT_Data_Extraction_Scientific_Papers

File: extracted_data/35/gemini-gemini-2.5-flash_prompt1_v3_extraction.json (part 1 of 4)
{
    "raw_md": "# REVIEW ARTICLE\n\nhttps://doi.org/10.1038/s41560-020-00759-5\n\n![](_page_0_Figure_3.jpeg)\n\n# Processing thin but robust electrolytes for solid-state batteries\n\nMoran Balaish<sup>1,3</sup>, Juan Carlos Gonzalez-Rosillo<sup>1,3</sup>, Kun Joong Kim<sup>1</sup>, Yuntong Zhu<sup>1,3</sup>, Zachary D. Hood<sup>1</sup> and Jennifer L. M. Rupp<sup>1,2</sup> \u22a0\n\nThe widespread adoption of high-energy-density solid-state batteries (SSBs) requires cost-effective processing and the integration of solid electrolytes of about the same thickness as the polymer-membrane separators found in conventional lithium-ion batteries. In this Review, we critically discuss the current status of research on SSB processing as well as recent cost calculations, and compare SSB oxide electrolyte material and processing options in terms of performance parameters for thick versus thin ceramics. We identify as critical for future SSB design the need to capture the thermal processing budget and the stability of the phase of interest for oxide solid electrolytes, namely lithium phosphorus oxynitride, sodium superionic conductors, perovskites and garnets, in addition to the classic plots of Arrhenius lithium transport and the electrochemical stability window. Transitioning to SSB oxide electrolyte films with thicknesses close to the range for lithium-ion battery separators could provide ample opportunities for low-temperature ceramic manufacture and potential cost reduction.\n\nnfolding the true potential of lithium-ion batteries (LIBs) in emerging decarbonized applications for a renewable electricity grid in the coming decades demands constant innovation towards a safer, stronger and better battery assembly<sup>1,2</sup>. The current US Department of Energy (DOE) performance and cost targets for advanced high-performance batteries for electric vehicles are  $350 \\, \\text{Wh kg}^{-1}$  (750 Wh l<sup>-1</sup>) and US\\$100 kWh<sup>-1</sup> (at the cell level), respectively<sup>3,4</sup>. Such demanding goals urge us to deviate from the conventional 'rocking chair' (intercalation) principle used in today's LIBs \u2014 given that their energy density is fundamentally limited by the chemistry of the electrodes \u2014 towards Li metal-based batteries, with the possibility of achieving ~35% and ~50% increases in the gravimetric and volumetric energies, respectively<sup>5</sup>. Nonetheless, the use of a Li metal anode necessitates stringent safety precautions to prevent any failure that could potentially set the green-energy infrastructure years back.\n\nOne of the most promising approaches to improve Li-based battery safety is to replace the 'liquid' ion-conducting electrolyte and polymer separator in a conventional LIB with a 'solid' Li-conducting electrolyte ceramic in a solid-state battery (SSB) configuration (Fig. 1a)6. The conductivities of oxide and sulfide ceramic SSB electrolytes, compared with polymer electrolytes, can reach levels competitive with those of 'liquid' electrolytes  $(\\sim 10^{-2}-10^{-3}\\,\\mathrm{S\\,cm^{-1}})^{7,8}$ . Compared with polymer electrolytes with poor oxidative stability and low Li-ion transference number, many ceramic SSB electrolytes have a cation transference number close to unity, obviating the need to waste valuable potential (energy) on anion migration9. Among the two most promising SSB electrolyte chemistries, that is, oxides and sulfides, only oxides can also offer relatively wide electrochemical stability windows and enable pairing of high-voltage cathodes (up to 5 V)10 with Li metal anodes, towards higher-power-density and high-energy-density batteries.\n\nNonetheless, oxides face three main drawbacks challenging cur-rent commercialization. First, oxides are brittle and suffer from unfavourable mechanical properties (for example, high Young's\n\nmodulus, low fracture toughness), which may inhibit intimate contact at interfaces and require additional technological solution (for example, buffer layers, mixing of electrolytes and additives). The mechanical challenges may become even more pronounced once thickness is reduced; thus, further attention should be placed on the chemo-electro-mechanics phenomena at the interfaces. Second, there is limited compatibility of oxide solid electrolytes with current cathode chemistries, linked mainly to the high-temperatures processes involved in the co-sintering step between the components. Lowering processing temperatures is then an essential prerequisite to assure good chemical compatibility. Third, oxides usually have higher densities than other classes of electrolyte (sulfides and polymers), which is detrimental for the overall gravimetric energy density, necessitating the use of a Li metal anode and high-voltage cathodes.\n\nIn this Review, we critically discuss the characteristics, opportunities and challenges associated with the processing of solid-state oxide electrolytes ranging from pellets to films, promoting their future integration as 'thin' ion conductors and 'ceramic electrode separators' in SSBs.\n\n## Prospect on manufacturing costs of electrolytes for Li SSBs\n\nThe introduction of SSB oxide electrolytes would improve the packing density and result in negligible self-discharge and could potentially lead to batteries with longer life expectancy and improved performance of >10<sup>4</sup> cycles. In addition to being electrochemically stable during cell operation, solid electrolytes should be mechanically robust and as thin as possible to maximize the valuable volume remaining for the electrodes in SSB cell designs. To compete with current ~20-\u00b5m-thick polymer separators in typical LIBs, ceramic manufacturing strategies for SSB electrolytes in that size range are needed; however, such techniques remain scarce as the latest reviews on available SSB electrolyte material chemistry draw mostly from bulky pellet ceramics. Assuming a 25-\u00b5m-thick solid electrolyte, a recent estimation suggests that a Li metal SSB pouch cell should offer an energy density of 350 Wh kg<sup>-1</sup>, aligning well with the pre-\n\n<sup>1</sup>Department of Materials Science and Engineering, Massachusetts Institute of Technology, Cambridge, MA, USA. <sup>2</sup>Department of Electrical Engineering and Computer Science, Massachusetts Institute of Technology, Cambridge, MA, USA. <sup>3</sup>These authors contributed equally: Moran Balaish, Juan Carlos Gonzalez-Rosillo. <sup>\u221e</sup>e-mail: jrupp@mit.edu\n\n![](_page_1_Figure_2.jpeg)\n\n<span id=\"page-1-0\"></span>**Fig. 1 | Cost and design considerations towards a Li metal-based SSB. a**, Typical architecture of a Li metal-based SSB. **b**, Estimated cost projection for an SSB to be competitive with an LIB based on LLZO estimations and material costs. Processing costs are not applicable in 'current status', given that there is no production at the moment. A 20\u2009\u00b5m fully dense LLZO solid electrolyte (SE) has been considered to estimate current materials costs in US\\$\u2009m\u2212<sup>2</sup> . a The estimated solid-electrolyte production costs for SSB is based on the processing costs for a referenced SOFC technology (that is US\\$7.5\u2009m\u2212<sup>2</sup> ) and a 20\u2009\u00b5m theoretically dense LLZO electrolyte with a price of US\\$10\u201350\u2009kg\u2212<sup>1</sup> (or US\\$1\u20135\u2009m\u2212<sup>2</sup> ) assuming mass productio[n14](#page-10-13). b The polymer separator cost does not include the processing of a microlitre amount of liquid electrolyte at about US\\$22\u2009l\u2212<sup>1</sup> ). sint., sintered. **c**, Typical thickness ranges of solid-state electrolytes reported for pellets[43](#page-11-0)[,63](#page-11-1)[,80,](#page-11-2) tape[s110](#page-12-0)[,111](#page-12-1), wet-chemical[50,](#page-11-3)[88](#page-12-2)[,101](#page-12-3) and vacuum-based[71,](#page-11-4)[96](#page-12-4) deposited films. LAGP, Li-Al-Ge-PO4-based SE; NA, not applicable.\n\nviously stated DOE performance goal[11](#page-10-10). Nonetheless, an in-depth technology\u2013feasibility\u2013cost deliberation towards widespread commercialization of SSBs necessitates bringing critical challenges facing solid electrolytes to the forefront, namely their manufacturing and the creation of phase and mechanically stable interfaces with the ceramic cathode and Li anode, which determine the SSB cost, cycling and longevity. The target of approximately US\\$100kWh<sup>\u2212</sup><sup>1</sup> roughly corresponds to US\\$30 kg<sup>\u2212</sup><sup>1</sup> for materials and manufacturing (at the cell level[\\)12](#page-10-11). To reach this goal for SSBs, substantial efforts are needed considering the low cost of LIB-battery-grade liquid electrolytes and separators of ~US\\$12\u201320kg<sup>\u2212</sup><sup>1</sup> relative to the projected cost of US\\$50 kg<sup>\u2212</sup><sup>1</sup> for large-production quantities of a solid electrolyte[5,](#page-10-4)[13](#page-10-12)[,14](#page-10-13).\n\nThe complex task of estimating the SSB production-chain costs (namely, the processing and material costs) has recently been a topic of interest, with the findings suggesting that even raw material prices as low as US\\$10 kg<sup>\u2212</sup><sup>1</sup> would result in economically impracticable oxide-based cells if we continue to rely on conventional high-temperature sintering into tapes[15.](#page-10-14) Recently, a cost guideline of approximately US\\$10\u201312m<sup>\u2212</sup><sup>2</sup> for the cell repeat layers of an SSB was suggested based on the DOE cost target and current LIB cell energy of 0.2 kWhm<sup>\u2212</sup><sup>2</sup> (5mAhcm<sup>\u2212</sup><sup>2</sup> ). Estimating costs of ~US\\$7m<sup>\u2212</sup><sup>2</sup> for the cathode and current collector and an optimistic rough estimation of ~US\\$1m<sup>\u2212</sup><sup>2</sup> for the 20\u00b5m Li metal sheet (based on an ingot cost of US\\$80 kg<sup>\u2212</sup><sup>1</sup> ) leaves less than US\\$4m<sup>\u2212</sup><sup>2</sup> for the solid electrolyte (Fig. [1b\\)](#page-1-0)[5](#page-10-4) . For context, we can draw an analogy to ceramic-electrolyte production in fuel cells: a total production cost of US\\$10m<sup>\u2212</sup><sup>2</sup> (with processing costs of ~US\\$7.5m<sup>\u2212</sup><sup>2</sup> ) was estimated for a 10\u00b5m film of 8mol% Y2O3-stabilized ZrO2 used as an electrolyte layer in a solid oxide fuel cell (SOFC) tape casted and sintered at high temperatures (~1,300\u20131,400 \u00b0C[\\)5](#page-10-4) . On the basis of the processing costs for a referenced SOFC technology and a 20\u00b5m theoretically dense Li7La3Zr2O12 (LLZO) electrolyte with a price of US\\$10\u201350kg<sup>\u2212</sup><sup>1</sup> (US\\$1\u20135m<sup>\u2212</sup><sup>2</sup> ) assuming mass production, a production cost of US\\$8.5\u201312.5m<sup>\u2212</sup><sup>2</sup> was estimated (Fig. [1b\\)](#page-1-0). Although SSB oxide electrolytes are typically sintered at lower temperatures (\u2212\u0394200 \u00b0C) than electrolytes for SOFCs, meeting the desired processing costs of <US\\$4m<sup>\u2212</sup><sup>2</sup> requires the establishment of inexpensive, large-scale fabrication techniques with reduced processing temperature and duration, especially considering that other parameters, including but not limited to, inert gas housing or dry rooms, required for the processing of moisture-sensitive components and scrap (excess material) rates may increase the manufacturing costs of oxide-based SSBs even further.\n\nCurrent cost projections assume similar ceramic processing routes for the SSB electrolyte (and cathode) components as those used for other electrochemical ceramic cell products (SOFCs and multilayer capacitors), providing reasonable first estimates. However, it is important to address the disparity in the production volumes: several 10,000 of cells per year for electrochemical cell products such as SOFCs versus approximately 19.7 million per year targeted for SSBs (in line with a mass-production scenario with an annual output of 6GWh)[15.](#page-10-14) Here, it is reasonable to assume that the overall ceramic production lines may adapt to the needs, lowering SSB costs. In addition, most cost projections assume that SSB electrolytes require some form of high-temperature sintering. However, SSBs operate ideally close to room temperature, leaving ample room for thermal processing of the electrolyte and co-synthesis of the cathode over the entire range from 100 \u00b0C to often 1,000 \u00b0C. This situation notably differs from that of SOFCs, which conventionally operate in energy conversion at 2/3 to 5/6 of their initial processing temperature, thereby requiring co-sintering of tapes above 1,000 \u00b0C, leaving only little room to optimize ceramic processing and limiting the possible form factors. Thus, opportunities to explore ceramic processing for SSB oxide components over the entire range of temperatures have not even been fully explored.\n\nThe critical question when reflecting on these cost goals is: how far has today's ceramic processing of SSB electrolytes come in terms of chemistry, form factors and thermal budget? The majority of today's solid-state Li-electrolyte conductors for SSBs reported in the literature, including Li garnets (for example, Li7La3Zr2O12 (LLZO)), perovskites (for example, Li*x*La*y*TiO3 (LLTO)) and sodium superionic conductor (NASICON)-type structures (for example, Li(Al,Ti)2(PO4)3 (LATP)), are processed as ceramic pellets with thickness ranging from 300 to 1,000\u00b5m (Fig. [1c\\)](#page-1-0) using conventional ceramic processing routes followed by densification at rather high sintering temperature (~1,000 \u00b0C). Recently, ultrafast (up to 10 s) high-temperature (up to 3,000 \u00b0C) sintering processes were strategically proposed and demonstrated success in mitigating the omnipresent problem of volatile element loss during conventional ceramic sintering[7](#page-10-6)[,16,](#page-10-15) suggesting the potential for future automated high-throughput materials screening and synthesis for high production volume. Nonetheless, a transition from solid electrolytes processed as pellets, mainly serving as model systems, to cost-effective film manufacturing targeting a thickness of <20\u00b5m brings to the forefront wet chemistry and other methods.\n\nTo gain insight into today's capability for SSB ceramic processing beyond pellets, we analysed the possible thickness range for SSB electrolytes for known Li-oxide solid-state chemistry and ceramic processing routes (Fig. [1c\\)](#page-1-0) and compared the results over the entire range from sinter-densified pellets and tapes to low-temperature-solidified films. Figure [1c](#page-1-0) reveals the opportunities to process thick or thin films for the desired SSB electrolyte size range of <20\u03bcm for most known Li chemistries of LLTO, LATP and LLZO, although these materials may require more attention (Table [1](#page-3-0)). In addition, avoiding classic sintering and densification by employing wet-chemical direct deposition techniques (for example, spray pyrolysis, dip coating and inkjet printing) followed by an annealing step at intermediate temperatures may pave new paths for SSB electrolyte fabrication besides thin-tape processing with classic sintering at higher temperatures. Typically, dip coating runs at lower speeds (~1\u201310mms<sup>\u2212</sup><sup>1</sup> ) than tape casting and spray setups (~20mmin<sup>\u2212</sup><sup>1</sup> ), both covering large areas through inexpensive initial investment. Vacuum-based techniques are another mid-range cost solution offering high control over the phase and targeting small thicknesses <1.5 \u00b5m overall at the expense of a larger initial investment and relatively low (~1\u201310nms<sup>\u2212</sup><sup>1</sup> ) deposition rate. At present, these are the only methodologies used for the commercialization of SSBs based on lithium phosphorus oxynitride (LiPON) (for example, sputtering) and the only ones enabling controlled deposition of metallic Li films by thermal evaporatio[n17](#page-10-16). Nonetheless, comprehensive cost analysis is needed to realize the true scalability potential of vacuum-based thin-film oxide solid electrolytes in addition to gaining fundamental understanding on the chemistry and large-scale processing feasibility (for example, deposition area, deposition rates, roll-to-roll speed and so on).\n\nFor any SSB, good mechanical bonding and low-area specific resistance of the cathode/electrolyte interfaces are required to ensure fast cycling, and co-sintering of the brittle oxide solid electrolytes and cathode composite at high temperatures is often required if processing via pellets or tapes. However, for most solid cathode/electrolyte material tandems, the best co-sintering strategies to maintain the phase stability and ensure high mechanical bonding require a narrow thermal processing window. The selection of the ceramic processing route for an SSB electrolyte also steers the design opportunities for the cathode itself. So far, three principal cathode/electrolyte SSB designs have been proposed, which differ in their effective active cathode material loading (~1\u201312mg cm<sup>\u2212</sup><sup>2</sup> )[18](#page-10-17) and thermal processing budget. In addition, this cathode loading should be enhanced to achieve competitive capacity values. In the first and most commonly adopted design, co-sintering of the composite cathode/electrolyte assembly occurs at a high temperature (for example, ~1,050 \u00b0C for LLZO). This temperature can be lowered to ~700 \u00b0C if Li3BO3 compounds are added as sintering agents. However, when using a sintering agent, the capacity of the composite and the charge-transfer kinetics are compromised by the presence of residual borate phases (up to a 35wt%[\\)19,](#page-10-18)[20,](#page-10-19) leading to 100 times lower conductivity than that for LLZ[O21](#page-10-20). The second design introduces a porous electrolyte layer sintered at similar high temperatures (~1,100 \u00b0C for LLZO and LLTO), serving as a scaffold for the wet-chemical infiltration of the cathode active material, with subsequent annealing at much lower temperatures (~700 \u00b0C for LiCoO2 (LCO)/LLZO and LiMn2O4/ LLTO) (Fig. [2a](#page-4-0)[\\)22,](#page-10-21)[23](#page-10-22). Analysis of the literature highlights potential obstacles along the path to commercialization for high-performance cathode composites prepared using a co-sintering-based approach that stem from their poor chemical compatibility\u2014we analyse current processable co-sinter electrolyte/cathode tandems in Fig. [2b.](#page-4-0) For instance, insulating decomposition reaction products between LLZO and an LCO cathode were reported above 700 \u00b0C (ref. [24](#page-10-23)). High-voltage spinel cathode candidates (Li2NiMn3O8, Li2FeMn3O8 and LiCoMnO4) start to react with LATP and LLZO even at temperatures as low as 500 \u00b0C, leaving no room for co-sintering to gain sufficient mechanical strength[25.](#page-10-24) LiFePO4 (LFP) cathodes are difficult if not impossible to stabilize with LLZO, as phase decomposition already occurs for processing above 300 \u00b0C (ref. [23\\)](#page-10-22). Moving away from high-temperature co-sintering approaches, one may suggest a third design option termed 'low-temperature electrolyte design' that consists of low-temperature solid-electrolyte film deposition on a self-standing cathode composite substrate that also serves as a mechanical support for the thin solid-electrolyte layer (Fig. [2b](#page-4-0)). This design strategy has the potential to substantially reduce interfacial reaction compared with the co-sintering approach and can be extended to other high-capacity chemistries.\n\n## **Thick versus thin ceramic SSB oxide electrolytes**\n\nThe most-studied Li-ion-conducting ceramics reaching competitive conductivities 10<sup>\u2212</sup><sup>7</sup> \u201310<sup>\u2212</sup><sup>3</sup> S cm<sup>\u2212</sup><sup>1</sup> at room temperature are based on oxynitride glasses (LiPON) and NASICON-, perovskite- and garnet-type structures (Fig. [3a](#page-4-1)). Substantial effort is required to transform a Li-ion-conducting ceramic from a classic bulky pellet to a thin film of hundreds of nanometres in size: on average, more than ten years of additional development time is needed to understand the chemistry, deposition and characteristics of a ceramic film when starting from its pellet counterpart (Fig. [3b](#page-4-1)). The stellar exception is LiPON, for which the thin-film processing route was established before amorphous LiPON pellets. Opportunities in ceramic\n\n<span id=\"page-3-0\"></span>\n\n| Thin-film deposition           | Example<br>methods                                                      | Advantages                                                                                                                                                                                                                                                                                                      | Disadvantages                                                                                                                                                                                                                                                                                          | Achievable<br>film thickness | Strategy of<br>lithiation                                                                                                                                                                                                                                      | Materials<br>been<br>deposited                               |\n|--------------------------------|-------------------------------------------------------------------------|-----------------------------------------------------------------------------------------------------------------------------------------------------------------------------------------------------------------------------------------------------------------------------------------------------------------|--------------------------------------------------------------------------------------------------------------------------------------------------------------------------------------------------------------------------------------------------------------------------------------------------------|------------------------------|----------------------------------------------------------------------------------------------------------------------------------------------------------------------------------------------------------------------------------------------------------------|--------------------------------------------------------------|\n| Wet-chemical<br>methods        | \u2022 Sol-gel<br>\u2022 Spray<br>pyrolysis<br>\u2022 Dip coating<br>\u2022 Spin<br>coating | \u2022 Easy to adjust lithiation<br>degrees of the film<br>\u2022 Ability to scale up for<br>large-scale production<br>\u2022 No vacuum chamber<br>needed and low cost<br>\u2022 Low temperature to form<br>desired phases<br>\u2022 Single- or multistep<br>decomposition possible:<br>form oxide backbone at<br>once or in multisteps  | \u2022 Difficult to control film<br>roughness and thickness<br>\u2022 Complicated chemistry<br>and multiple parameters<br>affect film deposition<br>\u2022 Drying process needs to<br>be carefully controlled to<br>prevent film rupture<br>\u2022 Time consuming<br>to develop two- or<br>multication synthesis<br>routes | \u2022 Up to 10\u2009\u03bcm                | \u2022 Overlithiate<br>precursor<br>solution                                                                                                                                                                                                                        | \u2022 $Li_7La_3Zr_2O_{12}$<br>\u2022 NASICON<br>\u2022 $Li_xLa_{1-x}TiO_3$ |\n| Vacuum-based<br>PVD<br>methods | \u2022 Sputtering<br>\u2022 PLD                                                   | \u2022 Ability to deposit<br>out-of-equilibrium phases<br>\u2022 High control of film<br>thickness and surface<br>roughness<br>\u2022 Wide range of pressure and<br>temperature available for<br>film growth<br>\u2022 Relatively easy to deposit<br>for two- or multication<br>oxide films (compared with<br>wet-chemical methods) | \u2022 Vacuum chamber<br>required and high<br>operational cost<br>\u2022 Usually less conformal<br>surface coating<br>\u2022 Difficult to prevent<br>lithium loss during<br>deposition                                                                                                                                | \u2022 Up to a few<br>micrometres | \u2022 Overlithiate the<br>target pellet with<br>excess lithium<br>(PLD, sputtering)<br>\u2022 Co-deposition<br>of two targets<br>(sputtering)<br>\u2022 Deposit with<br>second target like<br>Li $_2$ O or Li $_3$ N to<br>construct internal<br>lithiation sources<br>(PLD) | \u2022 LiPON<br>\u2022 $Li_7La_3Zr_2O_{12}$<br>\u2022 $Li_xLa_{1-x}TiO_3$   |\n| CVD                            | \u2022 ALD                                                                   | \u2022 Low kinetic energy of<br>deposited particles: reduced<br>surface and film degradation<br>during growth<br>\u2022 Versatility of deposition<br>chemistry<br>\u2022 Excellent conformal coating<br>\u2022 Ability to deposit on<br>structure with high<br>three-dimensional aspect<br>ratio<br>\u2022 Low deposition temperature    | \u2022 Slow growth rate<br>\u2022 High dependence of<br>processing window on<br>precursor volatility<br>\u2022 Difficult for multication<br>deposition<br>\u2022 Challenging to control<br>atomic concentration                                                                                                            | \u2022 Up to a few<br>micrometres | \u2022 Control vapour<br>flow of the<br>chemical reaction                                                                                                                                                                                                           | \u2022 $Li_7La_3Zr_2O_{12}$<br>\u2022 LiPON                            |\n\nprocessing to define the chemistry and attain a deeper understanding of the relation between the structure, phase and Li-ion transport for these films will play a role in determining their integration as 'thin' electrolytes of future SSBs (Fig. [3c\u2013e](#page-4-1)).\n\n**LiPON.** LiPON, with the general chemical formula Li*x*PO*y*N*z*, is one of the earliest developed Li-based thin-film solid electrolytes and enabled the successful commercialization of solid-state microbatteries[26.](#page-10-25) Whereas bulk-pellet-type oxynitride phosphate glasses are fabricated by melting LiPO3 with subsequent annealing in a nitrogen atmosphere[27](#page-10-26)[,28,](#page-10-27) amorphous LiPON (a-LiPON) thin films with one-order-of-magnitude higher ionic conductivity (~10<sup>\u2212</sup><sup>6</sup> S cm<sup>\u2212</sup><sup>1</sup> at room temperature) have been successfully fabricated mainly using radio frequency (RF) magnetron sputterin[g29\u2013](#page-10-28)[32](#page-11-5) with Li3PO4 targets under a nitrogen or ammonia atmosphere at room temperature (Figs. [3c](#page-4-1) and [4a\\)](#page-6-0). Normally, ~1-\u00b5m-thick films are deposited and serve as the solid electrolyte; however, because of the inherent limitations of physical deposition, to achieve sufficient N content in the deposited film, an N-enriched sputtering target is needed[33](#page-11-6)[,34.](#page-11-7) LiPON fabricated by pulsed layer deposition (PLD) also requires N-enriched PLD targets and atmosphere control to achieve high N content in the film. In general, PLD of LiPON is challenging because of the poor surface adsorption of N2 gas and the difficulty in transferring N and Li from the target to films[35\u2013](#page-11-8)[37.](#page-11-9)\n\nIts acceptable ionic conductivity and apparent wide electrochemical window (Fig. [3d\\)](#page-4-1) have favoured its use as a thin-film electrolyte for microbattery applications in the realm of SSBs, allowing for a sufficiently short Li-ion transport distance and low internal resistances. According to first-principles thermodynamic calculations, LiPON has a narrow electrochemical window (0.68\u20132.63V versus Li+/Li)[38.](#page-11-10) However, a wider electrochemical window of 0\u20135.5V versus Li<sup>+</sup>/Li has been observed in practic[e29](#page-10-28), mainly because of the sluggish kinetics of the decomposition products and blockage of electron conduction at the LiPON/electrode (including Li metal) interphase (that is, a thin electronically insulating but stable interphase). LiPON currently has an unmatched long-term cyclability of over 10,000 cycles when operating with a pure metallic Li anode and high-voltage LiNi0.5Mn1.5O4 cathode for microbatteries, with remarkably low degradation in cycling performance (<10%) without any sign of Li-dendrite formatio[n10.](#page-10-9) Another advantage of LiPON film in general over other solid-state Li electrolytes is its considerably lower processing temperature window of 25\u2013250 \u00b0C (Fig. [3b](#page-4-1)), which enhances its chemical compatibility with other oxides and is preferred from a mass-manufacturing viewpoint.\n\n![](_page_4_Figure_2.jpeg)\n\n<span id=\"page-4-0\"></span>**Fig. 2 | SSB architectures and practical processing temperature window of different composite cathode/electrolyte assemblies. a**, Co-sintere[d18\u2013](#page-10-17)[21,](#page-10-20) interface-engineere[d23](#page-10-22) and proposed low-temperature processing without co-sintering of half-cell architectures for lower-temperature processed SSBs. Employing solution synthesis for infiltration or film deposition potentially reduces the processing temperature (*T*P) of the solid electrolyte and cathode composite. **b**, Processing temperature windows of common oxide electrolytes Li7La3Zr2O12 (LLZO[\\)80,](#page-11-2) Li*x*La*y*TiO3 (LLTO[\\)63](#page-11-1) and Li(Al,Ti)2(PO4)3 (LATP[\\)43;](#page-11-0) composite cathodes LiCoO2 (LCO)[24,](#page-10-23) LiFePO4 (LFP[\\)24](#page-10-23) and LiMn2O4 (LMO[\\)22](#page-10-21)[,24;](#page-10-23) and high-voltage spinel cathodes Li2NiMn3O8 (LNMO[\\)25](#page-10-24), Li2FeMn3O8 (LFMO[\\)25](#page-10-24) and LiCoMnO4 (LCMO)[25.](#page-10-24)\n\n**NASICONs.** The general formula NaM2(PO4)3, where M=Ge, Ti, Zr, represents ionic conductors with the NASICON-type structure, which were discovered in 1976[39,](#page-11-11)[40](#page-11-12). About a decade later, the first Li-ion-conducting NASICON-type solid electrolyte, LiZr2(PO4)3, was reported[41.](#page-11-13) By replacing Zr4+ with Ti4+ and Al3+, the ionic conductivity is substantially increased as the conduction channels become larger and therefore more suitable for Li-ion migratio[n42.](#page-11-14) For example, LATP can exhibit a total conductivity of 7\u00d710<sup>\u2212</sup><sup>4</sup> Scm<sup>\u2212</sup><sup>1</sup> at room temperatur[e42.](#page-11-14) Sintered polycrystalline ceramics or glass-ceramic NASICON pellets have mostly been prepared by conventional solid-state or solution-based routes. The highest total conductivity by far is 1\u00d710<sup>\u2212</sup><sup>3</sup> Scm<sup>\u2212</sup><sup>1</sup> at room temperature for an LATP pellet prepared by a sol\u2013gel route and field-assisted sintering (Figs. [3c](#page-4-1) and [4b](#page-6-0)[\\)43.](#page-11-0) Although the bulk ionic conductivity, structural stability and oxidation potential of LATP electrolyte is quite high[38](#page-11-10), efforts towards battery integration have rarely been reported because of the reduction of Ti[12](#page-10-11)[,44](#page-11-15) against low-potential anodes (Li metal, graphite). The introduction of a protective layer, for example Al2O3, at the interface between LATP and a low-potential anode has been suggested to avoid its reduction and resultant electronic leakag[e45](#page-11-16)[\u201347](#page-11-17). The fabrication and optimization of thin-film LATP has been less frequently reported than that of other oxides (Fig. [4a\u2013d](#page-6-0)). The maximum reported conductivity of thin-film LATP remains one order of magnitude less than that of its bulk pellet form, which could be attributed to the difficulty of glass-ceramic phase control in thin films.\n\nThin-film LATP has been fabricated by sol\u2013gel-driven spin coatin[g48](#page-11-18), aerosol deposition[48](#page-11-18)\u2013[50](#page-11-3) and RF magnetron sputterin[g51,](#page-11-19)[52](#page-11-20), with two to three orders of magnitude reduction in the Li-ion conductivity compared with that of polycrystalline LATP pellets (Figs. [3c](#page-4-1) and [4b](#page-6-0))[53.](#page-11-21) Polycrystalline LATP thin films deposited by aerosol deposition have ionic conductivities ranging from 1.1\u00d710<sup>\u2212</sup><sup>6</sup> to 2.7\u00d710<sup>\u2212</sup><sup>6</sup> S cm<sup>\u2212</sup><sup>1</sup> under ambient conditions, with the greatest advantage being the production of dense ceramic coatings directly from an initial polycrystalline powder without the need for a high-temperature step on a substrate[54](#page-11-22). However, the porosity, presence of amorphous residual phases and generally low crystallinity can collectively result in a decrease in the Li-ion conductivity of LATP-based thin films deposited by aerosol deposition. The highest conductivity of 2.46\u00d710<sup>\u2212</sup><sup>5</sup> S cm<sup>\u2212</sup><sup>1</sup> was measured for purely amorphous LATP films deposited by RF magnetron sputtering[53](#page-11-21) and was attributed to the denser and more uniform film microstructure after deposition compared with that of thus far reported films deposited by aerosol deposition (Fig. [4b\\)](#page-6-0). Nonetheless, the limited reduction potential (2.17V versus Li/Li<sup>+</sup>) of LATP films makes their direct integration as an electrolyte with a Li metal anode challenging (Fig. [3d](#page-4-1)[\\)38,](#page-11-10)[55](#page-11-23).\n\n**Perovskites.** Perovskite-type LLTO is another class of materials that has been intensively studied as solid-state electrolytes in both polycrystalline pellet and thin-film form. Polycrystalline LLTO pellets\n\n<span id=\"page-4-1\"></span>**Fig. 3 | Properties of diverse oxide solid electrolytes. a**, Structures, local bonding units and network for convenient Li-ion migration paths of oxide-based Li-ion conductors, including amorphous LiPON, NASICON-type LATP, perovskite-type LLTO and garnet-type LLZO. Na and Nd are apical nitrogen and doubly coordinated nitrogen, respectively. 4f, 2c, 2d, 48/96h and 24d are the atoms Wyckoff positions. **b**, The year LATP pelle[t42](#page-11-14), LiPON film[32,](#page-11-5) LLTO pelle[t58](#page-11-24), LiPON pelle[t28,](#page-10-27) amorphous LLTO fil[m68](#page-11-25), LLZO pelle[t81,](#page-11-26) amorphous LATP film[53](#page-11-21), cubic LATP film[48,](#page-11-18) cubic LLTO fil[m76](#page-11-27), amorphous LLZ[O86](#page-12-5) and cubic LLZO films[96](#page-12-4) were processed and the associated Li-ion conductivities. On average, more than ten years of additional development time is needed from the discovery of materials in their pellet form to thin films. *\u03c3*tot, total conductivity. **c**, Li-ion conductivities of Li-oxide-based solid-state electrolytes in pellet and thin-film form compared with that of the state-of-the-art liquid electrolyte EC:PC:LiPF6 (ref. [114\\)](#page-12-6). The data include the highest reported values of pellet-type and thin-film LLZO[80](#page-11-2)[,99](#page-12-7), LLTO[63,](#page-11-1)[68](#page-11-25), LAT[P43](#page-11-0)[,53](#page-11-21) and LiPON[28,](#page-10-27)[30](#page-10-29). EC:PC, Ethylene carbonate\u2014propylene carbonate. **d**, Theoretical electrochemical stability windows (V) based on first-principles thermodynamic calculations obtained from ref. [115](#page-12-8) are shown. **e**, Processing temperatures (\u00b0C) for reported pellets[28](#page-10-27)[,43,](#page-11-0)[63,](#page-11-1)[80](#page-11-2) and thin film[s30](#page-10-29)[,53](#page-11-21)[,68](#page-11-25)[,96](#page-12-4)[,99](#page-12-7) are also shown. Classification as an amorphous or crystalline thin film (continuous line) or pellet/tape (dashed line) for each material class is indicated by a- and c-, respectively. Panels **a**, **c** and **d** reproduced with permission from ref. [114,](#page-12-6) Springer Nature Ltd.\n\nare typically prepared by solid-state synthesis or sol-gel processing. As the Li concentration x in  $\\text{Li}_{3x}\\text{La}_{(2/3)-x}\\text{TiO}_3$  increases, the bulk (grain) Li-ion conductivity can vary from  $\\sim 10^{-3}\\,\\text{S\\,cm}^{-1}$  for\n\nx=0.1 (Li<sub>0.34</sub>La<sub>0.56</sub>TiO<sub>3</sub>) to ~10<sup>-4</sup>Scm<sup>-1</sup> with a further increase in the Li content due to local distortions of the lattice and an increase in the migration energy barrier, which slows down the diffusion\n\n![](_page_5_Figure_4.jpeg)\n\n![](_page_6_Figure_2.jpeg)\n\n<span id=\"page-6-0\"></span>**Fig. 4 | Ionic conductivity of oxide solid electrolytes for different processing routes.** a-d, LiPON thin films (a), NASICON-type LATP thin films (b), perovskite-type LLTO thin films (c) and garnet-type LLZO thin films (d) compared with their pellet conductivity (grey dashed line). a- and c- indicate amorphous and crystalline, respectively. *T*, is the deposition temperature and *T* is the annealing temperature, epi, epitaxial.\n\nand ion conduction  $^{56,58}$ . However, the high grain-boundary resistance has been a distinct drawback thus far, leading to a total ionic conductivity of  $\\sim 10^{-5}\\,\\mathrm{S\\,cm^{-1}}$  (refs.  $^{59-62}$ ). The origin of the high grain-boundary resistance is mostly attributed to: (1) the presence of an ion-blocking secondary phase such as  $\\mathrm{Li}_2\\mathrm{CO}_3$  at the grain boundary and (2) possible local structure deformations of the Ti\u2013O polyhedral leading to depletion of La and Li within the grain boundary  $^{63-65}$ . Evidence for the latter is that the highest total ionic conductivity of  $4.8 \\times 10^{-4}\\,\\mathrm{S\\,cm^{-1}}$  was reported for LLTO ceramic pellets with excess Li at the grain boundary (Fig.  $3\\,\\mathrm{c}$ ) $^{63}$ .\n\nLLTO thin films have been prepared using various deposition techniques including e-beam evaporation66, PLD67-71, RF magnetron sputtering<sup>72,73</sup>, atomic layer deposition (ALD)<sup>74</sup> and sol-gel-based spin-coating methods<sup>75,76</sup> (Fig. 4c). The highest conductivity of LLTO thin films thus far,  $8.7 \\times 10^{-4} \\, \\mathrm{S \\, cm^{-1}}$ , was achieved for grain-boundary-free a-LLTO films prepared by PLD (Fig. 4c)<sup>68</sup>. In addition, total ionic conductivities of 10<sup>-4</sup>\u201310<sup>-6</sup> S cm<sup>-1</sup> have been reported for films prepared by e-beam evaporation<sup>66</sup>, RF sputtering<sup>72</sup>, sol-gel coating<sup>75</sup> and PLD (Fig. 4c)<sup>68</sup>. Epitaxial growth is another way to avoid contribution of the resistive grain boundaries in the films but requires single-crystal substrates, which is thus far impractical from a manufacturing viewpoint<sup>67</sup>. For sol-gel-coated polycrystalline LLTO films, the grain-boundary resistance sharply decreases above 1,150 \u00b0C because of the decrease of the grain-boundary concentration vertical to the substrate. A total Li-ion conductivity of 4.42 \u00d7 10<sup>-5</sup> S cm<sup>-1</sup> can be achieved with post-annealing at 1,100 \u00b0C (Fig. 4c). Similar to NASICON-type LATP electrolyte films, the application of LLTO as a thin-film electrolyte with a metallic Li anode could be challenging without the introduction of an artificial\n\ninterfacial layer<sup>66,77</sup> because of the reduction
