Repository: bhattadeb34/FACT_Data_Extraction_Scientific_Papers

File: master_conductivity_data.csv (part 1 of 52)
paper_title,paper_authors,full_name,acronym,material_class,ionic_conductivity_S_per_cm,temperature,processing_method,material_description,source_location
Preparation of high ionic conductivity composite solid electrolyte with in-situ synthesis of LLZO@ZiF-67,"Xiaoyu Yang, Yanxia Liu, Dezhao Li, Jiayu Dong, Fengtao Chai, Baoyu Yang, Muhao Liu, Shuang Wang",Polyethylene oxide / Lithium Bis(trifluoromethane)sulfonimide / Lithium Lanthanum Zirconate Oxide@Zeolitic Imidazole Framework-67 composite solid electrolyte,PLZ-20 (PEO/LiTFSI/LLZO@ZiF-67),Other,0.000109,RT,"LLZO@ZiF-67 inorganic filler was synthesized through an in-situ method: Polyvinyl pyrrolidone (PVP) was dissolved in 50 mL methanol solution (1 wt%), LLZO (Li₆.₄La₃Zr₁.₄Ta₀.₆O₁₂, 0.3 µm) was added. Cobaltous nitrate (Co(NO₃)₂·6H₂O) was added with continuous stirring for 3h. Then 50 mL methanol solution of 2-Methylimidazole (2-MIM) was quickly added (molar ratio of 2-MIM to Co(NO₃)₂·6H₂O was 4:1). Centrifuged (8000 rpm, 5 min) and washed three times with methanol. Filtered and dried (60 °C, 12h). The composite solid electrolyte membrane (PLZ-20) was fabricated by a solvent-casting method: PEO (Mw = 600,000) and LiTFSI were dissolved in anhydrous acetonitrile (ACN) with an ether-oxygen/Li⁺ molar ratio of 15. 20 wt% LLZO@ZiF-67 inorganic filler was added. Mixed suspension was magnetically stirred at 25 °C for 12h. The homogenized mixture solution was poured into a PTFE plate and dried at room temperature in a glove box, followed by drying at 50 °C under vacuum for 12h.","High performance composite solid electrolyte membrane, with LLZO@ZiF-67 inorganic filler and PEO as matrix. The LLZO@ZiF-67 inorganic filler is covered by in-situ synthesized ZiF-67 layer on surface of LLZO, showing a large specific surface area and a polyhedral structure.",Abstract
Preparation of high ionic conductivity composite solid electrolyte with in-situ synthesis of LLZO@ZiF-67,"Xiaoyu Yang, Yanxia Liu, Dezhao Li, Jiayu Dong, Fengtao Chai, Baoyu Yang, Muhao Liu, Shuang Wang",Polyethylene oxide / Gallium-doped Lithium Lanthanum Zirconate Oxide,PEO:Ga-LLZO,Other,7.2e-05,30 °C,N/A (Cited Work),N/A (Cited Work),"Main text, page 1, paragraph 4 (citing Ref [21])"
Preparation of high ionic conductivity composite solid electrolyte with in-situ synthesis of LLZO@ZiF-67,"Xiaoyu Yang, Yanxia Liu, Dezhao Li, Jiayu Dong, Fengtao Chai, Baoyu Yang, Muhao Liu, Shuang Wang",Poly(vinylidene fluoride-hexafluoropropylene) / Lithium Lanthanum Zirconate Oxide nanofibers,PVDF-HFP/LLZO,Other,0.00095,RT,N/A (Cited Work),N/A (Cited Work),"Main text, page 1, paragraph 4 (citing Ref [22])"
Preparation of high ionic conductivity composite solid electrolyte with in-situ synthesis of LLZO@ZiF-67,"Xiaoyu Yang, Yanxia Liu, Dezhao Li, Jiayu Dong, Fengtao Chai, Baoyu Yang, Muhao Liu, Shuang Wang",Polyethylene oxide / Lithium Bis(trifluoromethane)sulfonimide / Lithium Lanthanum Zirconium Aluminum Oxide framework,LLZAO-PEO/LiTFSI,Other,0.000251,RT,N/A (Cited Work),N/A (Cited Work),"Main text, page 1, paragraph 4 (citing Ref [23])"
Preparation of high ionic conductivity composite solid electrolyte with in-situ synthesis of LLZO@ZiF-67,"Xiaoyu Yang, Yanxia Liu, Dezhao Li, Jiayu Dong, Fengtao Chai, Baoyu Yang, Muhao Liu, Shuang Wang",Polyethylene oxide / Lithium Bis(trifluoromethane)sulfonimide / Lithium Lanthanum Zirconate Oxide@Zeolitic Imidazole Framework-67 composite solid electrolyte,PLZ-20 (PEO/LiTFSI/LLZO@ZiF-67),Other,0.000109,RT,"LLZO@ZiF-67 inorganic filler was synthesized through an in-situ method: Polyvinyl pyrrolidone (PVP) was dissolved in 50 mL methanol solution (1 wt%), LLZO (Li₆.₄La₃Zr₁.₄Ta₀.₆O₁₂, 0.3 µm) was added. Cobaltous nitrate (Co(NO₃)₂·6H₂O) was added with continuous stirring for 3h. Then 50 mL methanol solution of 2-Methylimidazole (2-MIM) was quickly added (molar ratio of 2-MIM to Co(NO₃)₂·6H₂O was 4:1). Centrifuged (8000 rpm, 5 min) and washed three times with methanol. Filtered and dried (60 °C, 12h). The composite solid electrolyte membrane (PLZ-20) was fabricated by a solvent-casting method: PEO (Mw = 600,000) and LiTFSI were dissolved in anhydrous acetonitrile (ACN) with an ether-oxygen/Li⁺ molar ratio of 15. 20 wt% LLZO@ZiF-67 inorganic filler was added. Mixed suspension was magnetically stirred at 25 °C for 12h. The homogenized mixture solution was poured into a PTFE plate and dried at room temperature in a glove box, followed by drying at 50 °C under vacuum for 12h.","Composite electrolyte synthesized by filling LLZO@ZiF-67 into PEO based polymer matrix. LLZO@ZiF-67 with polyhedral structure obtained by in-situ synthesis of ZiF-67 on the LLZO surface, which optimized the intrinsic defects of LLZO and increased the specific surface area.","Main text, page 1, paragraph 5"
Preparation of high ionic conductivity composite solid electrolyte with in-situ synthesis of LLZO@ZiF-67,"Xiaoyu Yang, Yanxia Liu, Dezhao Li, Jiayu Dong, Fengtao Chai, Baoyu Yang, Muhao Liu, Shuang Wang",Polyethylene oxide / Lithium Bis(trifluoromethane)sulfonimide / Lithium Lanthanum Zirconate Oxide@Zeolitic Imidazole Framework-67 composite solid electrolyte,PLZ-20 (PEO/LiTFSI/LLZO@ZiF-67),Other,0.000109,25 °C,"LLZO@ZiF-67 inorganic filler was synthesized through an in-situ method: Polyvinyl pyrrolidone (PVP) was dissolved in 50 mL methanol solution (1 wt%), LLZO (Li₆.₄La₃Zr₁.₄Ta₀.₆O₁₂, 0.3 µm) was added. Cobaltous nitrate (Co(NO₃)₂·6H₂O) was added with continuous stirring for 3h. Then 50 mL methanol solution of 2-Methylimidazole (2-MIM) was quickly added (molar ratio of 2-MIM to Co(NO₃)₂·6H₂O was 4:1). Centrifuged (8000 rpm, 5 min) and washed three times with methanol. Filtered and dried (60 °C, 12h). The composite solid electrolyte membrane (PLZ-20) was fabricated by a solvent-casting method: PEO (Mw = 600,000) and LiTFSI were dissolved in anhydrous acetonitrile (ACN) with an ether-oxygen/Li⁺ molar ratio of 15. 20 wt% LLZO@ZiF-67 inorganic filler was added. Mixed suspension was magnetically stirred at 25 °C for 12h. The homogenized mixture solution was poured into a PTFE plate and dried at room temperature in a glove box, followed by drying at 50 °C under vacuum for 12h.","LLZO@ZiF-67 inorganic fillers uniformly distributed in the PEO-based polymer electrolyte, inhibits PEO crystallization, and forms a continuous Li-ion conducting pathway.","Main text, page 5, paragraph 1 (referencing Fig. 4A and Table S3)"
Preparation of high ionic conductivity composite solid electrolyte with in-situ synthesis of LLZO@ZiF-67,"Xiaoyu Yang, Yanxia Liu, Dezhao Li, Jiayu Dong, Fengtao Chai, Baoyu Yang, Muhao Liu, Shuang Wang",Polyethylene oxide / Lithium Bis(trifluoromethane)sulfonimide / Lithium Lanthanum Zirconate Oxide,PL-20 (PEO/LiTFSI/LLZO),Other,1.67e-05,25 °C,"The composite solid electrolyte membrane (PL-20) was fabricated by a solvent-casting method: PEO (Mw = 600,000) and LiTFSI were dissolved in anhydrous acetonitrile (ACN) with an ether-oxygen/Li⁺ molar ratio of 15. 20 wt% LLZO inorganic filler was added. Mixed suspension was magnetically stirred at 25 °C for 12h. The homogenized mixture solution was poured into a PTFE plate and dried at room temperature in a glove box, followed by drying at 50 °C under vacuum for 12h.","PEO-based composite solid electrolyte membrane with Lithium Lanthanum Zirconate Oxide (LLZO) inorganic filler, uniformly distributed. LLZO (Li₆.₄La₃Zr₁.₄Ta₀.₆O₁₂) was purchased (0.3 µm).","Figure 4A, plot digitization"
Preparation of high ionic conductivity composite solid electrolyte with in-situ synthesis of LLZO@ZiF-67,"Xiaoyu Yang, Yanxia Liu, Dezhao Li, Jiayu Dong, Fengtao Chai, Baoyu Yang, Muhao Liu, Shuang Wang",Polyethylene oxide / Lithium Bis(trifluoromethane)sulfonimide / Zeolitic Imidazole Framework-67,PZ-20 (PEO/LiTFSI/ZiF-67),Other,2.59e-05,25 °C,"ZiF-67 inorganic filler was prepared through the same procedure as LLZO@ZiF-67 synthesis without LLZO and PVP: Cobaltous nitrate (Co(NO₃)₂·6H₂O) was dissolved in methanol, stirred for 3h. Then 50 mL methanol solution of 2-Methylimidazole (2-MIM) was quickly added (molar ratio of 2-MIM to Co(NO₃)₂·6H₂O was 4:1). Centrifuged (8000 rpm, 5 min) and washed three times with methanol. Filtered and dried (60 °C, 12h). The composite solid electrolyte membrane (PZ-20) was fabricated by a solvent-casting method: PEO (Mw = 600,000) and LiTFSI were dissolved in anhydrous acetonitrile (ACN) with an ether-oxygen/Li⁺ molar ratio of 15. 20 wt% ZiF-67 inorganic filler was added. Mixed suspension was magnetically stirred at 25 °C for 12h. The homogenized mixture solution was poured into a PTFE plate and dried at room temperature in a glove box, followed by drying at 50 °C under vacuum for 12h.","PEO-based composite solid electrolyte membrane with Zeolitic Imidazole Framework-67 (ZiF-67) inorganic filler, uniformly distributed. ZiF-67 has a polyhedral structure.","Figure 4A, plot digitization"
Preparation of high ionic conductivity composite solid electrolyte with in-situ synthesis of LLZO@ZiF-67,"Xiaoyu Yang, Yanxia Liu, Dezhao Li, Jiayu Dong, Fengtao Chai, Baoyu Yang, Muhao Liu, Shuang Wang",Polyethylene oxide / Lithium Bis(trifluoromethane)sulfonimide,PEO (PEO/LiTFSI),Polymer,1.28e-05,25 °C,"The pure polymer electrolyte membrane (PEO) was fabricated by a solvent-casting method: PEO (Mw = 600,000) and LiTFSI were dissolved in anhydrous acetonitrile (ACN) with an ether-oxygen/Li⁺ molar ratio of 15. The mixed solution was magnetically stirred at 25 °C for 12h. The homogenized mixture solution was poured into a PTFE plate and dried at room temperature in a glove box, followed by drying at 50 °C under vacuum for 12h.",Pure Polyethylene oxide (PEO) polymer electrolyte with lithium salt (LiTFSI).,"Figure 4A, plot digitization"
Preparation of high ionic conductivity composite solid electrolyte with in-situ synthesis of LLZO@ZiF-67,"Xiaoyu Yang, Yanxia Liu, Dezhao Li, Jiayu Dong, Fengtao Chai, Baoyu Yang, Muhao Liu, Shuang Wang",Polyethylene oxide / Lithium Bis(trifluoromethane)sulfonimide / Lithium Lanthanum Zirconate Oxide@Zeolitic Imidazole Framework-67 composite solid electrolyte,PLZ-20 (PEO/LiTFSI/LLZO@ZiF-67),Other,0.000109,RT,LLZO@ZiF-67 fillers were prepared by an in-situ growth method. The PEO based composite electrolyte (PLZ-20) was synthesized with a solution casting method. (Detailed procedures for LLZO@ZiF-67 synthesis and CSE membrane fabrication are described in the Experimental section.),"PEO based composite electrolyte with LLZO@ZiF-67 fillers. The fillers have a large specific surface area and a polyhedral structure, providing a continuous transport channel for lithium ion.","Conclusions, paragraph 1"
Improvement of PEO-based composite solid electrolyte sheet using particle-size-controlled Ga-Rb-doped LLZO with high ion conductivity,"Dahee Hwang, Min-Young Kim, Young-Woong Song, Lee HyoChan, Su-Jin Kim, Byeong-su Kang, Youngsun Hong, Ho-sung Kim, Jaekook Kim, Jinsub Lim",Lithium Gallium Rubidium Lanthanum Zirconate Oxide,LLZO-bare,Ceramic,1.27,25 °C,"Ga-Rb-doped LLZO powder synthesized in a Taylor-Couette reactor. Starting materials (La(NO3)3·xH2O, ZrOCl2·xH2O, Ga(NO3)3·xH2O, RbNO3) precipitated, washed, dried. Mixed with 3 wt% excess LiOH·H2O for 15 min (planetary ball mill). Calcined at 900 °C for 2 h. For pellets, 10 wt% excess lithium added, compacted into circular mold, sintered at 1200 °C for 5 h, protected from mother powder.","Garnet-type solid electrolyte pellet (sintered at 1200 °C for 5h), D50 of powder 10.141 µm. Pores observed, grain boundaries less distinct.",Abstract and Table 4
Improvement of PEO-based composite solid electrolyte sheet using particle-size-controlled Ga-Rb-doped LLZO with high ion conductivity,"Dahee Hwang, Min-Young Kim, Young-Woong Song, Lee HyoChan, Su-Jin Kim, Byeong-su Kang, Youngsun Hong, Ho-sung Kim, Jaekook Kim, Jinsub Lim",Lithium Gallium Rubidium Lanthanum Zirconate Oxide,LLZO-ballmill,Ceramic,1.58,25 °C,"Ga-Rb-doped LLZO powder synthesized in a Taylor-Couette reactor. Starting materials precipitated, washed, dried. Mixed with 3 wt% excess LiOH·H2O for 15 min. Calcined at 900 °C for 2 h. Ball-milled at 400 rpm for 10 min using a planetary ball mill and zirconia beads. For pellets, 10 wt% excess lithium added, compacted into circular mold, sintered at 1200 °C for 5 h, protected from mother powder.","Garnet-type solid electrolyte pellet (sintered at 1200 °C for 5h), D50 of powder 0.611 µm (after ball milling). Pores closed, grain boundaries almost disappear.",Abstract and Table 4
Improvement of PEO-based composite solid electrolyte sheet using particle-size-controlled Ga-Rb-doped LLZO with high ion conductivity,"Dahee Hwang, Min-Young Kim, Young-Woong Song, Lee HyoChan, Su-Jin Kim, Byeong-su Kang, Youngsun Hong, Ho-sung Kim, Jaekook Kim, Jinsub Lim",Solid polymer electrolytes,,Polymer,10.0,RT,N/A (Cited Work),N/A (Cited Work) - general class of solid polymer electrolytes. Ionic conduction occurs through the segmentation motion of the polymer.,"Introduction, paragraph 3 (Citing [8-10])"
Improvement of PEO-based composite solid electrolyte sheet using particle-size-controlled Ga-Rb-doped LLZO with high ion conductivity,"Dahee Hwang, Min-Young Kim, Young-Woong Song, Lee HyoChan, Su-Jin Kim, Byeong-su Kang, Youngsun Hong, Ho-sung Kim, Jaekook Kim, Jinsub Lim",Lithium Lanthanum Zirconate Oxide (cubic phase),LLZO,Ceramic,10.0,RT,N/A (Cited Work),N/A (Cited Work) - general characteristic of cubic phase LLZO.,"Introduction, paragraph 4"
Improvement of PEO-based composite solid electrolyte sheet using particle-size-controlled Ga-Rb-doped LLZO with high ion conductivity,"Dahee Hwang, Min-Young Kim, Young-Woong Song, Lee HyoChan, Su-Jin Kim, Byeong-su Kang, Youngsun Hong, Ho-sung Kim, Jaekook Kim, Jinsub Lim",Lithium Lanthanum Zirconate Oxide (tetragonal phase),LLZO,Ceramic,10.0,RT,N/A (Cited Work),N/A (Cited Work) - general characteristic of tetragonal phase LLZO.,"Introduction, paragraph 4"
Improvement of PEO-based composite solid electrolyte sheet using particle-size-controlled Ga-Rb-doped LLZO with high ion conductivity,"Dahee Hwang, Min-Young Kim, Young-Woong Song, Lee HyoChan, Su-Jin Kim, Byeong-su Kang, Youngsun Hong, Ho-sung Kim, Jaekook Kim, Jinsub Lim",Polyethylene Oxide-based Composite Solid Electrolyte with Lithium Gallium Rubidium Lanthanum Zirconate Oxide filler,LLZO-bare CSE,Other,5.95,25 °C,"LLZO-bare powder (synthesized by Taylor-Couette, calcined at 900°C for 2h) mixed with PEO binder solution (PEO (Mn = 200 K), LiClO4, LiFSi, ACN, [EO]:[Li] molar ratio of 13:1) at 70:30 wt ratio. Slurry stirred 15 min, cast on PET film, dried 1 day, then roll pressed to 80 µm. All procedures performed in a dry room.","Composite solid electrolyte sheet, 80 µm thick. Contains LLZO-bare powder (D50 ~10 µm) non-uniformly distributed in PEO binder. Forms a 'polymer-in-ceramic' structure.",Table 5
Improvement of PEO-based composite solid electrolyte sheet using particle-size-controlled Ga-Rb-doped LLZO with high ion conductivity,"Dahee Hwang, Min-Young Kim, Young-Woong Song, Lee HyoChan, Su-Jin Kim, Byeong-su Kang, Youngsun Hong, Ho-sung Kim, Jaekook Kim, Jinsub Lim",Polyethylene Oxide-based Composite Solid Electrolyte with Lithium Gallium Rubidium Lanthanum Zirconate Oxide filler,LLZO-ballmill CSE,Other,1.73,25 °C,"LLZO-ballmill powder (synthesized by Taylor-Couette, calcined at 900°C for 2h, then ball-milled at 400 rpm for 10 min) mixed with PEO binder solution (PEO (Mn = 200 K), LiClO4, LiFSi, ACN, [EO]:[Li] molar ratio of 13:1) at 70:30 wt ratio. Slurry stirred 15 min, cast on PET film, dried 1 day, then roll pressed to 80 µm. All procedures performed in a dry room.","Composite solid electrolyte sheet, 80 µm thick. Contains LLZO-ballmill powder (D50 ~0.6 µm) finely pulverized and well distributed in PEO binder. Forms a 'polymer-in-ceramic' structure.",Table 5
Improvement of PEO-based composite solid electrolyte sheet using particle-size-controlled Ga-Rb-doped LLZO with high ion conductivity,"Dahee Hwang, Min-Young Kim, Young-Woong Song, Lee HyoChan, Su-Jin Kim, Byeong-su Kang, Youngsun Hong, Ho-sung Kim, Jaekook Kim, Jinsub Lim",Lithium Lanthanum Zirconate bare sheet,LLZO-bare (sheet),Ceramic,7e-08,25°C,Not specified,Bare LLZO sheet,Figure: _page_6_Figure_1.jpeg
Improvement of PEO-based composite solid electrolyte sheet using particle-size-controlled Ga-Rb-doped LLZO with high ion conductivity,"Dahee Hwang, Min-Young Kim, Young-Woong Song, Lee HyoChan, Su-Jin Kim, Byeong-su Kang, Youngsun Hong, Ho-sung Kim, Jaekook Kim, Jinsub Lim",Lithium Lanthanum Zirconate bare sheet,LLZO-bare (sheet),Ceramic,1.2e-06,35°C,Not specified,Bare LLZO sheet,Figure: _page_6_Figure_1.jpeg
Improvement of PEO-based composite solid electrolyte sheet using particle-size-controlled Ga-Rb-doped LLZO with high ion conductivity,"Dahee Hwang, Min-Young Kim, Young-Woong Song, Lee HyoChan, Su-Jin Kim, Byeong-su Kang, Youngsun Hong, Ho-sung Kim, Jaekook Kim, Jinsub Lim",Lithium Lanthanum Zirconate bare sheet,LLZO-bare (sheet),Ceramic,6e-05,45°C,Not specified,Bare LLZO sheet,Figure: _page_6_Figure_1.jpeg
Improvement of PEO-based composite solid electrolyte sheet using particle-size-controlled Ga-Rb-doped LLZO with high ion conductivity,"Dahee Hwang, Min-Young Kim, Young-Woong Song, Lee HyoChan, Su-Jin Kim, Byeong-su Kang, Youngsun Hong, Ho-sung Kim, Jaekook Kim, Jinsub Lim",Lithium Lanthanum Zirconate bare sheet,LLZO-bare (sheet),Ceramic,0.0002,55°C,Not specified,Bare LLZO sheet,Figure: _page_6_Figure_1.jpeg
Improvement of PEO-based composite solid electrolyte sheet using particle-size-controlled Ga-Rb-doped LLZO with high ion conductivity,"Dahee Hwang, Min-Young Kim, Young-Woong Song, Lee HyoChan, Su-Jin Kim, Byeong-su Kang, Youngsun Hong, Ho-sung Kim, Jaekook Kim, Jinsub Lim",Lithium Lanthanum Zirconate bare sheet,LLZO-bare (sheet),Ceramic,0.0003,70°C,Not specified,Bare LLZO sheet,Figure: _page_6_Figure_1.jpeg
Improvement of PEO-based composite solid electrolyte sheet using particle-size-controlled Ga-Rb-doped LLZO with high ion conductivity,"Dahee Hwang, Min-Young Kim, Young-Woong Song, Lee HyoChan, Su-Jin Kim, Byeong-su Kang, Youngsun Hong, Ho-sung Kim, Jaekook Kim, Jinsub Lim",Lithium Lanthanum Zirconate ballmilled sheet,LLZO-ballmill (sheet),Ceramic,1.5e-08,25°C,ballmill,Ballmilled LLZO sheet,Figure: _page_6_Figure_1.jpeg
Improvement of PEO-based composite solid electrolyte sheet using particle-size-controlled Ga-Rb-doped LLZO with high ion conductivity,"Dahee Hwang, Min-Young Kim, Young-Woong Song, Lee HyoChan, Su-Jin Kim, Byeong-su Kang, Youngsun Hong, Ho-sung Kim, Jaekook Kim, Jinsub Lim",Lithium Lanthanum Zirconate ballmilled sheet,LLZO-ballmill (sheet),Ceramic,8e-07,35°C,ballmill,Ballmilled LLZO sheet,Figure: _page_6_Figure_1.jpeg
Improvement of PEO-based composite solid electrolyte sheet using particle-size-controlled Ga-Rb-doped LLZO with high ion conductivity,"Dahee Hwang, Min-Young Kim, Young-Woong Song, Lee HyoChan, Su-Jin Kim, Byeong-su Kang, Youngsun Hong, Ho-sung Kim, Jaekook Kim, Jinsub Lim",Lithium Lanthanum Zirconate ballmilled sheet,LLZO-ballmill (sheet),Ceramic,5e-05,45°C,ballmill,Ballmilled LLZO sheet,Figure: _page_6_Figure_1.jpeg
Improvement of PEO-based composite solid electrolyte sheet using particle-size-controlled Ga-Rb-doped LLZO with high ion conductivity,"Dahee Hwang, Min-Young Kim, Young-Woong Song, Lee HyoChan, Su-Jin Kim, Byeong-su Kang, Youngsun Hong, Ho-sung Kim, Jaekook Kim, Jinsub Lim",Lithium Lanthanum Zirconate ballmilled sheet,LLZO-ballmill (sheet),Ceramic,0.00013,55°C,ballmill,Ballmilled LLZO sheet,Figure: _page_6_Figure_1.jpeg
Improvement of PEO-based composite solid electrolyte sheet using particle-size-controlled Ga-Rb-doped LLZO with high ion conductivity,"Dahee Hwang, Min-Young Kim, Young-Woong Song, Lee HyoChan, Su-Jin Kim, Byeong-su Kang, Youngsun Hong, Ho-sung Kim, Jaekook Kim, Jinsub Lim",Lithium Lanthanum Zirconate ballmilled sheet,LLZO-ballmill (sheet),Ceramic,0.00025,70°C,ballmill,Ballmilled LLZO sheet,Figure: _page_6_Figure_1.jpeg
Development of composite solid polymer electrolyte for solid-state lithium battery: Incorporating LLZTO in PVDF-HFP/LiTFSI,"Poonam Yadav, Md Sazzad Hosen, Pradeep Kumar Dammala, Pavlo Ivanchenko, Joeri Van Mierlo, Maitane Berecibar",Poly(vinylidene fluoride-co-hexafluoropropylene) / Lithium bis(trifluoromethanesulfonyl)imide,PVDF-HFP/LiTFSI,Polymer,1.85e-05,20 °C,"Solution casting method. LiTFSI added in NMP solvent, stirred for 1h. PVDF-HFP added, stirred for 12h. Weight ratio of PVDF-HFP:LiTFSI = 2:1. Slurry poured into glass petri-dish and dried at 60 °C under vacuum for 24 h. Free-standing electrolyte membrane obtained.","Free-standing, flexible solid polymer electrolyte (SPE) membrane, 0 wt% LLZTO. Whitish in color. Thickness ~80–120 μm. Self-supporting structure, good mechanical strength.","Table 1, Row 1 (SPE)"
Development of composite solid polymer electrolyte for solid-state lithium battery: Incorporating LLZTO in PVDF-HFP/LiTFSI,"Poonam Yadav, Md Sazzad Hosen, Pradeep Kumar Dammala, Pavlo Ivanchenko, Joeri Van Mierlo, Maitane Berecibar",Poly(vinylidene fluoride-co-hexafluoropropylene) / Lithium bis(trifluoromethanesulfonyl)imide / Li6.4La3Zr1.4Ta0.6O12,PVDF-HFP/LiTFSI/LLZTO,Other,2.22e-05,20 °C,"Solution casting method. LiTFSI added in NMP solvent, stirred for 1h. PVDF-HFP added, stirred for 12h. Weight ratio of PVDF-HFP:LiTFSI = 2:1. LLZTO added, stirred for 5-6h. Slurry poured into glass petri-dish and dried at 60 °C under vacuum for 24 h. Free-standing electrolyte membrane obtained.","Free-standing, flexible composite solid polymer electrolyte (CSPE) membrane, 5 wt% LLZTO. Color changes from whitish and becomes more dark brown as LLZTO percentage increases. Thickness ~80–120 μm. Self-supporting structure, good mechanical strength.","Table 1, Row 2 (CSPE-5)"
Development of composite solid polymer electrolyte for solid-state lithium battery: Incorporating LLZTO in PVDF-HFP/LiTFSI,"Poonam Yadav, Md Sazzad Hosen, Pradeep Kumar Dammala, Pavlo Ivanchenko, Joeri Van Mierlo, Maitane Berecibar",Poly(vinylidene fluoride-co-hexafluoropropylene) / Lithium bis(trifluoromethanesulfonyl)imide / Li6.4La3Zr1.4Ta0.6O12,PVDF-HFP/LiTFSI/LLZTO,Other,2.77e-05,20 °C,"Solution casting method. LiTFSI added in NMP solvent, stirred for 1h. PVDF-HFP added, stirred for 12h. Weight ratio of PVDF-HFP:LiTFSI = 2:1. LLZTO added, stirred for 5-6h. Slurry poured into glass petri-dish and dried at 60 °C under vacuum for 24 h. Free-standing electrolyte membrane obtained.","Free-standing, flexible composite solid polymer electrolyte (CSPE) membrane, 10 wt% LLZTO. Color changes from whitish and becomes more dark brown as LLZTO percentage increases. Thickness ~80–120 μm. Self-supporting structure, good mechanical strength.","Table 1, Row 3 (CSPE-10)"
Development of composite solid polymer electrolyte for solid-state lithium battery: Incorporating LLZTO in PVDF-HFP/LiTFSI,"Poonam Yadav, Md Sazzad Hosen, Pradeep Kumar Dammala, Pavlo Ivanchenko, Joeri Van Mierlo, Maitane Berecibar",Poly(vinylidene fluoride-co-hexafluoropropylene) / Lithium bis(trifluoromethanesulfonyl)imide / Li6.4La3Zr1.4Ta0.6O12,PVDF-HFP/LiTFSI/LLZTO,Other,3.17e-05,20 °C,"Solution casting method. LiTFSI added in NMP solvent, stirred for 1h. PVDF-HFP added, stirred for 12h. Weight ratio of PVDF-HFP:LiTFSI = 2:1. LLZTO added, stirred for 5-6h. Slurry poured into glass petri-dish and dried at 60 °C under vacuum for 24 h. Free-standing electrolyte membrane obtained.","Free-standing, flexible composite solid polymer electrolyte (CSPE) membrane, 15 wt% LLZTO. Color changes from whitish and becomes more dark brown as LLZTO percentage increases. Thickness ~80–120 μm. Self-supporting structure, good mechanical strength.","Table 1, Row 4 (CSPE-15)"
Development of composite solid polymer electrolyte for solid-state lithium battery: Incorporating LLZTO in PVDF-HFP/LiTFSI,"Poonam Yadav, Md Sazzad Hosen, Pradeep Kumar Dammala, Pavlo Ivanchenko, Joeri Van Mierlo, Maitane Berecibar",Poly(vinylidene fluoride-co-hexafluoropropylene) / Lithium bis(trifluoromethanesulfonyl)imide / Li6.4La3Zr1.4Ta0.6O12,PVDF-HFP/LiTFSI/LLZTO,Other,4.93e-05,20 °C,"Solution casting method. LiTFSI added in NMP solvent, stirred for 1h. PVDF-HFP added, stirred for 12h. Weight ratio of PVDF-HFP:LiTFSI = 2:1. LLZTO added, stirred for 5-6h. Slurry poured into glass petri-dish and dried at 60 °C under vacuum for 24 h. Free-standing electrolyte membrane obtained.","Free-standing, flexible composite solid polymer electrolyte (CSPE) membrane, 20 wt% LLZTO. Color was very consistent throughout, indicating uniform distribution of LLZTO particles. Good mechanical strength. Thickness ~80–120 μm. Self-supporting structure, good mechanical strength.","Table 1, Row 5 (CSPE-20)"
Development of composite solid polymer electrolyte for solid-state lithium battery: Incorporating LLZTO in PVDF-HFP/LiTFSI,"Poonam Yadav, Md Sazzad Hosen, Pradeep Kumar Dammala, Pavlo Ivanchenko, Joeri Van Mierlo, Maitane Berecibar",Poly(vinylidene fluoride-co-hexafluoropropylene) / Lithium bis(trifluoromethanesulfonyl)imide / Li6.4La3Zr1.4Ta0.6O12,PVDF-HFP/LiTFSI/LLZTO,Other,3.06e-05,20 °C,"Solution casting method. LiTFSI added in NMP solvent, stirred for 1h. PVDF-HFP added, stirred for 12h. Weight ratio of PVDF-HFP:LiTFSI = 2:1. LLZTO added, stirred for 5-6h. Slurry poured into glass petri-dish and dried at 60 °C under vacuum for 24 h. Free-standing electrolyte membrane obtained.","Free-standing, flexible composite solid polymer electrolyte (CSPE) membrane, 25 wt% LLZTO. Slurry became very viscous and turned into a jelly-kind of structure, difficult to spread, likely causing agglomeration of LLZTO particles. Thickness ~80–120 μm. Self-supporting structure, good mechanical strength.","Table 1, Row 6 (CSPE-25)"
Development of composite solid polymer electrolyte for solid-state lithium battery: Incorporating LLZTO in PVDF-HFP/LiTFSI,"Poonam Yadav, Md Sazzad Hosen, Pradeep Kumar Dammala, Pavlo Ivanchenko, Joeri Van Mierlo, Maitane Berecibar",Poly(vinylidene fluoride-co-hexafluoropropylene) / Lithium bis(trifluoromethanesulfonyl)imide / Li6.4La3Zr1.4Ta0.6O12,PVDF-HFP/LiTFSI/LLZTO,Other,0.000104,30 °C,"Solution casting method. LiTFSI added in NMP solvent, stirred for 1h. PVDF-HFP added, stirred for 12h. Weight ratio of PVDF-HFP:LiTFSI = 2:1. LLZTO added, stirred for 5-6h. Slurry poured into glass petri-dish and dried at 60 °C under vacuum for 24 h. Free-standing electrolyte membrane obtained.","As-obtained composite solid polymer electrolyte (CSPE) membrane, likely CSPE-20 (20 wt% LLZTO inferred as it was the best performing CSPE). Improved performance. Thickness ~80–120 μm.",Conclusion
Development of composite solid polymer electrolyte for solid-state lithium battery: Incorporating LLZTO in PVDF-HFP/LiTFSI,"Poonam Yadav, Md Sazzad Hosen, Pradeep Kumar Dammala, Pavlo Ivanchenko, Joeri Van Mierlo, Maitane Berecibar",Composite electrolyte with LLZTO filler,Composite + LLZTO,Other,1.85e-05,Not specified,Not specified,"Composite electrolyte, likely the matrix material without any LLZTO filler.",Figure: _page_2_Figure_13.jpeg
Development of composite solid polymer electrolyte for solid-state lithium battery: Incorporating LLZTO in PVDF-HFP/LiTFSI,"Poonam Yadav, Md Sazzad Hosen, Pradeep Kumar Dammala, Pavlo Ivanchenko, Joeri Van Mierlo, Maitane Berecibar",Composite electrolyte with LLZTO filler,Composite + LLZTO,Other,2.25e-05,Not specified,Not specified,Composite electrolyte with 5 wt% LLZTO filler.,Figure: _page_2_Figure_13.jpeg
Development of composite solid polymer electrolyte for solid-state lithium battery: Incorporating LLZTO in PVDF-HFP/LiTFSI,"Poonam Yadav, Md Sazzad Hosen, Pradeep Kumar Dammala, Pavlo Ivanchenko, Joeri Van Mierlo, Maitane Berecibar",Composite electrolyte with LLZTO filler,Composite + LLZTO,Other,2.8e-05,Not specified,Not specified,Composite electrolyte with 10 wt% LLZTO filler.,Figure: _page_2_Figure_13.jpeg
Development of composite solid polymer electrolyte for solid-state lithium battery: Incorporating LLZTO in PVDF-HFP/LiTFSI,"Poonam Yadav, Md Sazzad Hosen, Pradeep Kumar Dammala, Pavlo Ivanchenko, Joeri Van Mierlo, Maitane Berecibar",Composite electrolyte with LLZTO filler,Composite + LLZTO,Other,3.2e-05,Not specified,Not specified,Composite electrolyte with 15 wt% LLZTO filler.,Figure: _page_2_Figure_13.jpeg
Development of composite solid polymer electrolyte for solid-state lithium battery: Incorporating LLZTO in PVDF-HFP/LiTFSI,"Poonam Yadav, Md Sazzad Hosen, Pradeep Kumar Dammala, Pavlo Ivanchenko, Joeri Van Mierlo, Maitane Berecibar",Composite electrolyte with LLZTO filler,Composite + LLZTO,Other,5e-05,Not specified,Not specified,"Composite electrolyte with 20 wt% LLZTO filler, showing peak conductivity.",Figure: _page_2_Figure_13.jpeg
Development of composite solid polymer electrolyte for solid-state lithium battery: Incorporating LLZTO in PVDF-HFP/LiTFSI,"Poonam Yadav, Md Sazzad Hosen, Pradeep Kumar Dammala, Pavlo Ivanchenko, Joeri Van Mierlo, Maitane Berecibar",Composite electrolyte with LLZTO filler,Composite + LLZTO,Other,3.1e-05,Not specified,Not specified,Composite electrolyte with 25 wt% LLZTO filler.,Figure: _page_2_Figure_13.jpeg
Biomimetic PVDF/LLTO composite polymer electrolyte enables excellent interface contact and enhanced ionic conductivity,"Boyu Li, Qingmei Su, Lintao Yu, Wuyou Liu, Shijia Dong, Shukai Ding, Miao Zhang, Gaohui Du, Bingshe Xu",Polyvinylidene fluoride/Lithium Lanthanum Titanium Oxide composite polymer electrolyte with Lithium Perchlorate,PVDF/LLTO-CPE,Other,5.8,RT,"LLTO nanowires fabricated via electrospinning of lithium acetate, lanthanum acetate hexahydrate, titanium isopropoxide (Li:La:Ti = 0.35:0.55:1 molar ratio) and PVP in DMF/acetic acid, followed by calcination at 800 °C for 5 h in air. Subsequently, PVDF (1.2g), LiClO4 (0.3g), and LLTO nanowires dissolved in 20 mL NMP, sonicated, stirred 24h. Solution cast into Teflon groove (100 µm depth), heated at 60 °C to form membrane.","Ultrathin flexible membrane with biomimetic cellular structure, LLTO nanowires-filled. Optimised composition for high conductivity.",Abstract
Biomimetic PVDF/LLTO composite polymer electrolyte enables excellent interface contact and enhanced ionic conductivity,"Boyu Li, Qingmei Su, Lintao Yu, Wuyou Liu, Shijia Dong, Shukai Ding, Miao Zhang, Gaohui Du, Bingshe Xu",Polyvinylidene fluoride with Lithium Perchlorate,PVDF/Li+,Polymer,1.2,RT,"Homogeneous solution of PVDF (1.2g) and LiClO4 (0.3g) in 20 mL NMP, stirred 24h, injected into Teflon groove (100 µm depth), heated at 60 °C to construct membrane.","Ultrathin film, thickness ~25 µm, prepared without LLTO nanowires.","Figure 3(b), plot digitization (0% LLTO)"
Biomimetic PVDF/LLTO composite polymer electrolyte enables excellent interface contact and enhanced ionic conductivity,"Boyu Li, Qingmei Su, Lintao Yu, Wuyou Liu, Shijia Dong, Shukai Ding, Miao Zhang, Gaohui Du, Bingshe Xu",Polyvinylidene fluoride/Lithium Lanthanum Titanium Oxide composite polymer electrolyte with Lithium Perchlorate,PVDF/LLTO-5%/Li+,Other,2.5,RT,"LLTO nanowires: fabricated via electrospinning of lithium acetate, lanthanum acetate hexahydrate, titanium isopropoxide (Li:La:Ti = 0.35:0.55:1 molar ratio) and PVP in DMF/acetic acid, followed by calcination at 800 °C for 5 h in air. Subsequently, 5 wt% LLTO nanowires, PVDF (1.2g), and LiClO4 (0.3g) dissolved in 20 mL NMP, sonicated, stirred 24h. Solution cast into Teflon groove (100 µm depth), heated at 60 °C to form membrane.","Ultrathin film, thickness ~25 µm, with uniformly distributed LLTO nanowires (average diameter ~246 nm) embedded in PVDF matrix, exhibiting cellular structure (Fig. 2b).","Figure 3(b), plot digitization (5% LLTO)"
Biomimetic PVDF/LLTO composite polymer electrolyte enables excellent interface contact and enhanced ionic conductivity,"Boyu Li, Qingmei Su, Lintao Yu, Wuyou Liu, Shijia Dong, Shukai Ding, Miao Zhang, Gaohui Du, Bingshe Xu",Polyvinylidene fluoride/Lithium Lanthanum Titanium Oxide composite polymer electrolyte with Lithium Perchlorate,PVDF/LLTO-15%/Li+,Other,5.8,RT,"LLTO nanowires: fabricated via electrospinning of lithium acetate, lanthanum acetate hexahydrate, titanium isopropoxide (Li:La:Ti = 0.35:0.55:1 molar ratio) and PVP in DMF/acetic acid, followed by calcination at 800 °C for 5 h in air. Subsequently, 15 wt% LLTO nanowires, PVDF (1.2g), and LiClO4 (0.3g) dissolved in 20 mL NMP, sonicated, stirred 24h. Solution cast into Teflon groove (100 µm depth), heated at 60 °C to form membrane.","Ultrathin film, thickness ~25 µm, with uniformly distributed LLTO nanowires (average diameter ~246 nm) embedded in PVDF matrix, exhibiting uniform cellular structure (Fig. 2c).","Figure 3(b), and text in 'Results and discussion', second paragraph of 'Temperature-dependent ionic conductivities' section"
Biomimetic PVDF/LLTO composite polymer electrolyte enables excellent interface contact and enhanced ionic conductivity,"Boyu Li, Qingmei Su, Lintao Yu, Wuyou Liu, Shijia Dong, Shukai Ding, Miao Zhang, Gaohui Du, Bingshe Xu",Polyvinylidene fluoride/Lithium Lanthanum Titanium Oxide composite polymer electrolyte with Lithium Perchlorate,PVDF/LLTO-25%/Li+,Other,3.5,RT,"LLTO nanowires: fabricated via electrospinning of lithium acetate, lanthanum acetate hexahydrate, titanium isopropoxide (Li:La:Ti = 0.35:0.55:1 molar ratio) and PVP in DMF/acetic acid, followed by calcination at 800 °C for 5 h in air. Subsequently, 25 wt% LLTO nanowires, PVDF (1.2g), and LiClO4 (0.3g) dissolved in 20 mL NMP, sonicated, stirred 24h. Solution cast into Teflon groove (100 µm depth), heated at 60 °C to form membrane.","Ultrathin film, thickness ~25 µm, with LLTO nanowires aggregation causing many fractures and holes on the surface (Fig. 2d), leading to decreased miscibility.","Figure 3(b), plot digitization (25% LLTO)"
Biomimetic PVDF/LLTO composite polymer electrolyte enables excellent interface contact and enhanced ionic conductivity,"Boyu Li, Qingmei Su, Lintao Yu, Wuyou Liu, Shijia Dong, Shukai Ding, Miao Zhang, Gaohui Du, Bingshe Xu",Polyvinylidene fluoride/Lithium Lanthanum Titanium Oxide composite polymer electrolyte with Lithium Perchlorate,PVDF/LLTO-CPE,Other,5.8,room temperature,"LLTO nanowires fabricated via electrospinning of lithium acetate, lanthanum acetate hexahydrate, titanium isopropoxide (Li:La:Ti = 0.35:0.55:1 molar ratio) and PVP in DMF/acetic acid, followed by calcination at 800 °C for 5 h in air. Subsequently, PVDF (1.2g), LiClO4 (0.3g), and LLTO nanowires dissolved in 20 mL NMP, sonicated, stirred 24h. Solution cast into Teflon groove (100 µm depth), heated at 60 °C to form membrane.","Ultrathin flexible membrane with biomimetic cellular structure, LLTO nanowires-filled. Optimised composition for high conductivity.",Conclusion
Ultrathin polymer-in-ceramic and ceramic-in-polymer bilayer composite solid electrolyte membrane for high-voltage lithium metal batteries,"Hao Jiang, Yueyue Wu, Jian Ma, Yongchao Liu, Lulu Wang, Xin Yao, Hongfa Xiang",Lithium Lanthanum Zirconate Oxide,LLZO,Ceramic,0.0001,RT,N/A (Cited Work),"Cubic phase garnet electrolyte, inherent rigidity.",Abstract
Ultrathin polymer-in-ceramic and ceramic-in-polymer bilayer composite solid electrolyte membrane for high-voltage lithium metal batteries,"Hao Jiang, Yueyue Wu, Jian Ma, Yongchao Liu, Lulu Wang, Xin Yao, Hongfa Xiang","Polymer Electrolytes (polyethylene oxide, polyvinylidene fluoride, polyvinylidene fluoride-hexafluoropropylene)","PEO, PVDF, PVDF-HFP",Polymer,0.0001,RT,"N/A (General statement, not specific to this work's synthesis)",General description for polymer electrolytes: good flexibility and processability.,Abstract
Ultrathin polymer-in-ceramic and ceramic-in-polymer bilayer composite solid electrolyte membrane for high-voltage lithium metal batteries,"Hao Jiang, Yueyue Wu, Jian Ma, Yongchao Liu, Lulu Wang, Xin Yao, Hongfa Xiang",Lithium Lanthanum Zirconate Oxide,LLZO,Ceramic,0.0001,RT,N/A (Cited Work),Cubic phase garnet electrolyte.,Section 1. Introduction
Ultrathin polymer-in-ceramic and ceramic-in-polymer bilayer composite solid electrolyte membrane for high-voltage lithium metal batteries,"Hao Jiang, Yueyue Wu, Jian Ma, Yongchao Liu, Lulu Wang, Xin Yao, Hongfa Xiang","Polymer Electrolytes (polyethylene oxide, polyvinylidene fluoride, polyvinylidene fluoride-hexafluoropropylene)","PEO, PVDF, PVDF-HFP",Polymer,0.0001,RT,"N/A (General statement, not specific to this work's synthesis)",General description for polymer electrolytes: good flexibility and processability.,Section 1. Introduction
Ultrathin polymer-in-ceramic and ceramic-in-polymer bilayer composite solid electrolyte membrane for high-voltage lithium metal batteries,"Hao Jiang, Yueyue Wu, Jian Ma, Yongchao Liu, Lulu Wang, Xin Yao, Hongfa Xiang",Composite Solid Electrolyte (PVDF-HFP/LiTFSI/LLZO bilayer),CSE,Other,0.00011,RT (25 °C),"Cubic phase LLZO prepared by solid-state reaction between LiOH·H2O, La2O3, and ZrO2 at 900 °C for 12h, after ballmilling in isopropanol at 400 rpm for 12h. CSE membranes prepared by blade casting: PVDF-HFP (Mw ≈ 400,000) and LiTFSI (mass ratio 2:1) dissolved in DMF, stirred at 40 °C for 3h (30 wt% polymer solution). 10 wt% LLZO added, stirred at 40 °C for 12h. Slurry cast onto Teflon, dried at 30 °C for 12h, then at 110 °C for 12h in vacuum drying oven. Cut into 16 mm diameter disks.","Ultrathin (~11 μm) bilayer CSE membrane, consisting of a polymer-in-ceramic (PIC) layer and a ceramic-in-polymer (CIP) layer. Ionic conductivity measurement performed on the membrane wetted with 5 μL cm^-2 liquid electrolyte (LE) to improve interfacial contact.","Section 3. Results and Discussion, paragraph describing Fig. 6c,d"
Three-dimensional LLZO/PVDF-HFP fiber network-enhanced ultrathin composite solid electrolyte membrane for dendrite-free solid-state lithium metal batteries,"Wen He, Hui Ding, Xu Chen, Wensheng Yang",Lithium Lanthanum Zirconate Aluminum Oxide framework with Poly(ethylene oxide)-Lithium bis(trifluoromethanesulfonyl)imide matrix,LLZAO-PEO/LiTFSI,Other,0.000251,RT,N/A (Cited Work),N/A (Cited Work),"Introduction, reference [27]"
Three-dimensional LLZO/PVDF-HFP fiber network-enhanced ultrathin composite solid electrolyte membrane for dendrite-free solid-state lithium metal batteries,"Wen He, Hui Ding, Xu Chen, Wensheng Yang",Poly(ethylene oxide)-Lithium bis(trifluoromethanesulfonyl)imide,PEO-LiTFSI,Polymer,1.58e-06,25 °C,"PEO and LiTFSI dissolved in anhydrous acetonitrile (99.8%; Aladdin) with a concentration of 14 wt% of PEO (molar ratio of ethylene oxide to LiTFSI is 8:1). Mechanically stirred at room temperature for 10 h, then cast alone. First placed in a vacuum oven for 2 h at room temperature, and dried under vacuum at 50 °C for 24 h.","PEO (MW ~600,000 g mol⁻¹; Sigma-Aldrich, St. Louis, MO, USA) and LiTFSI (99.99%; Innochem, Atlanta, GA, USA) were dried under vacuum at 80 °C for 24 h.","Figure 4(a), plot digitization"
Three-dimensional LLZO/PVDF-HFP fiber network-enhanced ultrathin composite solid electrolyte membrane for dendrite-free solid-state lithium metal batteries,"Wen He, Hui Ding, Xu Chen, Wensheng Yang",Poly(ethylene oxide)-Lithium bis(trifluoromethanesulfonyl)imide,PEO-LiTFSI,Polymer,7.94e-06,40 °C,"PEO and LiTFSI dissolved in anhydrous acetonitrile (99.8%; Aladdin) with a concentration of 14 wt% of PEO (molar ratio of ethylene oxide to LiTFSI is 8:1). Mechanically stirred at room temperature for 10 h, then cast alone. First placed in a vacuum oven for 2 h at room temperature, and dried under vacuum at 50 °C for 24 h.","PEO (MW ~600,000 g mol⁻¹; Sigma-Aldrich, St. Louis, MO, USA) and LiTFSI (99.99%; Innochem, Atlanta, GA, USA) were dried under vacuum at 80 °C for 24 h.","Figure 4(a), plot digitization"
