Repository: bhattadeb34/FACT_Data_Extraction_Scientific_Papers

File: master_conductivity_data.csv (part 2 of 52)
paper_title,paper_authors,full_name,acronym,material_class,ionic_conductivity_S_per_cm,temperature,processing_method,material_description,source_location
Three-dimensional LLZO/PVDF-HFP fiber network-enhanced ultrathin composite solid electrolyte membrane for dendrite-free solid-state lithium metal batteries,"Wen He, Hui Ding, Xu Chen, Wensheng Yang",Poly(vinylidene fluoride-co-hexafluoropropylene)/Poly(ethylene oxide)-Lithium bis(trifluoromethanesulfonyl)imide,PVDF-HFP/PEO-LiTFSI,Other,3.98e-06,25 °C,"16 wt% of PVDF-HFP was dissolved in a mixture of 70 wt% N,N-dimethylformamide and 30 wt% acetone solvent. After stirring for 12 h, it was transferred into a plastic syringe. High voltage of 18 kV was applied during electrospinning. Solution extrusion rate was 0.5 mL h⁻¹, and the cathode was positioned 15 cm from the needle. The 3D fiber network was placed in a vacuum oven at 80 °C for 24 h to remove the solvent. PEO (MW ~600,000 g mol⁻¹) and LiTFSI (99.99%) were dried under vacuum at 80 °C for 24 h. PEO and LiTFSI were dissolved in anhydrous acetonitrile (99.8%; Aladdin) with a concentration of 14 wt% of PEO (molar ratio of ethylene oxide to LiTFSI is 8:1). The PEO-LiTFSI mixture was mechanically stirred at room temperature for 10 h, then cast onto the PVDF-HFP network. Dried in a vacuum oven for 2 h at room temperature, then under vacuum at 50 °C for 24 h. Mass ratio of network to PEO-LiTFSI matrix was controlled at 1:1.","PEO (MW ~600,000 g mol⁻¹; Sigma-Aldrich, St. Louis, MO, USA) and LiTFSI (99.99%; Innochem, Atlanta, GA, USA) dried under vacuum at 80 °C for 24 h. PVDF-HFP (16 wt%) used for fiber network.","Figure 4(a), plot digitization"
Three-dimensional LLZO/PVDF-HFP fiber network-enhanced ultrathin composite solid electrolyte membrane for dendrite-free solid-state lithium metal batteries,"Wen He, Hui Ding, Xu Chen, Wensheng Yang",Poly(vinylidene fluoride-co-hexafluoropropylene)/Poly(ethylene oxide)-Lithium bis(trifluoromethanesulfonyl)imide,PVDF-HFP/PEO-LiTFSI,Other,1.99e-05,40 °C,"16 wt% of PVDF-HFP was dissolved in a mixture of 70 wt% N,N-dimethylformamide and 30 wt% acetone solvent. After stirring for 12 h, it was transferred into a plastic syringe. High voltage of 18 kV was applied during electrospinning. Solution extrusion rate was 0.5 mL h⁻¹, and the cathode was positioned 15 cm from the needle. The 3D fiber network was placed in a vacuum oven at 80 °C for 24 h to remove the solvent. PEO (MW ~600,000 g mol⁻¹) and LiTFSI (99.99%) were dried under vacuum at 80 °C for 24 h. PEO and LiTFSI were dissolved in anhydrous acetonitrile (99.8%; Aladdin) with a concentration of 14 wt% of PEO (molar ratio of ethylene oxide to LiTFSI is 8:1). The PEO-LiTFSI mixture was mechanically stirred at room temperature for 10 h, then cast onto the PVDF-HFP network. Dried in a vacuum oven for 2 h at room temperature, then under vacuum at 50 °C for 24 h. Mass ratio of network to PEO-LiTFSI matrix was controlled at 1:1.","PEO (MW ~600,000 g mol⁻¹; Sigma-Aldrich, St. Louis, MO, USA) and LiTFSI (99.99%; Innochem, Atlanta, GA, USA) dried under vacuum at 80 °C for 24 h. PVDF-HFP (16 wt%) used for fiber network.","Figure 4(a), plot digitization"
Three-dimensional LLZO/PVDF-HFP fiber network-enhanced ultrathin composite solid electrolyte membrane for dendrite-free solid-state lithium metal batteries,"Wen He, Hui Ding, Xu Chen, Wensheng Yang",Lithium Lanthanum Zirconate Oxide / Poly(vinylidene fluoride-co-hexafluoropropylene)/Poly(ethylene oxide)-Lithium bis(trifluoromethanesulfonyl)imide,LLZO/PVDF-HFP10PEO-LiTFSI,Other,7.94e-06,25 °C,"LLZO prepared by a sol-gel process: LiOH·H2O, La(NO3)3·6H2O, and ZrO(NO3)2·xH2O weighed with 10 wt% excess LiOH·H2O, dissolved in deionized water with stirring at 80 °C. Citric acid (citric acid to cation molar ratio of 4:1) added, solution heated at 80 °C for 12 h, dried at 250 °C for 2 h, ground, calcinated at 700 °C for 5 h in air, ball milled to nano-level particles. LLZO/PVDF-HFP network: 16 wt% PVDF-HFP dissolved in a mixture of 70 wt% N,N-dimethylformamide and 30 wt% acetone solvent. LLZO added (10 wt% of PVDF-HFP). Stirred for 12 h. Electrospun at 18 kV, solution extrusion rate 0.5 mL h⁻¹, cathode 15 cm from needle. Vacuum oven at 80 °C for 24 h. PEO (MW ~600,000 g mol⁻¹) and LiTFSI (99.99%) dried under vacuum at 80 °C for 24 h. PEO and LiTFSI dissolved in anhydrous acetonitrile (14 wt% PEO, EO:LiTFSI = 8:1). Mechanically stirred at room temperature for 10 h. Cast onto the LLZO/PVDF-HFP network. Dried in vacuum oven 2 h at room temperature, then 24 h at 50 °C. Mass ratio of network to PEO-LiTFSI matrix controlled at 1:1.","PEO (MW ~600,000 g mol⁻¹), LiTFSI (99.99%), LLZO nano-level particles (pure cubic phase), PVDF-HFP (16 wt%).","Figure 4(a), plot digitization"
Three-dimensional LLZO/PVDF-HFP fiber network-enhanced ultrathin composite solid electrolyte membrane for dendrite-free solid-state lithium metal batteries,"Wen He, Hui Ding, Xu Chen, Wensheng Yang",Lithium Lanthanum Zirconate Oxide / Poly(vinylidene fluoride-co-hexafluoropropylene)/Poly(ethylene oxide)-Lithium bis(trifluoromethanesulfonyl)imide,LLZO/PVDF-HFP10PEO-LiTFSI,Other,3.16e-05,40 °C,"LLZO prepared by a sol-gel process: LiOH·H2O, La(NO3)3·6H2O, and ZrO(NO3)2·xH2O weighed with 10 wt% excess LiOH·H2O, dissolved in deionized water with stirring at 80 °C. Citric acid (citric acid to cation molar ratio of 4:1) added, solution heated at 80 °C for 12 h, dried at 250 °C for 2 h, ground, calcinated at 700 °C for 5 h in air, ball milled to nano-level particles. LLZO/PVDF-HFP network: 16 wt% PVDF-HFP dissolved in a mixture of 70 wt% N,N-dimethylformamide and 30 wt% acetone solvent. LLZO added (10 wt% of PVDF-HFP). Stirred for 12 h. Electrospun at 18 kV, solution extrusion rate 0.5 mL h⁻¹, cathode 15 cm from needle. Vacuum oven at 80 °C for 24 h. PEO (MW ~600,000 g mol⁻¹) and LiTFSI (99.99%) dried under vacuum at 80 °C for 24 h. PEO and LiTFSI dissolved in anhydrous acetonitrile (14 wt% PEO, EO:LiTFSI = 8:1). Mechanically stirred at room temperature for 10 h. Cast onto the LLZO/PVDF-HFP network. Dried in vacuum oven 2 h at room temperature, then 24 h at 50 °C. Mass ratio of network to PEO-LiTFSI matrix controlled at 1:1.","PEO (MW ~600,000 g mol⁻¹), LiTFSI (99.99%), LLZO nano-level particles (pure cubic phase), PVDF-HFP (16 wt%).","Figure 4(a), plot digitization"
Three-dimensional LLZO/PVDF-HFP fiber network-enhanced ultrathin composite solid electrolyte membrane for dendrite-free solid-state lithium metal batteries,"Wen He, Hui Ding, Xu Chen, Wensheng Yang",Lithium Lanthanum Zirconate Oxide / Poly(vinylidene fluoride-co-hexafluoropropylene)/Poly(ethylene oxide)-Lithium bis(trifluoromethanesulfonyl)imide,LLZO/PVDF-HFP30PEO-LiTFSI,Other,1.26e-05,25 °C,"LLZO prepared by a sol-gel process: LiOH·H2O, La(NO3)3·6H2O, and ZrO(NO3)2·xH2O weighed with 10 wt% excess LiOH·H2O, dissolved in deionized water with stirring at 80 °C. Citric acid (citric acid to cation molar ratio of 4:1) added, solution heated at 80 °C for 12 h, dried at 250 °C for 2 h, ground, calcinated at 700 °C for 5 h in air, ball milled to nano-level particles. LLZO/PVDF-HFP network: 16 wt% PVDF-HFP dissolved in a mixture of 70 wt% N,N-dimethylformamide and 30 wt% acetone solvent. LLZO added (30 wt% of PVDF-HFP). Stirred for 12 h. Electrospun at 18 kV, solution extrusion rate 0.5 mL h⁻¹, cathode 15 cm from needle. Vacuum oven at 80 °C for 24 h. PEO (MW ~600,000 g mol⁻¹) and LiTFSI (99.99%) dried under vacuum at 80 °C for 24 h. PEO and LiTFSI dissolved in anhydrous acetonitrile (14 wt% PEO, EO:LiTFSI = 8:1). Mechanically stirred at room temperature for 10 h. Cast onto the LLZO/PVDF-HFP network. Dried in vacuum oven 2 h at room temperature, then 24 h at 50 °C. Mass ratio of network to PEO-LiTFSI matrix controlled at 1:1.","PEO (MW ~600,000 g mol⁻¹), LiTFSI (99.99%), LLZO nano-level particles (pure cubic phase), PVDF-HFP (16 wt%).","Figure 4(a), plot digitization"
Three-dimensional LLZO/PVDF-HFP fiber network-enhanced ultrathin composite solid electrolyte membrane for dendrite-free solid-state lithium metal batteries,"Wen He, Hui Ding, Xu Chen, Wensheng Yang",Lithium Lanthanum Zirconate Oxide / Poly(vinylidene fluoride-co-hexafluoropropylene)/Poly(ethylene oxide)-Lithium bis(trifluoromethanesulfonyl)imide,LLZO/PVDF-HFP30PEO-LiTFSI,Other,5.01e-05,40 °C,"LLZO prepared by a sol-gel process: LiOH·H2O, La(NO3)3·6H2O, and ZrO(NO3)2·xH2O weighed with 10 wt% excess LiOH·H2O, dissolved in deionized water with stirring at 80 °C. Citric acid (citric acid to cation molar ratio of 4:1) added, solution heated at 80 °C for 12 h, dried at 250 °C for 2 h, ground, calcinated at 700 °C for 5 h in air, ball milled to nano-level particles. LLZO/PVDF-HFP network: 16 wt% PVDF-HFP dissolved in a mixture of 70 wt% N,N-dimethylformamide and 30 wt% acetone solvent. LLZO added (30 wt% of PVDF-HFP). Stirred for 12 h. Electrospun at 18 kV, solution extrusion rate 0.5 mL h⁻¹, cathode 15 cm from needle. Vacuum oven at 80 °C for 24 h. PEO (MW ~600,000 g mol⁻¹) and LiTFSI (99.99%) dried under vacuum at 80 °C for 24 h. PEO and LiTFSI dissolved in anhydrous acetonitrile (14 wt% PEO, EO:LiTFSI = 8:1). Mechanically stirred at room temperature for 10 h. Cast onto the LLZO/PVDF-HFP network. Dried in vacuum oven 2 h at room temperature, then 24 h at 50 °C. Mass ratio of network to PEO-LiTFSI matrix controlled at 1:1.","PEO (MW ~600,000 g mol⁻¹), LiTFSI (99.99%), LLZO nano-level particles (pure cubic phase), PVDF-HFP (16 wt%).","Figure 4(a), plot digitization"
Three-dimensional LLZO/PVDF-HFP fiber network-enhanced ultrathin composite solid electrolyte membrane for dendrite-free solid-state lithium metal batteries,"Wen He, Hui Ding, Xu Chen, Wensheng Yang",Lithium Lanthanum Zirconate Oxide / Poly(vinylidene fluoride-co-hexafluoropropylene)/Poly(ethylene oxide)-Lithium bis(trifluoromethanesulfonyl)imide,LLZO/PVDF-HFP50PEO-LiTFSI,Other,1.99e-05,25 °C,"LLZO prepared by a sol-gel process: LiOH·H2O, La(NO3)3·6H2O, and ZrO(NO3)2·xH2O weighed with 10 wt% excess LiOH·H2O, dissolved in deionized water with stirring at 80 °C. Citric acid (citric acid to cation molar ratio of 4:1) added, solution heated at 80 °C for 12 h, dried at 250 °C for 2 h, ground, calcinated at 700 °C for 5 h in air, ball milled to nano-level particles. LLZO/PVDF-HFP network: 16 wt% PVDF-HFP dissolved in a mixture of 70 wt% N,N-dimethylformamide and 30 wt% acetone solvent. LLZO added (50 wt% of PVDF-HFP). Stirred for 12 h. Electrospun at 18 kV, solution extrusion rate 0.5 mL h⁻¹, cathode 15 cm from needle. Vacuum oven at 80 °C for 24 h. PEO (MW ~600,000 g mol⁻¹) and LiTFSI (99.99%) dried under vacuum at 80 °C for 24 h. PEO and LiTFSI dissolved in anhydrous acetonitrile (14 wt% PEO, EO:LiTFSI = 8:1). Mechanically stirred at room temperature for 10 h. Cast onto the LLZO/PVDF-HFP network. Dried in vacuum oven 2 h at room temperature, then 24 h at 50 °C. Mass ratio of network to PEO-LiTFSI matrix controlled at 1:1.","PEO (MW ~600,000 g mol⁻¹), LiTFSI (99.99%), LLZO nano-level particles (pure cubic phase), PVDF-HFP (16 wt%).","Figure 4(a), plot digitization"
Three-dimensional LLZO/PVDF-HFP fiber network-enhanced ultrathin composite solid electrolyte membrane for dendrite-free solid-state lithium metal batteries,"Wen He, Hui Ding, Xu Chen, Wensheng Yang",Lithium Lanthanum Zirconate Oxide / Poly(vinylidene fluoride-co-hexafluoropropylene)/Poly(ethylene oxide)-Lithium bis(trifluoromethanesulfonyl)imide,LLZO/PVDF-HFP50PEO-LiTFSI,Other,7.94e-05,40 °C,"LLZO prepared by a sol-gel process: LiOH·H2O, La(NO3)3·6H2O, and ZrO(NO3)2·xH2O weighed with 10 wt% excess LiOH·H2O, dissolved in deionized water with stirring at 80 °C. Citric acid (citric acid to cation molar ratio of 4:1) added, solution heated at 80 °C for 12 h, dried at 250 °C for 2 h, ground, calcinated at 700 °C for 5 h in air, ball milled to nano-level particles. LLZO/PVDF-HFP network: 16 wt% PVDF-HFP dissolved in a mixture of 70 wt% N,N-dimethylformamide and 30 wt% acetone solvent. LLZO added (50 wt% of PVDF-HFP). Stirred for 12 h. Electrospun at 18 kV, solution extrusion rate 0.5 mL h⁻¹, cathode 15 cm from needle. Vacuum oven at 80 °C for 24 h. PEO (MW ~600,000 g mol⁻¹) and LiTFSI (99.99%) dried under vacuum at 80 °C for 24 h. PEO and LiTFSI dissolved in anhydrous acetonitrile (14 wt% PEO, EO:LiTFSI = 8:1). Mechanically stirred at room temperature for 10 h. Cast onto the LLZO/PVDF-HFP network. Dried in vacuum oven 2 h at room temperature, then 24 h at 50 °C. Mass ratio of network to PEO-LiTFSI matrix controlled at 1:1.","PEO (MW ~600,000 g mol⁻¹), LiTFSI (99.99%), LLZO nano-level particles (pure cubic phase), PVDF-HFP (16 wt%).","Figure 4(a), plot digitization"
Three-dimensional LLZO/PVDF-HFP fiber network-enhanced ultrathin composite solid electrolyte membrane for dendrite-free solid-state lithium metal batteries,"Wen He, Hui Ding, Xu Chen, Wensheng Yang",Lithium Lanthanum Zirconate Oxide / Poly(vinylidene fluoride-co-hexafluoropropylene)/Poly(ethylene oxide)-Lithium bis(trifluoromethanesulfonyl)imide,LLZO/PVDF-HFP70PEO-LiTFSI,Other,0.000126,25 °C,"LLZO prepared by a sol-gel process: LiOH·H2O, La(NO3)3·6H2O, and ZrO(NO3)2·xH2O weighed with 10 wt% excess LiOH·H2O, dissolved in deionized water with stirring at 80 °C. Citric acid (citric acid to cation molar ratio of 4:1) added, solution heated at 80 °C for 12 h, dried at 250 °C for 2 h, ground, calcinated at 700 °C for 5 h in air, ball milled to nano-level particles. LLZO/PVDF-HFP network: 16 wt% PVDF-HFP dissolved in a mixture of 70 wt% N,N-dimethylformamide and 30 wt% acetone solvent. LLZO added (70 wt% of PVDF-HFP). Stirred for 12 h. Electrospun at 18 kV, solution extrusion rate 0.5 mL h⁻¹, cathode 15 cm from needle. Vacuum oven at 80 °C for 24 h. PEO (MW ~600,000 g mol⁻¹) and LiTFSI (99.99%) dried under vacuum at 80 °C for 24 h. PEO and LiTFSI dissolved in anhydrous acetonitrile (14 wt% PEO, EO:LiTFSI = 8:1). Mechanically stirred at room temperature for 10 h. Cast onto the LLZO/PVDF-HFP network. Dried in vacuum oven 2 h at room temperature, then 24 h at 50 °C. Mass ratio of network to PEO-LiTFSI matrix controlled at 1:1.","PEO (MW ~600,000 g mol⁻¹), LiTFSI (99.99%), LLZO nano-level particles (pure cubic phase), PVDF-HFP (16 wt%).","Figure 4(a), plot digitization"
Three-dimensional LLZO/PVDF-HFP fiber network-enhanced ultrathin composite solid electrolyte membrane for dendrite-free solid-state lithium metal batteries,"Wen He, Hui Ding, Xu Chen, Wensheng Yang",Lithium Lanthanum Zirconate Oxide / Poly(vinylidene fluoride-co-hexafluoropropylene)/Poly(ethylene oxide)-Lithium bis(trifluoromethanesulfonyl)imide,LLZO/PVDF-HFP70PEO-LiTFSI,Other,0.000465,40 °C,"LLZO prepared by a sol-gel process: LiOH·H2O, La(NO3)3·6H2O, and ZrO(NO3)2·xH2O weighed with 10 wt% excess LiOH·H2O, dissolved in deionized water with stirring at 80 °C. Citric acid (citric acid to cation molar ratio of 4:1) added, solution heated at 80 °C for 12 h, dried at 250 °C for 2 h, ground, calcinated at 700 °C for 5 h in air, ball milled to nano-level particles. LLZO/PVDF-HFP network: 16 wt% PVDF-HFP dissolved in a mixture of 70 wt% N,N-dimethylformamide and 30 wt% acetone solvent. LLZO added (70 wt% of PVDF-HFP). Stirred for 12 h. Electrospun at 18 kV, solution extrusion rate 0.5 mL h⁻¹, cathode 15 cm from needle. Vacuum oven at 80 °C for 24 h. PEO (MW ~600,000 g mol⁻¹) and LiTFSI (99.99%) dried under vacuum at 80 °C for 24 h. PEO and LiTFSI dissolved in anhydrous acetonitrile (14 wt% PEO, EO:LiTFSI = 8:1). Mechanically stirred at room temperature for 10 h. Cast onto the LLZO/PVDF-HFP network. Dried in vacuum oven 2 h at room temperature, then 24 h at 50 °C. Mass ratio of network to PEO-LiTFSI matrix controlled at 1:1.","PEO (MW ~600,000 g mol⁻¹), LiTFSI (99.99%), LLZO nano-level particles (pure cubic phase), PVDF-HFP (16 wt%).","Main text, Results and Discussion section, paragraph about Figure 4a"
Three-dimensional LLZO/PVDF-HFP fiber network-enhanced ultrathin composite solid electrolyte membrane for dendrite-free solid-state lithium metal batteries,"Wen He, Hui Ding, Xu Chen, Wensheng Yang",Lithium Lanthanum Zirconate Oxide / Poly(vinylidene fluoride-co-hexafluoropropylene)/Poly(ethylene oxide)-Lithium bis(trifluoromethanesulfonyl)imide,LLZO/PVDF-HFP90PEO-LiTFSI,Other,7.94e-05,25 °C,"LLZO prepared by a sol-gel process: LiOH·H2O, La(NO3)3·6H2O, and ZrO(NO3)2·xH2O weighed with 10 wt% excess LiOH·H2O, dissolved in deionized water with stirring at 80 °C. Citric acid (citric acid to cation molar ratio of 4:1) added, solution heated at 80 °C for 12 h, dried at 250 °C for 2 h, ground, calcinated at 700 °C for 5 h in air, ball milled to nano-level particles. LLZO/PVDF-HFP network: 16 wt% PVDF-HFP dissolved in a mixture of 70 wt% N,N-dimethylformamide and 30 wt% acetone solvent. LLZO added (90 wt% of PVDF-HFP). Stirred for 12 h. Electrospun at 18 kV, solution extrusion rate 0.5 mL h⁻¹, cathode 15 cm from needle. Vacuum oven at 80 °C for 24 h. PEO (MW ~600,000 g mol⁻¹) and LiTFSI (99.99%) dried under vacuum at 80 °C for 24 h. PEO and LiTFSI dissolved in anhydrous acetonitrile (14 wt% PEO, EO:LiTFSI = 8:1). Mechanically stirred at room temperature for 10 h. Cast onto the LLZO/PVDF-HFP network. Dried in vacuum oven 2 h at room temperature, then 24 h at 50 °C. Mass ratio of network to PEO-LiTFSI matrix controlled at 1:1.","PEO (MW ~600,000 g mol⁻¹), LiTFSI (99.99%), LLZO nano-level particles (pure cubic phase), PVDF-HFP (16 wt%).","Figure 4(a), plot digitization"
Three-dimensional LLZO/PVDF-HFP fiber network-enhanced ultrathin composite solid electrolyte membrane for dendrite-free solid-state lithium metal batteries,"Wen He, Hui Ding, Xu Chen, Wensheng Yang",Lithium Lanthanum Zirconate Oxide / Poly(vinylidene fluoride-co-hexafluoropropylene)/Poly(ethylene oxide)-Lithium bis(trifluoromethanesulfonyl)imide,LLZO/PVDF-HFP90PEO-LiTFSI,Other,0.000251,40 °C,"LLZO prepared by a sol-gel process: LiOH·H2O, La(NO3)3·6H2O, and ZrO(NO3)2·xH2O weighed with 10 wt% excess LiOH·H2O, dissolved in deionized water with stirring at 80 °C. Citric acid (citric acid to cation molar ratio of 4:1) added, solution heated at 80 °C for 12 h, dried at 250 °C for 2 h, ground, calcinated at 700 °C for 5 h in air, ball milled to nano-level particles. LLZO/PVDF-HFP network: 16 wt% PVDF-HFP dissolved in a mixture of 70 wt% N,N-dimethylformamide and 30 wt% acetone solvent. LLZO added (90 wt% of PVDF-HFP). Stirred for 12 h. Electrospun at 18 kV, solution extrusion rate 0.5 mL h⁻¹, cathode 15 cm from needle. Vacuum oven at 80 °C for 24 h. PEO (MW ~600,000 g mol⁻¹) and LiTFSI (99.99%) dried under vacuum at 80 °C for 24 h. PEO and LiTFSI dissolved in anhydrous acetonitrile (14 wt% PEO, EO:LiTFSI = 8:1). Mechanically stirred at room temperature for 10 h. Cast onto the LLZO/PVDF-HFP network. Dried in vacuum oven 2 h at room temperature, then 24 h at 50 °C. Mass ratio of network to PEO-LiTFSI matrix controlled at 1:1.","PEO (MW ~600,000 g mol⁻¹), LiTFSI (99.99%), LLZO nano-level particles (pure cubic phase), PVDF-HFP (16 wt%).","Figure 4(a), plot digitization"
Three-dimensional LLZO/PVDF-HFP fiber network-enhanced ultrathin composite solid electrolyte membrane for dendrite-free solid-state lithium metal batteries,"Wen He, Hui Ding, Xu Chen, Wensheng Yang",Poly(ethylene oxide)-Lithium bis(trifluoromethanesulfonyl)imide,PEO-LiTFSI,Polymer,0.00079,71.7°C (344.8K),Not specified,Baseline polymer electrolyte,Figure: _page_4_Figure_2.jpeg
Three-dimensional LLZO/PVDF-HFP fiber network-enhanced ultrathin composite solid electrolyte membrane for dendrite-free solid-state lithium metal batteries,"Wen He, Hui Ding, Xu Chen, Wensheng Yang",Poly(ethylene oxide)-Lithium bis(trifluoromethanesulfonyl)imide,PEO-LiTFSI,Polymer,2.5e-05,29.9°C (303.0K),Not specified,Baseline polymer electrolyte,Figure: _page_4_Figure_2.jpeg
Three-dimensional LLZO/PVDF-HFP fiber network-enhanced ultrathin composite solid electrolyte membrane for dendrite-free solid-state lithium metal batteries,"Wen He, Hui Ding, Xu Chen, Wensheng Yang",LLZO/PVDF-HFP50PEO-LiTFSI,LLZO/PVDF-HFP50PEO-LiTFSI,Other,0.0016,71.7°C (344.8K),Not specified,"Composite electrolyte containing LLZO, PVDF-HFP, PEO, and LiTFSI.",Figure: _page_4_Figure_2.jpeg
Three-dimensional LLZO/PVDF-HFP fiber network-enhanced ultrathin composite solid electrolyte membrane for dendrite-free solid-state lithium metal batteries,"Wen He, Hui Ding, Xu Chen, Wensheng Yang",LLZO/PVDF-HFP50PEO-LiTFSI,LLZO/PVDF-HFP50PEO-LiTFSI,Other,0.0001,29.9°C (303.0K),Not specified,"Composite electrolyte containing LLZO, PVDF-HFP, PEO, and LiTFSI.",Figure: _page_4_Figure_2.jpeg
Three-dimensional LLZO/PVDF-HFP fiber network-enhanced ultrathin composite solid electrolyte membrane for dendrite-free solid-state lithium metal batteries,"Wen He, Hui Ding, Xu Chen, Wensheng Yang",LLZO/PVDF-HFP70PEO-LiTFSI,LLZO/PVDF-HFP70PEO-LiTFSI,Other,0.0013,71.7°C (344.8K),Not specified,"Composite electrolyte containing LLZO, PVDF-HFP, PEO, and LiTFSI.",Figure: _page_4_Figure_2.jpeg
Three-dimensional LLZO/PVDF-HFP fiber network-enhanced ultrathin composite solid electrolyte membrane for dendrite-free solid-state lithium metal batteries,"Wen He, Hui Ding, Xu Chen, Wensheng Yang",LLZO/PVDF-HFP70PEO-LiTFSI,LLZO/PVDF-HFP70PEO-LiTFSI,Other,7.9e-05,29.9°C (303.0K),Not specified,"Composite electrolyte containing LLZO, PVDF-HFP, PEO, and LiTFSI.",Figure: _page_4_Figure_2.jpeg
Three-dimensional LLZO/PVDF-HFP fiber network-enhanced ultrathin composite solid electrolyte membrane for dendrite-free solid-state lithium metal batteries,"Wen He, Hui Ding, Xu Chen, Wensheng Yang",LLZO/PVDF-HFP30PEO-LiTFSI,LLZO/PVDF-HFP30PEO-LiTFSI,Other,0.001,71.7°C (344.8K),Not specified,"Composite electrolyte containing LLZO, PVDF-HFP, PEO, and LiTFSI.",Figure: _page_4_Figure_2.jpeg
Three-dimensional LLZO/PVDF-HFP fiber network-enhanced ultrathin composite solid electrolyte membrane for dendrite-free solid-state lithium metal batteries,"Wen He, Hui Ding, Xu Chen, Wensheng Yang",LLZO/PVDF-HFP30PEO-LiTFSI,LLZO/PVDF-HFP30PEO-LiTFSI,Other,6.3e-05,29.9°C (303.0K),Not specified,"Composite electrolyte containing LLZO, PVDF-HFP, PEO, and LiTFSI.",Figure: _page_4_Figure_2.jpeg
A porous garnet Li7La3Zr2O12 scaffold with interfacial modification for enhancing ionic conductivity in PEO-based composite electrolyte,"Yuexin Xie, Liwu Huang, Yungui Chen",Polyethylene oxide based composite solid-state electrolyte with porous Al-doped Li6.4La3Zr2Al0.2O12 scaffold co-modified with Ca-coordinated Dynasylan IMEO,CSE-DI-Ca,Other,0.000638,25 °C,"Porous Al-LLZO scaffold (Li6.4La3Zr2Al0.2O12) prepared by sol-gel and polycarbonate template method (LiNO3, La(NO3)3·6H2O, Zr(NO3)4·5H2O, Al(NO3)3·9H2O precursors; 30% excess LiNO3; citric acid; stirred 50°C, dried 70°C, permeated PC template, dried 80°C, sintered 800°C for 3h). Al-LLZO-DI obtained by stirring porous Al-LLZO (400 mg) and DI (200 μL) in acetonitrile at 80°C for 1h, then vacuum drying at 100°C for 12h. Al-LLZO-DI-Ca prepared by adding saturated CaCl2 methanol solution to acetonitrile with Al-LLZO-DI (1:1 molar ratio CaCl2/DI), stirred 1h at 50°C, vacuum dried 100°C for 12h. Composite electrolyte fabricated by dissolving PEO (Mw=500,000) and LiTFSI (EO:Li = 12:1) in acetonitrile, adding 7.5 wt% porous Al-LLZO-DI-Ca, stirring 24h, coating on Teflon, drying 12h in glove box, vacuum drying 60°C for 12h.","Composite solid electrolyte with porous Al-doped Li6.4La3Zr2Al0.2O12 scaffold and PEO (Mw=500,000) with LiTFSI, further modified with Ca-coordinated Dynasylan IMEO (DI). Exhibits high ionic conductivity, wide electrochemical window, good thermal stability, and improved mechanical strength.",Abstract
A porous garnet Li7La3Zr2O12 scaffold with interfacial modification for enhancing ionic conductivity in PEO-based composite electrolyte,"Yuexin Xie, Liwu Huang, Yungui Chen",Polyethylene oxide/Al-doped Li7La3Zr2O12 nanofibers-Dynasylan IMEO-Ca composite electrolyte,PEO/Al-LLZO nanofibers-DI-Ca,Other,5.5e-05,30 °C,N/A (Cited Work),N/A (Cited Work),"Introduction, citing Ref [31]"
A porous garnet Li7La3Zr2O12 scaffold with interfacial modification for enhancing ionic conductivity in PEO-based composite electrolyte,"Yuexin Xie, Liwu Huang, Yungui Chen",Polyethylene oxide based composite solid-state electrolyte with porous Al-doped Li6.4La3Zr2Al0.2O12 scaffold co-modified with Ca-coordinated Dynasylan IMEO,CSE-DI-Ca,Other,0.000638,25 °C,"Porous Al-LLZO scaffold (Li6.4La3Zr2Al0.2O12) prepared by sol-gel and polycarbonate template method (LiNO3, La(NO3)3·6H2O, Zr(NO3)4·5H2O, Al(NO3)3·9H2O precursors; 30% excess LiNO3, citric acid; stirred 50°C, dried 70°C, permeated PC template, dried 80°C, sintered 800°C for 3h). Al-LLZO-DI obtained by stirring porous Al-LLZO (400 mg) and DI (200 μL) in acetonitrile at 80°C for 1h, then vacuum drying at 100°C for 12h. Al-LLZO-DI-Ca prepared by adding saturated CaCl2 methanol solution to acetonitrile with Al-LLZO-DI (1:1 molar ratio CaCl2/DI), stirred 1h at 50°C, vacuum dried 100°C for 12h. Composite electrolyte fabricated by dissolving PEO (Mw=500,000) and LiTFSI (EO:Li = 12:1) in acetonitrile, adding 7.5 wt% porous Al-LLZO-DI-Ca, stirring 24h, coating on Teflon, drying 12h in glove box, vacuum drying 60°C for 12h.","Composite solid electrolyte with porous Al-doped Li6.4La3Zr2Al0.2O12 scaffold and PEO (Mw=500,000) with LiTFSI, further modified with Ca-coordinated Dynasylan IMEO (DI). Shows high ionic conductivity at room temperature.","Introduction, last paragraph"
A porous garnet Li7La3Zr2O12 scaffold with interfacial modification for enhancing ionic conductivity in PEO-based composite electrolyte,"Yuexin Xie, Liwu Huang, Yungui Chen",Polyethylene oxide with Lithium bis(trifluoromethanesulfonyl)imide with porous Al-doped Li7La3Zr2O12,CSE (PEO+LiTFSI with Al-LLZO),Other,2.6e-05,RT,"PEO (Mw=500,000) and LiTFSI (EO:Li = 16:1) dissolved in acetonitrile, adding 7.5 wt% porous Al-LLZO, stirred for 24h, coated on Teflon, drying for 12h in glove box, vacuum dried at 60°C for 12h.","Composite solid electrolyte with PEO (Mw=500,000) and LiTFSI, containing 7.5 wt% porous Al-LLZO scaffold.","Table 1, Row 1"
A porous garnet Li7La3Zr2O12 scaffold with interfacial modification for enhancing ionic conductivity in PEO-based composite electrolyte,"Yuexin Xie, Liwu Huang, Yungui Chen",Polyethylene oxide with Lithium bis(trifluoromethanesulfonyl)imide with porous Al-doped Li7La3Zr2O12,CSE (PEO+LiTFSI with Al-LLZO),Other,4.13e-05,RT,"PEO (Mw=500,000) and LiTFSI (EO:Li = 14:1) dissolved in acetonitrile, adding 7.5 wt% porous Al-LLZO, stirred for 24h, coated on Teflon, drying for 12h in glove box, vacuum dried at 60°C for 12h.","Composite solid electrolyte with PEO (Mw=500,000) and LiTFSI, containing 7.5 wt% porous Al-LLZO scaffold.","Table 1, Row 2"
A porous garnet Li7La3Zr2O12 scaffold with interfacial modification for enhancing ionic conductivity in PEO-based composite electrolyte,"Yuexin Xie, Liwu Huang, Yungui Chen",Polyethylene oxide with Lithium bis(trifluoromethanesulfonyl)imide with porous Al-doped Li7La3Zr2O12,CSE (PEO+LiTFSI with Al-LLZO),Other,5.98e-05,RT,"PEO (Mw=500,000) and LiTFSI (EO:Li = 8:1) dissolved in acetonitrile, adding 7.5 wt% porous Al-LLZO, stirred for 24h, coated on Teflon, drying for 12h in glove box, vacuum dried at 60°C for 12h.","Composite solid electrolyte with PEO (Mw=500,000) and LiTFSI, containing 7.5 wt% porous Al-LLZO scaffold.","Table 1, Row 3"
A porous garnet Li7La3Zr2O12 scaffold with interfacial modification for enhancing ionic conductivity in PEO-based composite electrolyte,"Yuexin Xie, Liwu Huang, Yungui Chen",Polyethylene oxide with Lithium bis(trifluoromethanesulfonyl)imide with porous Al-doped Li7La3Zr2O12,CSE (PEO+LiTFSI with Al-LLZO),Other,0.000176,RT,"PEO (Mw=500,000) and LiTFSI (EO:Li = 12:1) dissolved in acetonitrile, adding 7.5 wt% porous Al-LLZO, stirred for 24h, coated on Teflon, drying for 12h in glove box, vacuum dried at 60°C for 12h.","Composite solid electrolyte with PEO (Mw=500,000) and LiTFSI, containing 7.5 wt% porous Al-LLZO scaffold.","Table 1, Row 4"
A porous garnet Li7La3Zr2O12 scaffold with interfacial modification for enhancing ionic conductivity in PEO-based composite electrolyte,"Yuexin Xie, Liwu Huang, Yungui Chen",Polyethylene oxide with Lithium bis(trifluoromethanesulfonyl)imide with porous Al-doped Li7La3Zr2O12,CSE (PEO+LiTFSI with Al-LLZO),Other,4.37e-05,RT,"PEO (Mw=500,000) and LiTFSI (EO:Li = 12:1) dissolved in acetonitrile, adding 10 wt% porous Al-LLZO, stirred for 24h, coated on Teflon, drying for 12h in glove box, vacuum dried at 60°C for 12h.","Composite solid electrolyte with PEO (Mw=500,000) and LiTFSI, containing 10 wt% porous Al-LLZO scaffold.","Table 1, Row 5"
A porous garnet Li7La3Zr2O12 scaffold with interfacial modification for enhancing ionic conductivity in PEO-based composite electrolyte,"Yuexin Xie, Liwu Huang, Yungui Chen",Polyethylene oxide with Lithium bis(trifluoromethanesulfonyl)imide with porous Al-doped Li7La3Zr2O12,CSE (PEO+LiTFSI with Al-LLZO),Other,3.82e-05,RT,"PEO (Mw=500,000) and LiTFSI (EO:Li = 12:1) dissolved in acetonitrile, adding 12.5 wt% porous Al-LLZO, stirred for 24h, coated on Teflon, drying for 12h in glove box, vacuum dried at 60°C for 12h.","Composite solid electrolyte with PEO (Mw=500,000) and LiTFSI, containing 12.5 wt% porous Al-LLZO scaffold.","Table 1, Row 6"
A porous garnet Li7La3Zr2O12 scaffold with interfacial modification for enhancing ionic conductivity in PEO-based composite electrolyte,"Yuexin Xie, Liwu Huang, Yungui Chen",Polyethylene oxide with Lithium bis(trifluoromethanesulfonyl)imide with porous Al-doped Li7La3Zr2O12 scaffold co-modified with Ca-coordinated Dynasylan IMEO,CSE-DI-Ca,Other,0.000638,RT,"Porous Al-LLZO (400 mg) and DI (200 μL) stirred in acetonitrile at 80°C for 1h, then vacuum dried at 100°C for 12h to obtain Al-LLZO-DI. Saturated CaCl2 methanol solution added to acetonitrile with Al-LLZO-DI (1:1 molar ratio CaCl2/DI), stirred 1h at 50°C, vacuum dried at 100°C for 12h to obtain Al-LLZO-DI-Ca. Composite electrolyte fabricated by dissolving PEO (Mw=500,000) and LiTFSI (EO:Li = 12:1) in acetonitrile, adding 7.5 wt% porous Al-LLZO-DI-Ca, stirring for 24h, coating on Teflon, drying for 12h in glove box, vacuum drying at 60°C for 12h.","Composite solid electrolyte with PEO (Mw=500,000) and LiTFSI, containing 7.5 wt% porous Al-LLZO scaffold, further modified with Ca-coordinated Dynasylan IMEO (DI).","Table 1, Row 7"
A porous garnet Li7La3Zr2O12 scaffold with interfacial modification for enhancing ionic conductivity in PEO-based composite electrolyte,"Yuexin Xie, Liwu Huang, Yungui Chen",Polyethylene oxide with Lithium bis(trifluoromethanesulfonyl)imide with porous Al-doped Li7La3Zr2O12,CSE (PEO+LiTFSI with Al-LLZO),Other,0.000176,25 °C,"PEO (Mw=500,000) and LiTFSI (EO:Li = 12:1) dissolved in acetonitrile, adding 7.5 wt% porous Al-LLZO, stirred for 24h, coated on Teflon, drying for 12h in glove box, vacuum dried at 60°C for 12h.","Composite solid electrolyte with PEO (Mw=500,000) and LiTFSI, containing 7.5 wt% porous Al-LLZO scaffold. This composition yields the highest ionic conductivity among CSEs before DI-Ca modification.","Results and Discussion, Section 3.3, first paragraph after Table 1"
A porous garnet Li7La3Zr2O12 scaffold with interfacial modification for enhancing ionic conductivity in PEO-based composite electrolyte,"Yuexin Xie, Liwu Huang, Yungui Chen",Polyethylene oxide based composite solid-state electrolyte with porous Al-doped Li6.4La3Zr2Al0.2O12 scaffold co-modified with Ca-coordinated Dynasylan IMEO,CSE-DI-Ca,Other,0.000638,25 °C,"Porous Al-LLZO (400 mg) and DI (200 μL) stirred in acetonitrile at 80°C for 1h, then vacuum dried at 100°C for 12h to obtain Al-LLZO-DI. Saturated CaCl2 methanol solution added to acetonitrile with Al-LLZO-DI (1:1 molar ratio CaCl2/DI), stirred 1h at 50°C, vacuum dried at 100°C for 12h to obtain Al-LLZO-DI-Ca. Composite electrolyte fabricated by dissolving PEO (Mw=500,000) and LiTFSI (EO:Li = 12:1) in acetonitrile, adding 7.5 wt% porous Al-LLZO-DI-Ca, stirring for 24h, coating on Teflon, drying for 12h in glove box, vacuum drying at 60°C for 12h.","Composite solid electrolyte with porous Al-doped Li6.4La3Zr2Al0.2O12 scaffold and PEO (Mw=500,000) with LiTFSI, further modified with Ca-coordinated Dynasylan IMEO (DI). Achieved high ionic conductivity after DI-Ca addition.","Results and Discussion, Section 3.3, second paragraph after Table 1, referring to Figure 5(d)"
A porous garnet Li7La3Zr2O12 scaffold with interfacial modification for enhancing ionic conductivity in PEO-based composite electrolyte,"Yuexin Xie, Liwu Huang, Yungui Chen",Polyethylene oxide with Lithium bis(trifluoromethanesulfonyl)imide with porous Al-doped Li7La3Zr2O12 scaffold co-modified with Ca-coordinated Dynasylan IMEO,PEO-LiTFSI + porous Al-LLZO-DI-Ca,Other,0.000638,25 °C,"Porous Al-LLZO scaffold (Li6.4La3Zr2Al0.2O12) prepared by sol-gel and polycarbonate template method (LiNO3, La(NO3)3·6H2O, Zr(NO3)4·5H2O, Al(NO3)3·9H2O precursors; 30% excess LiNO3, citric acid; stirred 50°C, dried 70°C, permeated PC template, dried 80°C, sintered 800°C for 3h). Al-LLZO-DI obtained by stirring porous Al-LLZO (400 mg) and DI (200 μL) in acetonitrile at 80°C for 1h, then vacuum drying at 100°C for 12h. Al-LLZO-DI-Ca prepared by adding saturated CaCl2 methanol solution to acetonitrile with Al-LLZO-DI (1:1 molar ratio CaCl2/DI), stirred 1h at 50°C, vacuum dried 100°C for 12h. Composite electrolyte fabricated by dissolving PEO (Mw=500,000) and LiTFSI (EO:Li = 12:1) in acetonitrile, adding 7.5 wt% porous Al-LLZO-DI-Ca, stirring 24h, coating on Teflon, drying 12h in glove box, vacuum drying 60°C for 12h.","Composite solid electrolyte with PEO (Mw=500,000) and LiTFSI, containing 7.5 wt% porous Al-LLZO scaffold, further modified with Ca-coordinated Dynasylan IMEO (DI).","Table 2, Row 1 (This work)"
A porous garnet Li7La3Zr2O12 scaffold with interfacial modification for enhancing ionic conductivity in PEO-based composite electrolyte,"Yuexin Xie, Liwu Huang, Yungui Chen",Polyethylene oxide with Lithium bis(trifluoromethanesulfonyl)imide with micron-particles Al-doped Li7La3Zr2O12,PEO-LiTFSI + micron-particles Al-LLZO,Other,0.00055,30 °C,N/A (Cited Work),N/A (Cited Work),"Table 2, Row 2, citing Ref [41]"
A porous garnet Li7La3Zr2O12 scaffold with interfacial modification for enhancing ionic conductivity in PEO-based composite electrolyte,"Yuexin Xie, Liwu Huang, Yungui Chen",Polyethylene oxide with Lithium bis(trifluoromethanesulfonyl)imide with nanofibers Al-doped Li7La3Zr2O12,PEO-LiTFSI + nanofibers Al-LLZO,Other,0.00025,25 °C,N/A (Cited Work),N/A (Cited Work),"Table 2, Row 3, citing Ref [26]"
A porous garnet Li7La3Zr2O12 scaffold with interfacial modification for enhancing ionic conductivity in PEO-based composite electrolyte,"Yuexin Xie, Liwu Huang, Yungui Chen",Polyethylene oxide with Lithium bis(trifluoromethanesulfonyl)imide with 1-D nanowires Al-doped Li6.4La3Zr1.4Ta0.6O12,PEO-LiTFSI+1-D nanowires Al-LLZO,Other,0.000239,25 °C,N/A (Cited Work),N/A (Cited Work),"Table 2, Row 4, citing Ref [48]"
A porous garnet Li7La3Zr2O12 scaffold with interfacial modification for enhancing ionic conductivity in PEO-based composite electrolyte,"Yuexin Xie, Liwu Huang, Yungui Chen",Polyethylene oxide with Lithium bis(trifluoromethanesulfonyl)imide with macro-porous Al-doped Li7La3Zr2O12,PEO-LiTFSI + macro-porous Al-LLZO,Other,9.2e-05,25 °C,N/A (Cited Work),N/A (Cited Work),"Table 2, Row 5, citing Ref [27]"
A porous garnet Li7La3Zr2O12 scaffold with interfacial modification for enhancing ionic conductivity in PEO-based composite electrolyte,"Yuexin Xie, Liwu Huang, Yungui Chen",Polyethylene oxide with Lithium bis(trifluoromethanesulfonyl)imide with nanofibers Al-doped Li7La3Zr2O12 scaffold co-modified with Ca-coordinated Dynasylan IMEO,PEO-LiTFSI + nanofibers Al-LLZO-DI-Ca,Other,5.44e-05,25 °C,N/A (Cited Work),N/A (Cited Work),"Table 2, Row 6, citing Ref [31]"
A porous garnet Li7La3Zr2O12 scaffold with interfacial modification for enhancing ionic conductivity in PEO-based composite electrolyte,"Yuexin Xie, Liwu Huang, Yungui Chen",Polyethylene oxide based composite solid electrolyte with porous Al-doped Li6.4La3Zr2Al0.2O12 scaffold co-modified with Ca-coordinated Dynasylan IMEO,CSE-DI-Ca,Other,0.000638,25 °C,"Porous Al-LLZO scaffold (Li6.4La3Zr2Al0.2O12) prepared by sol-gel and polycarbonate template method (LiNO3, La(NO3)3·6H2O, Zr(NO3)4·5H2O, Al(NO3)3·9H2O precursors; 30% excess LiNO3, citric acid; stirred 50°C, dried 70°C, permeated PC template, dried 80°C, sintered 800°C for 3h). Al-LLZO-DI obtained by stirring porous Al-LLZO (400 mg) and DI (200 μL) in acetonitrile at 80°C for 1h, then vacuum drying at 100°C for 12h. Al-LLZO-DI-Ca prepared by adding saturated CaCl2 methanol solution to acetonitrile with Al-LLZO-DI (1:1 molar ratio CaCl2/DI), stirred 1h at 50°C, vacuum dried 100°C for 12h. Composite electrolyte fabricated by dissolving PEO (Mw=500,000) and LiTFSI (EO:Li = 12:1) in acetonitrile, adding 7.5 wt% porous Al-LLZO-DI-Ca, stirring 24h, coating on Teflon, drying 12h in glove box, vacuum drying 60°C for 12h.","Optimized composite solid electrolyte with porous Al-doped Li6.4La3Zr2Al0.2O12 scaffold and PEO (Mw=500,000) with LiTFSI, further modified with Ca-coordinated Dynasylan IMEO (DI). Possesses high ionic conductivity, low Li-ion activation energy, high Li+ transference number, wide electrochemical window, high thermochemical stability, and improved mechanical strength.",Conclusion
Constructing a PVDF-based composite solid-state electrolyte with high ionic conductivity Li6.5La3Zr1.5Ta0.1Nb0.4O12 for lithium metal battery,"Xin Song, Tianhang Zhang, Saifang Huang, Jinshuo Mi, Yudong Zhang, Jadranka Travas-Sejdic, Adrian Peter Turner, Wei Gao, Peng Cao",Polyvinylidene Fluoride Lithium bis(fluorosulfonyl)imide Li6.5La3Zr1.5Ta0.1Nb0.4O12 composite solid-state electrolyte,PVDF-LLZTNO,Other,0.000105,RT,Solution casting method. PVDF and LiFSI (3:2 wt ratio) dissolved in anhydrous DMF. 10% LLZTNO (wt ratio to PVDF) added. Mechanically stirred 12h. Cast in Petri dish and dried in blast oven for 23h at 60 	C.,"Membrane with diameter 19 mm, thickness 100 	 5 	 m, porous microstructure, homogeneous dispersion of LLZTNO powders, 	-phase PVDF, brown color.",Abstract
Constructing a PVDF-based composite solid-state electrolyte with high ionic conductivity Li6.5La3Zr1.5Ta0.1Nb0.4O12 for lithium metal battery,"Xin Song, Tianhang Zhang, Saifang Huang, Jinshuo Mi, Yudong Zhang, Jadranka Travas-Sejdic, Adrian Peter Turner, Wei Gao, Peng Cao",Polyethylene Oxide based electrolyte,PEO-based,Polymer,1e-06,RT,N/A (General statement),"General statement about PEO-based electrolytes, semi-crystalline polymer.","Introduction, paragraph 3"
Constructing a PVDF-based composite solid-state electrolyte with high ionic conductivity Li6.5La3Zr1.5Ta0.1Nb0.4O12 for lithium metal battery,"Xin Song, Tianhang Zhang, Saifang Huang, Jinshuo Mi, Yudong Zhang, Jadranka Travas-Sejdic, Adrian Peter Turner, Wei Gao, Peng Cao",Polyethylene Oxide based electrolyte,PEO-based,Polymer,0.0001,55 	C,N/A (General statement),General statement about PEO-based electrolytes.,"Introduction, paragraph 3"
Constructing a PVDF-based composite solid-state electrolyte with high ionic conductivity Li6.5La3Zr1.5Ta0.1Nb0.4O12 for lithium metal battery,"Xin Song, Tianhang Zhang, Saifang Huang, Jinshuo Mi, Yudong Zhang, Jadranka Travas-Sejdic, Adrian Peter Turner, Wei Gao, Peng Cao",Composite polymer electrolyte (ether oligomers generated via LiOH/Li2CO3 initiators),,Other,0.00143,RT,N/A (Cited Work),N/A (Cited Work),"Introduction, paragraph 3, citing Ref [26]"
