Repository: bhattadeb34/FACT_Data_Extraction_Scientific_Papers

File: master_conductivity_data.csv (part 3 of 52)
paper_title,paper_authors,full_name,acronym,material_class,ionic_conductivity_S_per_cm,temperature,processing_method,material_description,source_location
Constructing a PVDF-based composite solid-state electrolyte with high ionic conductivity Li6.5La3Zr1.5Ta0.1Nb0.4O12 for lithium metal battery,"Xin Song, Tianhang Zhang, Saifang Huang, Jinshuo Mi, Yudong Zhang, Jadranka Travas-Sejdic, Adrian Peter Turner, Wei Gao, Peng Cao",Poly(vinylidene fluoride) Li6.75La3Zr1.75Ta0.25O12 composite electrolyte,PVDF-LLZTO,Other,0.0005,25 	C,N/A (Cited Work),N/A (Cited Work),"Introduction, paragraph 4, citing Ref [33]"
Constructing a PVDF-based composite solid-state electrolyte with high ionic conductivity Li6.5La3Zr1.5Ta0.1Nb0.4O12 for lithium metal battery,"Xin Song, Tianhang Zhang, Saifang Huang, Jinshuo Mi, Yudong Zhang, Jadranka Travas-Sejdic, Adrian Peter Turner, Wei Gao, Peng Cao",Polyvinylidene Fluoride Li6.4La3Zr2Al0.2O12 composite solid-state electrolyte,PVDF-LLZO,Other,0.000151,RT,N/A (Cited Work),N/A (Cited Work),"Introduction, paragraph 4, citing Ref [34]"
Constructing a PVDF-based composite solid-state electrolyte with high ionic conductivity Li6.5La3Zr1.5Ta0.1Nb0.4O12 for lithium metal battery,"Xin Song, Tianhang Zhang, Saifang Huang, Jinshuo Mi, Yudong Zhang, Jadranka Travas-Sejdic, Adrian Peter Turner, Wei Gao, Peng Cao",Poly(vinylidene fluoride)/poly(ethylene glycol) solid polymer electrolyte,PVDF@PEG SPE,Polymer,8.03e-05,30 	C,N/A (Cited Work),N/A (Cited Work),"Introduction, paragraph 4, citing Ref [35]"
Constructing a PVDF-based composite solid-state electrolyte with high ionic conductivity Li6.5La3Zr1.5Ta0.1Nb0.4O12 for lithium metal battery,"Xin Song, Tianhang Zhang, Saifang Huang, Jinshuo Mi, Yudong Zhang, Jadranka Travas-Sejdic, Adrian Peter Turner, Wei Gao, Peng Cao",Lithium Lanthanum Zirconium Tantalum Niobium Oxide,LLZTNO,Ceramic,0.00104,22 	C,"Conventional solid-state synthesis. Mixed LiOH (15 wt% excess), La2O3 (pre-dried at 900 	C for 12 h), Ta2O5, Nb2O5, ZrO2. Ball-milled in ethanol with zirconia balls for 6 h. Calcined in a zirconia crucible from 25 	C to 1150 	C at 2.5 	C/min, held at 1150 	C for 6 h. Ground in a mortar for 0.5 h, sieved.","Li-stuffed garnet oxide powder, uniform size of ~1 		m.","Section 3.1, paragraph 1; Section 3.2, paragraph 2, citing Ref [36] for the reported conductivity value"
Constructing a PVDF-based composite solid-state electrolyte with high ionic conductivity Li6.5La3Zr1.5Ta0.1Nb0.4O12 for lithium metal battery,"Xin Song, Tianhang Zhang, Saifang Huang, Jinshuo Mi, Yudong Zhang, Jadranka Travas-Sejdic, Adrian Peter Turner, Wei Gao, Peng Cao",Polyvinylidene Fluoride Lithium bis(fluorosulfonyl)imide Li6.5La3Zr1.5Ta0.1Nb0.4O12 composite solid-state electrolyte,PVDF-LLZTNO 10%,Other,0.000105,RT,Solution casting method. PVDF and LiFSI (3:2 wt ratio) dissolved in anhydrous DMF. 10% LLZTNO (wt ratio to PVDF) added. Mechanically stirred 12h. Cast in Petri dish and dried in blast oven for 23h at 60 	C.,"Membrane with diameter 19 mm, thickness 100 		 5 		m, porous microstructure, homogeneous dispersion of LLZTNO powders, 	-phase PVDF, brown color.","Section 3.2, paragraph 2; Figure 3(c)"
Constructing a PVDF-based composite solid-state electrolyte with high ionic conductivity Li6.5La3Zr1.5Ta0.1Nb0.4O12 for lithium metal battery,"Xin Song, Tianhang Zhang, Saifang Huang, Jinshuo Mi, Yudong Zhang, Jadranka Travas-Sejdic, Adrian Peter Turner, Wei Gao, Peng Cao",Polyvinylidene Fluoride Lithium bis(fluorosulfonyl)imide,PVDF,Polymer,5.71e-05,RT,Solution casting method. PVDF and LiFSI (3:2 wt ratio) dissolved in anhydrous DMF. Stirred 1h. Cast in Petri dish and dried in blast oven for 23h at 60 	C.,"Membrane with diameter 19 mm, thickness 100 		 5 		m. Colorless. Pores observed. Contains 	-phase PVDF.","Section 3.2, paragraph 2"
Constructing a PVDF-based composite solid-state electrolyte with high ionic conductivity Li6.5La3Zr1.5Ta0.1Nb0.4O12 for lithium metal battery,"Xin Song, Tianhang Zhang, Saifang Huang, Jinshuo Mi, Yudong Zhang, Jadranka Travas-Sejdic, Adrian Peter Turner, Wei Gao, Peng Cao",Polyvinylidene Fluoride Lithium bis(fluorosulfonyl)imide Li6.5La3Zr1.5Ta0.1Nb0.4O12 composite solid-state electrolyte,PVDF LLZTNO 10%,Other,0.000105,RT,Solution casting method. PVDF and LiFSI (3:2 wt ratio) dissolved in anhydrous DMF. 10% LLZTNO (wt ratio to PVDF) added. Mechanically stirred 12h. Cast in Petri dish and dried in blast oven for 23h at 60 	C.,"Membrane with diameter 19 mm, thickness 100 		 5 		m, porous microstructure, homogeneous dispersion of LLZTNO powders, 	-phase PVDF, brown color.","Table 1, Row 1"
Constructing a PVDF-based composite solid-state electrolyte with high ionic conductivity Li6.5La3Zr1.5Ta0.1Nb0.4O12 for lithium metal battery,"Xin Song, Tianhang Zhang, Saifang Huang, Jinshuo Mi, Yudong Zhang, Jadranka Travas-Sejdic, Adrian Peter Turner, Wei Gao, Peng Cao",Polyvinylidene fluoride-b-polytetrafluoroethylene Lithium Lanthanum Zirconate Oxide composite,PVDF-b-PTFE LLZO,Other,0.000138,RT,N/A (Cited Work),N/A (Cited Work),"Table 1, Row 2, citing Ref [61]"
Constructing a PVDF-based composite solid-state electrolyte with high ionic conductivity Li6.5La3Zr1.5Ta0.1Nb0.4O12 for lithium metal battery,"Xin Song, Tianhang Zhang, Saifang Huang, Jinshuo Mi, Yudong Zhang, Jadranka Travas-Sejdic, Adrian Peter Turner, Wei Gao, Peng Cao",Polyvinylidene fluoride-co-hexafluoropropylene Lithium Gallium Lanthanum Zirconate Oxide,PVDF-HFP Li6.4Ga0.2La3Zr2O12,Other,0.00184,RT,N/A (Cited Work),N/A (Cited Work),"Table 1, Row 3, citing Ref [62]"
Constructing a PVDF-based composite solid-state electrolyte with high ionic conductivity Li6.5La3Zr1.5Ta0.1Nb0.4O12 for lithium metal battery,"Xin Song, Tianhang Zhang, Saifang Huang, Jinshuo Mi, Yudong Zhang, Jadranka Travas-Sejdic, Adrian Peter Turner, Wei Gao, Peng Cao",Polyvinylidene Fluoride Magnesium Aluminum Silicate Hydroxide,"PVDF (Mg,Al)2Si4O10(OH)",Other,0.00012,RT,N/A (Cited Work),N/A (Cited Work),"Table 1, Row 4, citing Ref [63]"
Effect of NASICON-type LiSnZr(PO4)3 ceramic filler on the ionic conductivity and electrochemical behavior of PVDF based composite electrolyte,"Tanvi Pareek, Sushmita Dwivedi, Shadab Ali Ahmad, Manish Badole, Sunil Kumar",Poly(vinylidene difluoride) + Lithium bis(trifluoromethanesulfonyl)imide + Lithium Tin Zirconium Phosphate,PVDF + LiTFSI + LSZP (CPE-15),Other,5.76,300 K,"PVDF (M_w = 5.43 	imes 10⁵) dissolved in NMP, stirred until transparent. LiTFSI (purity >99.0%) added, stirred 12 h. 15 wt% LSZP powder added, stirred overnight at room temperature. Homogeneous solution cast on petri dish, placed under vacuum for 48 h at 50 °C to evaporate solvent. Peeled off, stored in argon-filled glove box.","PVDF-based polymer-ceramic composite electrolyte, (PVDF + LiTFSI) + 15 wt% LiSnZr(PO₄)₃ ceramic filler, fabricated via solution casting.",Abstract
Effect of NASICON-type LiSnZr(PO4)3 ceramic filler on the ionic conductivity and electrochemical behavior of PVDF based composite electrolyte,"Tanvi Pareek, Sushmita Dwivedi, Shadab Ali Ahmad, Manish Badole, Sunil Kumar",Lithium Aluminum Titanium Silicon Phosphate,Li₁₊ₓ₊ᵥAlₓTi₂₋ₓSiᵥP₃₋ᵥO₁₂ (x=0.3 and y=0.4),Ceramic,1.33,RT,N/A (Cited Work),N/A (Cited Work),"Introduction, paragraph 3 (citing [26] Liu et al.)"
Effect of NASICON-type LiSnZr(PO4)3 ceramic filler on the ionic conductivity and electrochemical behavior of PVDF based composite electrolyte,"Tanvi Pareek, Sushmita Dwivedi, Shadab Ali Ahmad, Manish Badole, Sunil Kumar",Poly(ethylene oxide) + Lithium bis(trifluoromethanesulfonyl)imide + Lithium Lanthanum Zirconate Oxide,PEO + LiTFSI + LLZO,Other,10.0,RT,N/A (Cited Work),N/A (Cited Work),"Introduction, paragraph 5 (citing [39,50] Keller et al.)"
Effect of NASICON-type LiSnZr(PO4)3 ceramic filler on the ionic conductivity and electrochemical behavior of PVDF based composite electrolyte,"Tanvi Pareek, Sushmita Dwivedi, Shadab Ali Ahmad, Manish Badole, Sunil Kumar",Polyethylene oxide + Lithium Lanthanum Zirconium Tantalate Oxide,PEO + LLZTO (Li₆.₄La₃Zr₁.₄Ta₀.₆O₁₂),Other,1.6,RT,N/A (Cited Work),N/A (Cited Work),"Introduction, paragraph 5 (citing [51] Huo et al.)"
Effect of NASICON-type LiSnZr(PO4)3 ceramic filler on the ionic conductivity and electrochemical behavior of PVDF based composite electrolyte,"Tanvi Pareek, Sushmita Dwivedi, Shadab Ali Ahmad, Manish Badole, Sunil Kumar",Polyethylene oxide + Lithium Lanthanum Zirconium Tantalate Oxide,PEO + LLZTO (Li₆.₄La₃Zr₁.₄T₀.₆O₁₂),Other,1.17,RT,N/A (Cited Work),N/A (Cited Work),"Introduction, paragraph 5 (citing [52] Chen et al.)"
Effect of NASICON-type LiSnZr(PO4)3 ceramic filler on the ionic conductivity and electrochemical behavior of PVDF based composite electrolyte,"Tanvi Pareek, Sushmita Dwivedi, Shadab Ali Ahmad, Manish Badole, Sunil Kumar",Lithium Tin Zirconium Phosphate,LSZP (LiSnZr(PO₄)₃),Ceramic,1.45,RT,N/A (Cited Work),"NASICON-type rhombohedral compound, synthesized via method reported in Ref [20].","Table 1, Row 1 (also Introduction, paragraph 6, citing [20])"
Effect of NASICON-type LiSnZr(PO4)3 ceramic filler on the ionic conductivity and electrochemical behavior of PVDF based composite electrolyte,"Tanvi Pareek, Sushmita Dwivedi, Shadab Ali Ahmad, Manish Badole, Sunil Kumar",Poly(vinylidene difluoride) + Lithium bis(trifluoromethanesulfonyl)imide,PVDF + LiTFSI (CPE-00),Polymer,2.35,RT,"PVDF (M_w = 5.43 	imes 10⁵, Alfa Aesar) dissolved in NMP (ACS reagent, purity >99.9%, Sigma Aldrich), stirred continuously till transparent. LiTFSI (purity >99.0%, Alfa Aesar) added, stirred for 12 h. Homogeneous solution cast on a petri dish and placed under vacuum for 48 h at 50 °C to evaporate the solvent. Finally, the composite membrane was peeled off and stored in an argon-filled glove box.","PVDF-based polymer electrolyte (80 wt% PVDF : 20 wt% LiTFSI). Semi-crystalline phase formation confirmed by XRD, mixed (α+β) phases of PVDF.","Table 1, Row 2"
Effect of NASICON-type LiSnZr(PO4)3 ceramic filler on the ionic conductivity and electrochemical behavior of PVDF based composite electrolyte,"Tanvi Pareek, Sushmita Dwivedi, Shadab Ali Ahmad, Manish Badole, Sunil Kumar",Poly(vinylidene difluoride) + Lithium bis(trifluoromethanesulfonyl)imide + Lithium Tin Zirconium Phosphate,PVDF + LiTFSI + LSZP (CPE-05),Other,1.53,RT,"PVDF (M_w = 5.43 	imes 10⁵, Alfa Aesar) dissolved in NMP (ACS reagent, purity >99.9%, Sigma Aldrich), stirred continuously till transparent. LiTFSI (purity >99.0%, Alfa Aesar) added, stirred for 12 h. 5 wt% LSZP powder (synthesized via method reported in Ref [20]) added, stirred overnight at room temperature. Homogeneous solution cast on a petri dish and placed under vacuum for 48 h at 50 °C to evaporate the solvent. Finally, the composite membrane was peeled off and stored in an argon-filled glove box.","PVDF-based polymer-ceramic composite electrolyte, (PVDF + LiTFSI) + 5 wt% LiSnZr(PO₄)₃ ceramic filler. Rhombohedral R̅3c phase coexists with α-phase of PVDF.","Table 1, Row 3"
Effect of NASICON-type LiSnZr(PO4)3 ceramic filler on the ionic conductivity and electrochemical behavior of PVDF based composite electrolyte,"Tanvi Pareek, Sushmita Dwivedi, Shadab Ali Ahmad, Manish Badole, Sunil Kumar",Poly(vinylidene difluoride) + Lithium bis(trifluoromethanesulfonyl)imide + Lithium Tin Zirconium Phosphate,PVDF + LiTFSI + LSZP (CPE-10),Other,2.35,RT,"PVDF (M_w = 5.43 	imes 10⁵, Alfa Aesar) dissolved in NMP (ACS reagent, purity >99.9%, Sigma Aldrich), stirred continuously till transparent. LiTFSI (purity >99.0%, Alfa Aesar) added, stirred for 12 h. 10 wt% LSZP powder (synthesized via method reported in Ref [20]) added, stirred overnight at room temperature. Homogeneous solution cast on a petri dish and placed under vacuum for 48 h at 50 °C to evaporate the solvent. Finally, the composite membrane was peeled off and stored in an argon-filled glove box.","PVDF-based polymer-ceramic composite electrolyte, (PVDF + LiTFSI) + 10 wt% LiSnZr(PO₄)₃ ceramic filler. NASICON-type rhombohedral phase dominates.","Table 1, Row 4"
Effect of NASICON-type LiSnZr(PO4)3 ceramic filler on the ionic conductivity and electrochemical behavior of PVDF based composite electrolyte,"Tanvi Pareek, Sushmita Dwivedi, Shadab Ali Ahmad, Manish Badole, Sunil Kumar",Poly(vinylidene difluoride) + Lithium bis(trifluoromethanesulfonyl)imide + Lithium Tin Zirconium Phosphate,PVDF + LiTFSI + LSZP (CPE-15),Other,5.76,RT,"PVDF (M_w = 5.43 	imes 10⁵, Alfa Aesar) dissolved in NMP (ACS reagent, purity >99.9%, Sigma Aldrich), stirred continuously till transparent. LiTFSI (purity >99.0%, Alfa Aesar) added, stirred for 12 h. 15 wt% LSZP powder (synthesized via method reported in Ref [20]) added, stirred overnight at room temperature. Homogeneous solution cast on a petri dish and placed under vacuum for 48 h at 50 °C to evaporate the solvent. Finally, the composite membrane was peeled off and stored in an argon-filled glove box.","PVDF-based polymer-ceramic composite electrolyte, (PVDF + LiTFSI) + 15 wt% LiSnZr(PO₄)₃ ceramic filler. Highest Li⁺ conductivity. NASICON-type rhombohedral phase dominates.","Table 1, Row 5"
Effect of NASICON-type LiSnZr(PO4)3 ceramic filler on the ionic conductivity and electrochemical behavior of PVDF based composite electrolyte,"Tanvi Pareek, Sushmita Dwivedi, Shadab Ali Ahmad, Manish Badole, Sunil Kumar",Poly(vinylidene difluoride) + Lithium bis(trifluoromethanesulfonyl)imide + Lithium Tin Zirconium Phosphate,PVDF + LiTFSI + LSZP (CPE-20),Other,1.29,RT,"PVDF (M_w = 5.43 	imes 10⁵, Alfa Aesar) dissolved in NMP (ACS reagent, purity >99.9%, Sigma Aldrich), stirred continuously till transparent. LiTFSI (purity >99.0%, Alfa Aesar) added, stirred for 12 h. 20 wt% LSZP powder (synthesized via method reported in Ref [20]) added, stirred overnight at room temperature. Homogeneous solution cast on a petri dish and placed under vacuum for 48 h at 50 °C to evaporate the solvent. Finally, the composite membrane was peeled off and stored in an argon-filled glove box.","PVDF-based polymer-ceramic composite electrolyte, (PVDF + LiTFSI) + 20 wt% LiSnZr(PO₄)₃ ceramic filler. Lowest conductivity due to agglomeration of ceramic particles and resultant cracks and brittle nature.","Table 1, Row 6"
Effect of NASICON-type LiSnZr(PO4)3 ceramic filler on the ionic conductivity and electrochemical behavior of PVDF based composite electrolyte,"Tanvi Pareek, Sushmita Dwivedi, Shadab Ali Ahmad, Manish Badole, Sunil Kumar",Poly(vinylidene difluoride) + Lithium bis(trifluoromethanesulfonyl)imide + Lithium Tin Zirconium Phosphate,PVDF + LiTFSI + LSZP (CPE-15),Other,1.24,20 °C,"PVDF (M_w = 5.43 	imes 10⁵, Alfa Aesar) dissolved in NMP (ACS reagent, purity >99.9%, Sigma Aldrich), stirred continuously till transparent. LiTFSI (purity >99.0%, Alfa Aesar) added, stirred for 12 h. 15 wt% LSZP powder (synthesized via method reported in Ref [20]) added, stirred overnight at room temperature. Homogeneous solution cast on a petri dish and placed under vacuum for 48 h at 50 °C to evaporate the solvent. Finally, the composite membrane was peeled off and stored in an argon-filled glove box.","PVDF-based polymer-ceramic composite electrolyte, (PVDF + LiTFSI) + 15 wt% LiSnZr(PO₄)₃ ceramic filler.","Results and discussion, paragraph 6 (referring to Fig. 5(b) data)"
Safe solid-state PEO/TPU/LLZO nano network polymer composite gel electrolyte for solid state lithium batteries,"Haoshan Xu, Shuhong Huang, Jiaqi Qian, Siming Liu, Ling Li, Xiaohui Zhao, Wenming Zhang",Polyethylene oxide/Polypropylene carbonate polymer electrolyte,PEO/PPC,Other,6.83e-05,25 °C,N/A (Cited Work),N/A (Cited Work),"Introduction, paragraph 5, cited from Ref [31]"
Safe solid-state PEO/TPU/LLZO nano network polymer composite gel electrolyte for solid state lithium batteries,"Haoshan Xu, Shuhong Huang, Jiaqi Qian, Siming Liu, Ling Li, Xiaohui Zhao, Wenming Zhang",Poly(ethylene oxide)/Lithium lanthanum zirconium aluminum oxide nanowires composite,PEO/LLZO,Other,0.000116,30 °C,N/A (Cited Work),N/A (Cited Work),"Introduction, paragraph 6, cited from Ref [34]"
Safe solid-state PEO/TPU/LLZO nano network polymer composite gel electrolyte for solid state lithium batteries,"Haoshan Xu, Shuhong Huang, Jiaqi Qian, Siming Liu, Ling Li, Xiaohui Zhao, Wenming Zhang",Polyethylene oxide/Thermoplastic polyurethane/Bis(trifluoromethane) sulfonimide lithium salt electrolyte,PTL,Other,6.14e-05,30 °C,"Solution casting: PEO, TPU, and LiTFSI (dry at 80 °C under vacuum) dissolved in DMF (EO:Li⁺ = 18:1), stirred for 6h. Electrolyte precursor dumped into a polyester mold and dried in a vacuum oven at 80 °C for 24h.","Polymer blend (PEO/TPU) with LiTFSI salt. Electrolyte membrane thickness about 187 µm, smooth surface. Lower Tg (-47.80 °C) than PEO, melting temperatures Tm1 = 33.06 °C, Tm2 = 46.58 °C.","Results and discussion, paragraph 6"
Safe solid-state PEO/TPU/LLZO nano network polymer composite gel electrolyte for solid state lithium batteries,"Haoshan Xu, Shuhong Huang, Jiaqi Qian, Siming Liu, Ling Li, Xiaohui Zhao, Wenming Zhang",Polyethylene oxide/Thermoplastic polyurethane/Bis(trifluoromethane) sulfonimide lithium salt/Lithium lanthanum zirconium oxide composite electrolyte,PTLL,Other,0.000122,30 °C,"Solution casting: PEO, TPU, LiTFSI dissolved in DMF (EO:Li⁺=18:1), stirred 6h to get PTL. 10 wt% LLZO nanonetwork added to the solution and stirred for 4h. Electrolyte precursor dumped into a polyester mold and dried in a vacuum oven at 80 °C for 24h.","Composite solid electrolyte with 10 wt% LLZO nano network. LLZO nanowires ~250 nm diameter, uniformly distributed. Lower Tg (-50.91 °C) than PEO and PTL, melting temperatures Tm1 = 30.57 °C, Tm2 = 43.90 °C.","Results and discussion, paragraph 6"
Safe solid-state PEO/TPU/LLZO nano network polymer composite gel electrolyte for solid state lithium batteries,"Haoshan Xu, Shuhong Huang, Jiaqi Qian, Siming Liu, Ling Li, Xiaohui Zhao, Wenming Zhang",Polyethylene oxide/Bis(trifluoromethane) sulfonimide lithium salt/Lithium lanthanum zirconium oxide composite electrolyte,PLL,Other,0.0001243,30 °C,"Manufacturing method is the same as PTL and PTLL, but without TPU. PEO and LiTFSI dissolved in DMF (implied EO:Li⁺=18:1). 10 wt% LLZO nanonetwork added and stirred. Electrolyte precursor dumped into a polyester mold and dried in a vacuum oven at 80 °C for 24h.",Composite solid electrolyte with 10 wt% LLZO nano network. Has the smallest ion diffusion barrier among tested electrolytes (lower activation energy).,"Results and discussion, paragraph 6"
Safe solid-state PEO/TPU/LLZO nano network polymer composite gel electrolyte for solid state lithium batteries,"Haoshan Xu, Shuhong Huang, Jiaqi Qian, Siming Liu, Ling Li, Xiaohui Zhao, Wenming Zhang",Polyethylene oxide/Thermoplastic polyurethane/Bis(trifluoromethane) sulfonimide lithium salt electrolyte,PTL,Other,5e-05,25 °C,"Solution casting: PEO, TPU, and LiTFSI (dry at 80 °C under vacuum) dissolved in DMF (EO:Li⁺ = 18:1), stirred for 6h. Electrolyte precursor dumped into a polyester mold and dried in a vacuum oven at 80 °C for 24h.","Polymer blend (PEO/TPU) with LiTFSI salt. Electrolyte membrane thickness about 187 µm, smooth surface. Lower Tg (-47.80 °C) than PEO, melting temperatures Tm1 = 33.06 °C, Tm2 = 46.58 °C.","Figure 2b, plot digitization"
Safe solid-state PEO/TPU/LLZO nano network polymer composite gel electrolyte for solid state lithium batteries,"Haoshan Xu, Shuhong Huang, Jiaqi Qian, Siming Liu, Ling Li, Xiaohui Zhao, Wenming Zhang",Polyethylene oxide/Thermoplastic polyurethane/Bis(trifluoromethane) sulfonimide lithium salt/Lithium lanthanum zirconium oxide composite electrolyte,PTLL,Other,0.00014,25 °C,"Solution casting: PEO, TPU, LiTFSI dissolved in DMF (EO:Li⁺=18:1), stirred 6h to get PTL. 5 wt% LLZO nanonetwork added to the solution and stirred for 4h. Electrolyte precursor dumped into a polyester mold and dried in a vacuum oven at 80 °C for 24h.","Composite solid electrolyte with 5 wt% LLZO nano network. Lower Tg (-50.91 °C) than PEO and PTL, melting temperatures Tm1 = 30.57 °C, Tm2 = 43.90 °C.","Figure 2b, plot digitization"
Safe solid-state PEO/TPU/LLZO nano network polymer composite gel electrolyte for solid state lithium batteries,"Haoshan Xu, Shuhong Huang, Jiaqi Qian, Siming Liu, Ling Li, Xiaohui Zhao, Wenming Zhang",Polyethylene oxide/Thermoplastic polyurethane/Bis(trifluoromethane) sulfonimide lithium salt/Lithium lanthanum zirconium oxide composite electrolyte,PTLL,Other,0.00013,25 °C,"Solution casting: PEO, TPU, LiTFSI dissolved in DMF (EO:Li⁺=18:1), stirred 6h to get PTL. 10 wt% LLZO nanonetwork added to the solution and stirred for 4h. Electrolyte precursor dumped into a polyester mold and dried in a vacuum oven at 80 °C for 24h.","Composite solid electrolyte with 10 wt% LLZO nano network. LLZO nanowires ~250 nm diameter, uniformly distributed. Lower Tg (-50.91 °C) than PEO and PTL, melting temperatures Tm1 = 30.57 °C, Tm2 = 43.90 °C.","Figure 2b, plot digitization"
Safe solid-state PEO/TPU/LLZO nano network polymer composite gel electrolyte for solid state lithium batteries,"Haoshan Xu, Shuhong Huang, Jiaqi Qian, Siming Liu, Ling Li, Xiaohui Zhao, Wenming Zhang",Polyethylene oxide/Thermoplastic polyurethane/Bis(trifluoromethane) sulfonimide lithium salt/Lithium lanthanum zirconium oxide composite electrolyte,PTLL,Other,7.9e-05,25 °C,"Solution casting: PEO, TPU, LiTFSI dissolved in DMF (EO:Li⁺=18:1), stirred 6h to get PTL. 15 wt% LLZO nanonetwork added to the solution and stirred for 4h. Electrolyte precursor dumped into a polyester mold and dried in a vacuum oven at 80 °C for 24h.","Composite solid electrolyte with 15 wt% LLZO nano network. Lower Tg (-50.91 °C) than PEO and PTL, melting temperatures Tm1 = 30.57 °C, Tm2 = 43.90 °C.","Figure 2b, plot digitization"
"Room-temperature, high-voltage solid-state lithium battery with composite solid polymer electrolyte with in-situ thermal safety study","Sensen Zhang, Zheng Li, Yue Guo, Lirong Cai, Palanisamy Manikandan, Kejie Zhao, Ying Li, Vilas G. Pol",Composite solid polymer electrolyte (Poly(vinylidene fluoride) + Lithium bis(trifluoromethanesulfonyl)imide + Lithium Lanthanum Zirconate Tantalate Oxide),CSPE,Other,0.00024,Room-temperature,"Developed by combining Li6.4La3Zr1.4Ta0.6O12 ceramic filler with poly(vinylidene fluoride) (PVDF) polymer and bis(tri-fluoromethane)sulfonimide lithium (LiTFSI) salt. (General description; detailed method in Experimental section 2.2: PVDF and LiTFSI (4:1 M ratio) dissolved in DMF, LLZTO powder added, stirred for 12h, cast with doctor blade on a glass plate, dried in vacuum oven at 80 °C for 24h.)","Free-standing, flexible composite solid electrolyte; combines PVDF polymer, LiTFSI salt, and Li6.4La3Zr1.4Ta0.6O12 ceramic filler.",Abstract
"Room-temperature, high-voltage solid-state lithium battery with composite solid polymer electrolyte with in-situ thermal safety study","Sensen Zhang, Zheng Li, Yue Guo, Lirong Cai, Palanisamy Manikandan, Kejie Zhao, Ying Li, Vilas G. Pol",Ceramic electrolytes,,Ceramic,0.0001,Room-temperature,N/A (Cited Work),N/A (Cited Work),"Introduction, paragraph 3"
"Room-temperature, high-voltage solid-state lithium battery with composite solid polymer electrolyte with in-situ thermal safety study","Sensen Zhang, Zheng Li, Yue Guo, Lirong Cai, Palanisamy Manikandan, Kejie Zhao, Ying Li, Vilas G. Pol",Polyethylene oxide with Lithium salt,PEO,Polymer,1e-06,Room-temperature,N/A (Cited Work),N/A (Cited Work),"Introduction, paragraph 3"
"Room-temperature, high-voltage solid-state lithium battery with composite solid polymer electrolyte with in-situ thermal safety study","Sensen Zhang, Zheng Li, Yue Guo, Lirong Cai, Palanisamy Manikandan, Kejie Zhao, Ying Li, Vilas G. Pol",Composite solid polymer electrolyte (Poly(vinylidene fluoride) + Lithium bis(trifluoromethanesulfonyl)imide + Lithium Lanthanum Zirconate Tantalate Oxide),CSPE-5,Other,0.00024,Room-temperature,"PVDF and LiTFSI (4:1 M ratio) dissolved in DMF, LLZTO powder (5% by weight of PVDF+LiTFSI) added, stirred for 12h, cast with doctor blade, dried in vacuum oven at 80 °C for 24h.","Enhanced room-temperature ionic conductivity, enlarged voltage window, improved mechanical strength, outstanding dendrite suppression, remarkable thermal stability. Free-standing, scalable, mechanically robust.","Introduction, paragraph 5"
"Room-temperature, high-voltage solid-state lithium battery with composite solid polymer electrolyte with in-situ thermal safety study","Sensen Zhang, Zheng Li, Yue Guo, Lirong Cai, Palanisamy Manikandan, Kejie Zhao, Ying Li, Vilas G. Pol",Poly(vinylidene fluoride) with Lithium bis(trifluoromethanesulfonyl)imide,CSPE-0,Polymer,9e-05,~24 °C,"PVDF and LiTFSI (4:1 M ratio) dissolved in DMF, stirred, cast with doctor blade on a glass plate, dried in vacuum oven at 80 °C for 24h.",Base polymer electrolyte without ceramic filler. Transparent membrane and slurry. Reduced crystallinity after adding LiTFSI.,Figure 3c and text in 'Electrochemical characterization of the CSPE membrane' section
"Room-temperature, high-voltage solid-state lithium battery with composite solid polymer electrolyte with in-situ thermal safety study","Sensen Zhang, Zheng Li, Yue Guo, Lirong Cai, Palanisamy Manikandan, Kejie Zhao, Ying Li, Vilas G. Pol",Composite solid polymer electrolyte (Poly(vinylidene fluoride) + Lithium bis(trifluoromethanesulfonyl)imide + Lithium Lanthanum Zirconate Tantalate Oxide),CSPE-2.5,Other,0.00018,~24 °C,"PVDF and LiTFSI (4:1 M ratio) dissolved in DMF, LLZTO powder (2.5% by weight of PVDF+LiTFSI) added, stirred for 12h, cast with doctor blade on a glass plate, dried in vacuum oven at 80 °C for 24h.",Composite solid polymer electrolyte with 2.5% LLZTO filler.,"Figure 3c, plot digitization"
"Room-temperature, high-voltage solid-state lithium battery with composite solid polymer electrolyte with in-situ thermal safety study","Sensen Zhang, Zheng Li, Yue Guo, Lirong Cai, Palanisamy Manikandan, Kejie Zhao, Ying Li, Vilas G. Pol",Composite solid polymer electrolyte (Poly(vinylidene fluoride) + Lithium bis(trifluoromethanesulfonyl)imide + Lithium Lanthanum Zirconate Tantalate Oxide),CSPE-5,Other,0.00024,~24 °C,"PVDF and LiTFSI (4:1 M ratio) dissolved in DMF, LLZTO powder (5% by weight of PVDF+LiTFSI) added, stirred for 12h, cast with doctor blade on a glass plate, dried in vacuum oven at 80 °C for 24h.","Composite solid polymer electrolyte with 5% LLZTO filler. Exhibited the highest ionic conductivity. Dark khaki color, flexible and durable membrane, rough but compact surface.",Figure 3c and text in 'Electrochemical characterization of the CSPE membrane' section
"Room-temperature, high-voltage solid-state lithium battery with composite solid polymer electrolyte with in-situ thermal safety study","Sensen Zhang, Zheng Li, Yue Guo, Lirong Cai, Palanisamy Manikandan, Kejie Zhao, Ying Li, Vilas G. Pol",Composite solid polymer electrolyte (Poly(vinylidene fluoride) + Lithium bis(trifluoromethanesulfonyl)imide + Lithium Lanthanum Zirconate Tantalate Oxide),CSPE-7.5,Other,0.00016,~24 °C,"PVDF and LiTFSI (4:1 M ratio) dissolved in DMF, LLZTO powder (7.5% by weight of PVDF+LiTFSI) added, stirred for 12h, cast with doctor blade on a glass plate, dried in vacuum oven at 80 °C for 24h.",Composite solid polymer electrolyte with 7.5% LLZTO filler.,"Figure 3c, plot digitization"
"Room-temperature, high-voltage solid-state lithium battery with composite solid polymer electrolyte with in-situ thermal safety study","Sensen Zhang, Zheng Li, Yue Guo, Lirong Cai, Palanisamy Manikandan, Kejie Zhao, Ying Li, Vilas G. Pol",Composite solid polymer electrolyte (Poly(vinylidene fluoride) + Lithium bis(trifluoromethanesulfonyl)imide + Lithium Lanthanum Zirconate Tantalate Oxide),CSPE-10,Other,0.00011,~24 °C,"PVDF and LiTFSI (4:1 M ratio) dissolved in DMF, LLZTO powder (10% by weight of PVDF+LiTFSI) added, stirred for 12h, cast with doctor blade on a glass plate, dried in vacuum oven at 80 °C for 24h.",Composite solid polymer electrolyte with 10% LLZTO filler.,"Figure 3c, plot digitization"
High ionic conductivity PEO-based electrolyte with 3D framework for Dendrite-free solid-state lithium metal batteries at ambient temperature,"Junying Yin, Xin Xu, Sen Jiang, Haihua Wu, Lai Wei, Yudan Li, Jinpeng He, Kang Xi, Yunfang Gao",Poly(ethylene oxide) / Aramid nanofibers / Lithium Lanthanum Zirconate Oxide / Lithium bis(trifluoromethanesulfonyl)imide,ANF-PEO-20LLZO,Other,0.00136,30 °C,"Solution casting method: ANF/DMSO solution, DMF, PEO (MV=600,000 g mol-1) and LiTFSI ([EO]:[Li] = 12:1) mixed and stirred for 12h at 40°C. Then, 20 wt% grinded LLZO particles (prepared by sol-gel method, calcined at 250°C for 2h and 850°C for 12h) added and stirred for 12h at 40°C. Mixture poured into Teflon mold and dried in vacuum at 80°C for 24h.","Novel composite solid-state electrolyte with 3D flexible framework constructed by ANFs and PEO, with LLZO particles as Li+-conducting fillers; crystallinity remarkably decreased compared to pure PEO host.",Abstract
High ionic conductivity PEO-based electrolyte with 3D framework for Dendrite-free solid-state lithium metal batteries at ambient temperature,"Junying Yin, Xin Xu, Sen Jiang, Haihua Wu, Lai Wei, Yudan Li, Jinpeng He, Kang Xi, Yunfang Gao",Poly(ethylene oxide) / Lithium salt,PEO-based electrolyte,Polymer,1e-05,RT,Not specified in this context.,"High crystallinity, limits segment motion of polymer chains.",Introduction
High ionic conductivity PEO-based electrolyte with 3D framework for Dendrite-free solid-state lithium metal batteries at ambient temperature,"Junying Yin, Xin Xu, Sen Jiang, Haihua Wu, Lai Wei, Yudan Li, Jinpeng He, Kang Xi, Yunfang Gao",Poly(ethylene oxide) / Lithium bis(trifluoromethanesulfonyl)imide,PEO,Polymer,3.16e-07,30 °C,"Solution casting method: PEO (MV=600,000 g mol-1) and LiTFSI ([EO]:[Li] = 12:1) mixed and stirred, dried in vacuum at 80 °C for 24h.",Pure PEO with LiTFSI; characterized by high crystallinity.,"Figure 3(i), plot digitization"
High ionic conductivity PEO-based electrolyte with 3D framework for Dendrite-free solid-state lithium metal batteries at ambient temperature,"Junying Yin, Xin Xu, Sen Jiang, Haihua Wu, Lai Wei, Yudan Li, Jinpeng He, Kang Xi, Yunfang Gao",Poly(ethylene oxide) / Aramid nanofibers / Lithium bis(trifluoromethanesulfonyl)imide,ANF-PEO,Other,0.00063,30 °C,"Solution casting method: ANF/DMSO solution (1g para-aramid cropped fiber + 1g KOH in 200mL DMSO), DMF, PEO (MV=600,000 g mol-1) and LiTFSI ([EO]:[Li] = 12:1) mixed and stirred for 12h at 40°C. Mixture poured into Teflon mold and dried in vacuum at 80°C for 24h.","3D crosslink framework formed by ANFs and PEO, reduced crystallinity of PEO, facilitates segmental motion.","Main text, section 3, paragraph on ionic conductivity"
High ionic conductivity PEO-based electrolyte with 3D framework for Dendrite-free solid-state lithium metal batteries at ambient temperature,"Junying Yin, Xin Xu, Sen Jiang, Haihua Wu, Lai Wei, Yudan Li, Jinpeng He, Kang Xi, Yunfang Gao",Poly(ethylene oxide) / Aramid nanofibers / Lithium Lanthanum Zirconate Oxide / Lithium bis(trifluoromethanesulfonyl)imide,ANF-PEO-20LLZO,Other,0.00136,30 °C,"Solution casting method: ANF/DMSO solution, DMF, PEO (MV=600,000 g mol-1) and LiTFSI ([EO]:[Li] = 12:1) mixed and stirred for 12h at 40°C. Then, 20 wt% grinded LLZO particles (prepared by sol-gel method, calcined at 250°C for 2h and 850°C for 12h) added and stirred for 12h at 40°C. Mixture poured into Teflon mold and dried in vacuum at 80°C for 24h.","Lowest crystallinity, amorphous regions further expanded, abundant channels for lithium-ion transport, due to synergistic effect of ANFs and LLZO.","Main text, section 3, paragraph on ionic conductivity"
Vanadium-doped Li6.7La3Zr1.7V0.3O12 and PVDF-HFP enhanced the ionic conductivity and cycling stability of composite solid electrolytes for All-Solid-State lithium batteries,"Yilin Li, Dong Han, Xueqin Gao, Jing Shi, Wei Wang, Huanlei Wang, Lili Zheng",Poly(ethylene oxide)/Lithium bis(trifluoromethanesulfonyl)imide/Poly(vinylidene fluoride-hexafluoro propylene)/Vanadium-doped Lithium Lanthanum Zirconate Oxide,PEO/LiTFSI/PVDF-HFP/10% V-LLZO,Other,0.000204,30 °C,"N/A (Optimal composition of this study, described in detail in Materials and Methods and Results and Discussion sections)","N/A (Optimal composition of this study, described in detail in Materials and Methods and Results and Discussion sections)",Abstract
Vanadium-doped Li6.7La3Zr1.7V0.3O12 and PVDF-HFP enhanced the ionic conductivity and cycling stability of composite solid electrolytes for All-Solid-State lithium batteries,"Yilin Li, Dong Han, Xueqin Gao, Jing Shi, Wei Wang, Huanlei Wang, Lili Zheng",Aluminum-doped Lithium Lanthanum Zirconate Oxide (in PEO-based electrolyte),LLZAO,Other,0.000226,30 °C,N/A (Cited Work),N/A (Cited Work),"Introduction, paragraph 6"
Vanadium-doped Li6.7La3Zr1.7V0.3O12 and PVDF-HFP enhanced the ionic conductivity and cycling stability of composite solid electrolytes for All-Solid-State lithium batteries,"Yilin Li, Dong Han, Xueqin Gao, Jing Shi, Wei Wang, Huanlei Wang, Lili Zheng",Poly(ethylene oxide)-Lithium bis(trifluoromethanesulfonyl)imide-Poly(vinylidene fluoride-hexafluoro propylene)-10 %Li6.7La3Zr1.7V0.3O12,PLP-10%LLZVO,Other,0.000205,30 °C,"N/A (Main composition of this study, described in detail in Materials and Methods and Results and Discussion sections)","N/A (Main composition of this study, described in detail in Materials and Methods and Results and Discussion sections)","Introduction, paragraph 7"
Vanadium-doped Li6.7La3Zr1.7V0.3O12 and PVDF-HFP enhanced the ionic conductivity and cycling stability of composite solid electrolytes for All-Solid-State lithium batteries,"Yilin Li, Dong Han, Xueqin Gao, Jing Shi, Wei Wang, Huanlei Wang, Lili Zheng",Poly(ethylene oxide)-Lithium bis(trifluoromethanesulfonyl)imide-Poly(vinylidene fluoride-hexafluoro propylene),PLP,Other,4.28e-05,30 °C,"1 g PEO (Mv=600000 g/mol) dissolved in 10 mL anhydrous acetonitrile. 0.2 g PVDF-HFP (Mv=455000 g/mol) dissolved in 3 mL N-methyl pyrrolidone. Solutions mixed, 0.4 g LiTFSI added (0 wt% LLZVO), stirred for 12 h. Mixture covered on Teflon plate, dried at 50 °C for 24 h.",Surface smooth and flat without wrinkles. Crystallinity 49.66%. Tg -39.13 °C.,"Section 3, paragraph on ionic conductivity, first sentence"
Vanadium-doped Li6.7La3Zr1.7V0.3O12 and PVDF-HFP enhanced the ionic conductivity and cycling stability of composite solid electrolytes for All-Solid-State lithium batteries,"Yilin Li, Dong Han, Xueqin Gao, Jing Shi, Wei Wang, Huanlei Wang, Lili Zheng",Lithium Lanthanum Zirconate Oxide,LLZO,Ceramic,10.0,N/A (General statement),N/A (Cited Work),N/A (Cited Work),"Section 3, paragraph 1"
Vanadium-doped Li6.7La3Zr1.7V0.3O12 and PVDF-HFP enhanced the ionic conductivity and cycling stability of composite solid electrolytes for All-Solid-State lithium batteries,"Yilin Li, Dong Han, Xueqin Gao, Jing Shi, Wei Wang, Huanlei Wang, Lili Zheng",Poly(ethylene oxide)-Lithium bis(trifluoromethanesulfonyl)imide-Poly(vinylidene fluoride-hexafluoro propylene)-10 %Li6.7La3Zr1.7V0.3O12,PLP-10%LLZVO,Other,0.000205,30 °C,"1 g PEO (Aladdin, Mv=600000 g/mol) and 0.2 g PVDF-HFP (Aladdin, Mv=455000 g/mol) dissolved in 10 mL anhydrous acetonitrile and 3 mL N-methyl pyrrolidone, respectively, stirred for 2 h. Solutions mixed, 0.4 g LiTFSI and 10 wt% LLZVO added, stirred for 12 h. Mixture covered on Teflon plate, dried at 50 °C for 24 h. LLZVO particles prepared by solid-state sintering method: La2O3 calcined at 900 °C for 12 h. LiOH·H2O (98%), ZrO2 (99.9%), La2O3 (99.99%) and V2O5 (99.5%) mixed in stoichiometric ratio with additional 10 wt% LiOH·H2O. Ceramic material mixed with isopropanol and ball-milled at 600 rpm for 10 h. Dried at 80 °C for 6 h, baked at 900 °C for 8 h to create precursor, then 950 °C for 18 h to create LLZVO powder.","Flexible SCEs film with uniform LLZVO particles distribution, thickness ~120 μm, dense and crack-free structure, light yellow, semi-transparent. Crystallinity of 4.49%. Tg -44.03 °C. LLZVO particles prepared with V2O5 as doping agent, forming pure cubic phase, size 1-3 μm, uniform particle shape after ball milling and high-temperature sintering. Contains trace byproduct La2Zr2O7 and Li-V-O compound.","Section 3, paragraph on ionic conductivity"
Vanadium-doped Li6.7La3Zr1.7V0.3O12 and PVDF-HFP enhanced the ionic conductivity and cycling stability of composite solid electrolytes for All-Solid-State lithium batteries,"Yilin Li, Dong Han, Xueqin Gao, Jing Shi, Wei Wang, Huanlei Wang, Lili Zheng",Poly(ethylene oxide)/Lithium bis(trifluoromethanesulfonyl)imide/Poly(vinylidene fluoride-hexafluoro propylene)/Vanadium-doped Lithium Lanthanate Zirconate Oxide,PEO/LiTFSI/PVDF-HFP/10% V-LLZO,Other,0.000204,30 °C,"1 g PEO (Aladdin, Mv=600000 g/mol) and 0.2 g PVDF-HFP (Aladdin, Mv=455000 g/mol) dissolved in 10 mL anhydrous acetonitrile and 3 mL N-methyl pyrrolidone, respectively, stirred for 2 h. Solutions mixed, 0.4 g LiTFSI and 10 wt% LLZVO added, stirred for 12 h. Mixture covered on Teflon plate, dried at 50 °C for 24 h. LLZVO particles prepared by solid-state sintering method: La2O3 calcined at 900 °C for 12 h. LiOH·H2O (98%), ZrO2 (99.9%), La2O3 (99.99%) and V2O5 (99.5%) mixed in stoichiometric ratio with additional 10 wt% LiOH·H2O. Ceramic material mixed with isopropanol and ball-milled at 600 rpm for 10 h. Dried at 80 °C for 6 h, baked at 900 °C for 8 h to create precursor, then 950 °C for 18 h to create LLZVO powder.","Flexible SCEs film with uniform LLZVO particles distribution, thickness ~120 μm, dense and crack-free structure, light yellow, semi-transparent. Crystallinity of 4.49%. Tg -44.03 °C. LLZVO particles prepared with V2O5 as doping agent, forming pure cubic phase, size 1-3 μm, uniform particle shape after ball milling and high-temperature sintering. Contains trace byproduct La2Zr2O7 and Li-V-O compound.","Table 1, Row 1"
Vanadium-doped Li6.7La3Zr1.7V0.3O12 and PVDF-HFP enhanced the ionic conductivity and cycling stability of composite solid electrolytes for All-Solid-State lithium batteries,"Yilin Li, Dong Han, Xueqin Gao, Jing Shi, Wei Wang, Huanlei Wang, Lili Zheng",Poly(ethylene oxide)/Lithium bis(trifluoromethanesulfonyl)imide/15 %Vanadium-doped Lithium Lanthanum Zirconate Oxide,PEO/LiTFSI/15% V-LLZO,Other,3.2e-05,30 °C,N/A (Cited Work),N/A (Cited Work),"Table 1, Row 2"
Vanadium-doped Li6.7La3Zr1.7V0.3O12 and PVDF-HFP enhanced the ionic conductivity and cycling stability of composite solid electrolytes for All-Solid-State lithium batteries,"Yilin Li, Dong Han, Xueqin Gao, Jing Shi, Wei Wang, Huanlei Wang, Lili Zheng",Poly(ethylene oxide)/Lithium bis(trifluoromethanesulfonyl)imide/7.5 %Lithium Lanthanum Zirconate Oxide,PEO/LiTFSI/7.5% LLZO,Other,0.00055,RT,N/A (Cited Work),N/A (Cited Work),"Table 1, Row 3"
Vanadium-doped Li6.7La3Zr1.7V0.3O12 and PVDF-HFP enhanced the ionic conductivity and cycling stability of composite solid electrolytes for All-Solid-State lithium batteries,"Yilin Li, Dong Han, Xueqin Gao, Jing Shi, Wei Wang, Huanlei Wang, Lili Zheng",Poly(ethylene oxide)/Lithium bis(trifluoromethanesulfonyl)imide/10 %Tantalum-doped Lithium Lanthanum Zirconate Oxide,PEO/LiTFSI/10% Ta-LLZO,Other,0.00017,30 °C,N/A (Cited Work),N/A (Cited Work),"Table 1, Row 4"
Vanadium-doped Li6.7La3Zr1.7V0.3O12 and PVDF-HFP enhanced the ionic conductivity and cycling stability of composite solid electrolytes for All-Solid-State lithium batteries,"Yilin Li, Dong Han, Xueqin Gao, Jing Shi, Wei Wang, Huanlei Wang, Lili Zheng",Poly(ethylene oxide)/Lithium bis(trifluoromethanesulfonyl)imide/10 %Aluminum-doped Lithium Lanthanum Zirconate Oxide,PEO/LiTFSI/10% Al-LLZO,Other,9.87e-05,30 °C,N/A (Cited Work),N/A (Cited Work),"Table 1, Row 5"
