Repository: bhattadeb34/FACT_Data_Extraction_Scientific_Papers

File: master_conductivity_data.csv (part 4 of 52)
paper_title,paper_authors,full_name,acronym,material_class,ionic_conductivity_S_per_cm,temperature,processing_method,material_description,source_location
Vanadium-doped Li6.7La3Zr1.7V0.3O12 and PVDF-HFP enhanced the ionic conductivity and cycling stability of composite solid electrolytes for All-Solid-State lithium batteries,"Yilin Li, Dong Han, Xueqin Gao, Jing Shi, Wei Wang, Huanlei Wang, Lili Zheng",Poly(ethylene oxide)/16 %Gallium-doped Lithium Lanthanum Zirconate Oxide,PEO/16% Ga-LLZO,Other,7.2e-05,30 °C,N/A (Cited Work),N/A (Cited Work),"Table 1, Row 6"
Vanadium-doped Li6.7La3Zr1.7V0.3O12 and PVDF-HFP enhanced the ionic conductivity and cycling stability of composite solid electrolytes for All-Solid-State lithium batteries,"Yilin Li, Dong Han, Xueqin Gao, Jing Shi, Wei Wang, Huanlei Wang, Lili Zheng",Polyethylene oxide/Lithium bis(trifluoromethanesulfonyl)imide/Niobium-doped Lithium Lanthanum Zirconate Oxide,PEO/LiTFSI/Nb-LLZO,Other,5.23e-05,RT,N/A (Cited Work),N/A (Cited Work),"Table 1, Row 7"
Vanadium-doped Li6.7La3Zr1.7V0.3O12 and PVDF-HFP enhanced the ionic conductivity and cycling stability of composite solid electrolytes for All-Solid-State lithium batteries,"Yilin Li, Dong Han, Xueqin Gao, Jing Shi, Wei Wang, Huanlei Wang, Lili Zheng",Poly(vinylidene fluoride-hexafluoro propylene)/Lithium Lanthanum Zirconate Oxide,PVDF-HFP/LLZO,Other,0.00011,RT,N/A (Cited Work),N/A (Cited Work),"Table 1, Row 8"
Vanadium-doped Li6.7La3Zr1.7V0.3O12 and PVDF-HFP enhanced the ionic conductivity and cycling stability of composite solid electrolytes for All-Solid-State lithium batteries,"Yilin Li, Dong Han, Xueqin Gao, Jing Shi, Wei Wang, Huanlei Wang, Lili Zheng",Poly(ethylene oxide)/Lithium bis(trifluoromethanesulfonyl)imide/5 %Bismuth-doped Lithium Lanthanum Zirconate Oxide,PEO/LiTFSI/5% Bi-LLZO,Other,2e-05,22.5 °C,N/A (Cited Work),N/A (Cited Work),"Table 1, Row 9"
Vanadium-doped Li6.7La3Zr1.7V0.3O12 and PVDF-HFP enhanced the ionic conductivity and cycling stability of composite solid electrolytes for All-Solid-State lithium batteries,"Yilin Li, Dong Han, Xueqin Gao, Jing Shi, Wei Wang, Huanlei Wang, Lili Zheng",Poly(ethylene oxide)/Lithium bis(trifluoromethanesulfonyl)imide/Poly(vinylidene fluoride-hexafluoro propylene)/Vanadium-doped Lithium Lanthanate Zirconate Oxide,PEO/LiTFSI/PVDF-HFP/10% V-LLZO,Other,0.000204,30 °C,"N/A (Optimal composition of this study, described in detail in other sections)","N/A (Optimal composition of this study, described in detail in other sections)",Conclusions
Organic/inorganic composite solid electrolytes based on sulfonate betaine modified polyvinylidene fluoride and Li7La3Zr2O12 for solid-state lithium ion batteries,"Hongying Hou, Xiaohua Yu, Xixi Liu",Polyvinylidene fluoride modified with sulfonate betaine and combined with Lithium Lanthanum Zirconate Oxide and bis(trifluoromethane) sulphonyl lithium,20%LLZO/SB-PVDF/LiTFSI,Other,0.000173,RT,"Prepared by casting method: 300 mg SB-PVDF powder and 60 mg LiTFSI added to 2 mL DMF, then 75 mg LLZO powder added and magnetically stirred for 12 h. Defoamed slurry poured into a PTFE mold and dried at 60 °C.","Composite solid electrolyte membrane, with 20% nominal LLZO, sulfonate betaine (SB) modified polyvinylidene fluoride (PVDF) and 20 wt% bis(trifluoromethane) sulphonyl lithium (LiTFSI). Exhibited high ionic conductivity, wide electrochemical window (5.22 V), high Li+ transference number (tLi+ = 0.67) and high mechanical property.",Abstract
Organic/inorganic composite solid electrolytes based on sulfonate betaine modified polyvinylidene fluoride and Li7La3Zr2O12 for solid-state lithium ion batteries,"Hongying Hou, Xiaohua Yu, Xixi Liu",Polyvinylidene fluoride modified with sulfonate betaine and combined with Lithium Lanthanum Zirconate Oxide and bis(trifluoromethane) sulphonyl lithium,20%LLZO/SB-PVDF/LiTFSI,Other,0.000173,RT,"Fabricated by casting method: 300 mg SB-PVDF powder and 60 mg LiTFSI added to 2 mL DMF, then 75 mg LLZO powder added and magnetically stirred for 12 h. The defoamed slurry was poured into a PTFE mold and dried at 60 °C.","Composite solid electrolyte membrane with nominal 20% Lithium Lanthanum Zirconate Oxide (LLZO), sulfonate betaine (SB) modified polyvinylidene fluoride (PVDF) matrix, and bis(trifluoromethane) sulphonyl lithium (LiTFSI). Brown color, good flexibility, 80 um thickness. SEM images show a dense surface and uniform distribution of La and Zr elements, indicating uniform dispersion of LLZO powder. XRD shows characteristic peaks of both PVDF and cubic phase LLZO, with weaker PVDF peaks indicating increased amorphous phase. Optimal LLZO content for properties.","Section 3.7.2, main text"
Organic/inorganic composite solid electrolytes based on sulfonate betaine modified polyvinylidene fluoride and Li7La3Zr2O12 for solid-state lithium ion batteries,"Hongying Hou, Xiaohua Yu, Xixi Liu",Polyvinylidene fluoride with bis(trifluoromethane) sulphonyl lithium,PVDF/LiTFSI,Polymer,9.02e-06,RT,"Prepared by casting method using a similar process to the composite membranes: 300 mg PVDF powder and 60 mg LiTFSI added to 2 mL DMF, magnetically stirred for 12 h. Defoamed slurry poured into a PTFE mold and dried at 60 °C.","Polyvinylidene fluoride (PVDF) membrane with bis(trifluoromethane) sulphonyl lithium (LiTFSI) prepared for comparison. XRD shows characteristic peaks for α-phase (36.2°) and β-phase (20.2°, 39.2°) of PVDF. SEM images show a less flat surface compared to SB-PVDF modified membranes, consisting of F, C, S, O, and N elements with uniform distribution. High crystallinity degree.","Section 3.7.2, main text"
Organic/inorganic composite solid electrolytes based on sulfonate betaine modified polyvinylidene fluoride and Li7La3Zr2O12 for solid-state lithium ion batteries,"Hongying Hou, Xiaohua Yu, Xixi Liu",Polyvinylidene fluoride modified with sulfonate betaine and combined with Lithium Lanthanum Zirconate Oxide and bis(trifluoromethane) sulphonyl lithium,10%LLZO/SB-PVDF/LiTFSI,Other,0.000142,RT,"Fabricated by casting method: 300 mg SB-PVDF powder and 60 mg LiTFSI added to 2 mL DMF, then 33 mg LLZO powder added and magnetically stirred for 12 h. The defoamed slurry was poured into a PTFE mold and dried at 60 °C.","Composite solid electrolyte membrane with nominal 10% Lithium Lanthanum Zirconate Oxide (LLZO), sulfonate betaine (SB) modified polyvinylidene fluoride (PVDF) matrix, and bis(trifluoromethane) sulphonyl lithium (LiTFSI). SEM images show a dense surface and uniform distribution of La and Zr elements. XRD shows characteristic peaks of both PVDF and cubic phase LLZO, with weaker PVDF peaks indicating increased amorphous phase compared to PVDF/LiTFSI.","Section 3.7.2, main text"
Organic/inorganic composite solid electrolytes based on sulfonate betaine modified polyvinylidene fluoride and Li7La3Zr2O12 for solid-state lithium ion batteries,"Hongying Hou, Xiaohua Yu, Xixi Liu",Polyvinylidene fluoride modified with sulfonate betaine and combined with Lithium Lanthanum Zirconate Oxide and bis(trifluoromethane) sulphonyl lithium,30%LLZO/SB-PVDF/LiTFSI,Other,9.54e-05,RT,"Fabricated by casting method: 300 mg SB-PVDF powder and 60 mg LiTFSI added to 2 mL DMF, then 128 mg LLZO powder added and magnetically stirred for 12 h. The defoamed slurry was poured into a PTFE mold and dried at 60 °C.","Composite solid electrolyte membrane with nominal 30% Lithium Lanthanum Zirconate Oxide (LLZO), sulfonate betaine (SB) modified polyvinylidene fluoride (PVDF) matrix, and bis(trifluoromethane) sulphonyl lithium (LiTFSI). SEM images show phase separation and agglomeration of excess LLZO powder, indicating low interfacial compatibility. XRD shows characteristic peaks of both PVDF and cubic phase LLZO, with stronger LLZO peaks and weaker PVDF peaks indicating increased amorphous phase.","Section 3.7.2, main text"
Organic/inorganic composite solid electrolytes based on sulfonate betaine modified polyvinylidene fluoride and Li7La3Zr2O12 for solid-state lithium ion batteries,"Hongying Hou, Xiaohua Yu, Xixi Liu",Polyvinylidene fluoride modified with sulfonate betaine with bis(trifluoromethane) sulphonyl lithium,0%LLZO/SB-PVDF/LiTFSI,Other,3.02e-05,RT,"Fabricated by casting method: 300 mg SB-PVDF powder and 60 mg LiTFSI added to 2 mL DMF, then 0 mg LLZO powder added and magnetically stirred for 12 h. The defoamed slurry was poured into a PTFE mold and dried at 60 °C.","Composite solid electrolyte membrane with sulfonate betaine (SB) modified polyvinylidene fluoride (PVDF) matrix and bis(trifluoromethane) sulphonyl lithium (LiTFSI), without LLZO filler. SEM images show a flatter surface compared to PVDF/LiTFSI membrane, consisting of F, C, S, O, and N elements with uniform distribution. XRD shows characteristic peaks of α-phase and β-phase of PVDF, with weaker intensities compared to pure PVDF/LiTFSI due to the increase of amorphous phase.","Section 3.7.2, main text"
Organic/inorganic composite solid electrolytes based on sulfonate betaine modified polyvinylidene fluoride and Li7La3Zr2O12 for solid-state lithium ion batteries,"Hongying Hou, Xiaohua Yu, Xixi Liu",Polyvinylidene fluoride with bis(trifluoromethane) sulphonyl lithium,PVDF/LiTFSI,Polymer,9.02e-06,RT,"Prepared by casting method using a similar process to the composite membranes: 300 mg PVDF powder and 60 mg LiTFSI added to 2 mL DMF, magnetically stirred for 12 h. Defoamed slurry poured into a PTFE mold and dried at 60 °C.","Polyvinylidene fluoride (PVDF) membrane with bis(trifluoromethane) sulphonyl lithium (LiTFSI) prepared for comparison. XRD shows characteristic peaks for α-phase (36.2°) and β-phase (20.2°, 39.2°) of PVDF. SEM images show a less flat surface compared to SB-PVDF modified membranes, consisting of F, C, S, O, and N elements with uniform distribution. High crystallinity degree.","Figure 8(b), plot digitization"
Organic/inorganic composite solid electrolytes based on sulfonate betaine modified polyvinylidene fluoride and Li7La3Zr2O12 for solid-state lithium ion batteries,"Hongying Hou, Xiaohua Yu, Xixi Liu",Polyvinylidene fluoride modified with sulfonate betaine with bis(trifluoromethane) sulphonyl lithium,0%LLZO/SB-PVDF/LiTFSI,Other,3.02e-05,RT,"Fabricated by casting method: 300 mg SB-PVDF powder and 60 mg LiTFSI added to 2 mL DMF, then 0 mg LLZO powder added and magnetically stirred for 12 h. The defoamed slurry was poured into a PTFE mold and dried at 60 °C.","Composite solid electrolyte membrane with sulfonate betaine (SB) modified polyvinylidene fluoride (PVDF) matrix and bis(trifluoromethane) sulphonyl lithium (LiTFSI), without LLZO filler. SEM images show a flatter surface compared to PVDF/LiTFSI membrane, consisting of F, C, S, O, and N elements with uniform distribution. XRD shows characteristic peaks of α-phase and β-phase of PVDF, with weaker intensities compared to pure PVDF/LiTFSI due to the increase of amorphous phase.","Figure 8(b), plot digitization"
Organic/inorganic composite solid electrolytes based on sulfonate betaine modified polyvinylidene fluoride and Li7La3Zr2O12 for solid-state lithium ion batteries,"Hongying Hou, Xiaohua Yu, Xixi Liu",Polyvinylidene fluoride modified with sulfonate betaine and combined with Lithium Lanthanum Zirconate Oxide and bis(trifluoromethane) sulphonyl lithium,10%LLZO/SB-PVDF/LiTFSI,Other,0.000142,RT,"Fabricated by casting method: 300 mg SB-PVDF powder and 60 mg LiTFSI added to 2 mL DMF, then 33 mg LLZO powder added and magnetically stirred for 12 h. The defoamed slurry was poured into a PTFE mold and dried at 60 °C.","Composite solid electrolyte membrane with nominal 10% Lithium Lanthanum Zirconate Oxide (LLZO), sulfonate betaine (SB) modified polyvinylidene fluoride (PVDF) matrix, and bis(trifluoromethane) sulphonyl lithium (LiTFSI). SEM images show a dense surface and uniform distribution of La and Zr elements. XRD shows characteristic peaks of both PVDF and cubic phase LLZO, with weaker PVDF peaks indicating increased amorphous phase compared to PVDF/LiTFSI.","Figure 8(b), plot digitization"
Organic/inorganic composite solid electrolytes based on sulfonate betaine modified polyvinylidene fluoride and Li7La3Zr2O12 for solid-state lithium ion batteries,"Hongying Hou, Xiaohua Yu, Xixi Liu",Polyvinylidene fluoride modified with sulfonate betaine and combined with Lithium Lanthanum Zirconate Oxide and bis(trifluoromethane) sulphonyl lithium,20%LLZO/SB-PVDF/LiTFSI,Other,0.000173,RT,"Fabricated by casting method: 300 mg SB-PVDF powder and 60 mg LiTFSI added to 2 mL DMF, then 75 mg LLZO powder added and magnetically stirred for 12 h. The defoamed slurry was poured into a PTFE mold and dried at 60 °C.","Composite solid electrolyte membrane with nominal 20% Lithium Lanthanum Zirconate Oxide (LLZO), sulfonate betaine (SB) modified polyvinylidene fluoride (PVDF) matrix, and bis(trifluoromethane) sulphonyl lithium (LiTFSI). Brown color, good flexibility, 80 um thickness. SEM images show a dense surface and uniform distribution of La and Zr elements, indicating uniform dispersion of LLZO powder. XRD shows characteristic peaks of both PVDF and cubic phase LLZO, with weaker PVDF peaks indicating increased amorphous phase. Optimal LLZO content for properties.","Figure 8(b), plot digitization"
Organic/inorganic composite solid electrolytes based on sulfonate betaine modified polyvinylidene fluoride and Li7La3Zr2O12 for solid-state lithium ion batteries,"Hongying Hou, Xiaohua Yu, Xixi Liu",Polyvinylidene fluoride modified with sulfonate betaine and combined with Lithium Lanthanum Zirconate Oxide and bis(trifluoromethane) sulphonyl lithium,30%LLZO/SB-PVDF/LiTFSI,Other,9.54e-05,RT,"Fabricated by casting method: 300 mg SB-PVDF powder and 60 mg LiTFSI added to 2 mL DMF, then 128 mg LLZO powder added and magnetically stirred for 12 h. The defoamed slurry was poured into a PTFE mold and dried at 60 °C.","Composite solid electrolyte membrane with nominal 30% Lithium Lanthanum Zirconate Oxide (LLZO), sulfonate betaine (SB) modified polyvinylidene fluoride (PVDF) matrix, and bis(trifluoromethane) sulphonyl lithium (LiTFSI). SEM images show phase separation due to agglomeration of excess LLZO powder, indicating low interfacial compatibility. XRD shows characteristic peaks of both PVDF and cubic phase LLZO, with stronger LLZO peaks and weaker PVDF peaks indicating increased amorphous phase.","Figure 8(b), plot digitization"
A fast Li-ion conducting Li7.1La3Sr0.05Zr1.95O12 embedded electrospun PVDF-HFP nanohybrid membrane electrolyte for all-solid-state Li-ion capacitors,"Dheeraj K. Maurya, Balakrishnan Balan, Vignesh Murugadoss, Chao Yan, Subramania Angaiah",Poly(vinylidene fluoride-co-hexafluoropropylene) / Lithium hexafluorophosphate,esPME,Polymer,1.29,25 °C,"PVdF-HFP (16 wt.%) dissolved in DMAC/acetone (3:7 v/v). Electrospun at 18 kV, 0.5 mL/h flow rate, 12 cm distance, 35% humidity, 25 °C. Vacuum dried at 60 °C for 12 h. Hot pressed to 20 μm. Soaked in 1 M LiPF6 in EC/DMC (1:1 v/v) for 24 h and dried at 80 °C for 12 h.","Electrospun PVdF-HFP membrane electrolyte, porous, fibrous network, thickness 20 μm, free from beads, with a porosity of 76% and electrolyte uptake of 341%.","Table 3, Row 1; Section 3.8; Figure 7(a), plot digitization"
A fast Li-ion conducting Li7.1La3Sr0.05Zr1.95O12 embedded electrospun PVDF-HFP nanohybrid membrane electrolyte for all-solid-state Li-ion capacitors,"Dheeraj K. Maurya, Balakrishnan Balan, Vignesh Murugadoss, Chao Yan, Subramania Angaiah",Lithium Lanthanum Strontium Zirconate Oxide embedded Poly(vinylidene fluoride-co-hexafluoropropylene) / Lithium hexafluorophosphate nanohybrid membrane electrolyte,esHPME,Other,2.26,25 °C,"LLSZO nanopowder prepared by dissolving stoichiometric nitrates (LiNO3, La(NO3)3, Sr(NO3)2, ZrN2O7) in distilled water, adding citric acid and ethylene glycol. Heated to 120 °C for 4 h to form gel, fired to dried mass, grounded, calcined at 750 °C for 6 h in air, pressed into pellets, sintered at 1150 °C for 12 h. PVdF-HFP (16 wt.%) with 5 wt.% LLSZO nanopowder dissolved in DMAC/acetone (3:7 v/v). Electrospun at 18 kV, 0.5 mL/h flow rate, 12 cm distance, 35% humidity, 25 °C. Vacuum dried at 60 °C for 12 h. Hot pressed to 20 μm. Soaked in 1 M LiPF6 in EC/DMC (1:1 v/v) for 24 h and dried at 80 °C for 12 h.","Electrospun nanohybrid polymer membrane electrolyte with 5 wt.% LLSZO ceramic filler, porous, fibrous network, thickness 20 μm, free from beads, with a porosity of 83% and electrolyte uptake of 406%.","Table 3, Row 2; Section 3.8; Figure 7(a), plot digitization"
A fast Li-ion conducting Li7.1La3Sr0.05Zr1.95O12 embedded electrospun PVDF-HFP nanohybrid membrane electrolyte for all-solid-state Li-ion capacitors,"Dheeraj K. Maurya, Balakrishnan Balan, Vignesh Murugadoss, Chao Yan, Subramania Angaiah",Lithium Lanthanum Strontium Zirconate Oxide embedded Poly(vinylidene fluoride-co-hexafluoropropylene) / Lithium hexafluorophosphate nanohybrid membrane electrolyte,esHPME,Other,2.57,25 °C,"LLSZO nanopowder prepared by dissolving stoichiometric nitrates (LiNO3, La(NO3)3, Sr(NO3)2, ZrN2O7) in distilled water, adding citric acid and ethylene glycol. Heated to 120 °C for 4 h to form gel, fired to dried mass, grounded, calcined at 750 °C for 6 h in air, pressed into pellets, sintered at 1150 °C for 12 h. PVdF-HFP (16 wt.%) with 10 wt.% LLSZO nanopowder dissolved in DMAC/acetone (3:7 v/v). Electrospun at 18 kV, 0.5 mL/h flow rate, 12 cm distance, 35% humidity, 25 °C. Vacuum dried at 60 °C for 12 h. Hot pressed to 20 μm. Soaked in 1 M LiPF6 in EC/DMC (1:1 v/v) for 24 h and dried at 80 °C for 12 h.","Electrospun nanohybrid polymer membrane electrolyte with 10 wt.% LLSZO ceramic filler, porous, fibrous network, thickness 20 μm, free from beads, with a porosity of 87% and electrolyte uptake of 437%.","Table 3, Row 3; Section 3.8; Figure 7(a), plot digitization"
A fast Li-ion conducting Li7.1La3Sr0.05Zr1.95O12 embedded electrospun PVDF-HFP nanohybrid membrane electrolyte for all-solid-state Li-ion capacitors,"Dheeraj K. Maurya, Balakrishnan Balan, Vignesh Murugadoss, Chao Yan, Subramania Angaiah",Lithium Lanthanum Strontium Zirconate Oxide embedded Poly(vinylidene fluoride-co-hexafluoropropylene) / Lithium hexafluorophosphate nanohybrid membrane electrolyte,esHPME,Other,2.94,25 °C,"LLSZO nanopowder prepared by dissolving stoichiometric nitrates (LiNO3, La(NO3)3, Sr(NO3)2, ZrN2O7) in distilled water, adding citric acid and ethylene glycol. Heated to 120 °C for 4 h to form gel, fired to dried mass, grounded, calcined at 750 °C for 6 h in air, pressed into pellets, sintered at 1150 °C for 12 h. PVdF-HFP (16 wt.%) with 15 wt.% LLSZO nanopowder dissolved in DMAC/acetone (3:7 v/v). Electrospun at 18 kV, 0.5 mL/h flow rate, 12 cm distance, 35% humidity, 25 °C. Vacuum dried at 60 °C for 12 h. Hot pressed to 20 μm. Soaked in 1 M LiPF6 in EC/DMC (1:1 v/v) for 24 h and dried at 80 °C for 12 h.","Electrospun nanohybrid polymer membrane electrolyte with 15 wt.% LLSZO ceramic filler, porous, fibrous network, thickness 20 μm, free from beads, with a porosity of 88% and electrolyte uptake of 449%.","Abstract; Table 3, Row 4; Section 3.8; Figure 7(a), plot digitization"
LATP-coated LiNi0.8Co0.1Mn0.1O2 cathode with compatible interface with ultrathin PVDF-reinforced PEO-LLZTO electrolyte for stable solid-state lithium batteries,"Xiao Chen, Yinda Li, Yunhao Lu, Jian Xie, Cheng Huang, Xiongwen Xu, Jian Tu, Xinbing Zhao, Tiejun Zhu",Lithium Lanthanum Zirconium Tantalum Oxide,LLZTO,Ceramic,10.0,RT,N/A (Cited Work),N/A (Cited Work),"Introduction, page 1, paragraph 2"
LATP-coated LiNi0.8Co0.1Mn0.1O2 cathode with compatible interface with ultrathin PVDF-reinforced PEO-LLZTO electrolyte for stable solid-state lithium batteries,"Xiao Chen, Yinda Li, Yunhao Lu, Jian Xie, Cheng Huang, Xiongwen Xu, Jian Tu, Xinbing Zhao, Tiejun Zhu",Lithium Aluminum Titanium Phosphate,LATP,Ceramic,10.0,RT,N/A (Cited Work),N/A (Cited Work),"Introduction, page 2, paragraph 1"
LATP-coated LiNi0.8Co0.1Mn0.1O2 cathode with compatible interface with ultrathin PVDF-reinforced PEO-LLZTO electrolyte for stable solid-state lithium batteries,"Xiao Chen, Yinda Li, Yunhao Lu, Jian Xie, Cheng Huang, Xiongwen Xu, Jian Tu, Xinbing Zhao, Tiejun Zhu",Poly(vinylidene fluoride)-polyethylene oxide-lithium lanthanum zirconium tantalum oxide composite electrolyte with in-situ polymerized components,PPL (after in-situ polymerization),Other,2.4,2.5 °C,"Slurry casting: PEO-LLZTO precursor (0.1g PEO, 0.2g LLZTO in 3mL NMP) spread on PET film and dried at 60°C for 1h. Then PVDF precursor (0.15g LiTFSI, 0.3g PVDF in 3mL NMP) spread on PEO-LLZTO layer and dried at 60°C for 1h. Film peeled off. In-situ polymerization: 40 µL precursor (0.8 mol/L LiTFSI, 0.4 mol/L LiDFOB in PEGMA/DMC/EMC (2:3:3 vol) and 1% AIBN) injected into SS|PPL|SS coin cell, kept at 60°C for 24h.","Self-standing, ultrathin (11 µm) composite electrolyte film, flexible, homogeneous and compact after PVDF infiltration. Ceramic ratio 66.7% (in mass) LLZTO. In-situ polymerized.","Results and discussion, page 3, paragraph 6"
LATP-coated LiNi0.8Co0.1Mn0.1O2 cathode with compatible interface with ultrathin PVDF-reinforced PEO-LLZTO electrolyte for stable solid-state lithium batteries,"Xiao Chen, Yinda Li, Yunhao Lu, Jian Xie, Cheng Huang, Xiongwen Xu, Jian Tu, Xinbing Zhao, Tiejun Zhu",Poly(vinylidene fluoride)-polyethylene oxide-lithium lanthanum zirconium tantalum oxide composite electrolyte with in-situ polymerized components,PPL (after in-situ polymerization),Other,5.8,6.0 °C,"Slurry casting: PEO-LLZTO precursor (0.1g PEO, 0.2g LLZTO in 3mL NMP) spread on PET film and dried at 60°C for 1h. Then PVDF precursor (0.15g LiTFSI, 0.3g PVDF in 3mL NMP) spread on PEO-LLZTO layer and dried at 60°C for 1h. Film peeled off. In-situ polymerization: 40 µL precursor (0.8 mol/L LiTFSI, 0.4 mol/L LiDFOB in PEGMA/DMC/EMC (2:3:3 vol) and 1% AIBN) injected into SS|PPL|SS coin cell, kept at 60°C for 24h.","Self-standing, ultrathin (11 µm) composite electrolyte film, flexible, homogeneous and compact after PVDF infiltration. Ceramic ratio 66.7% (in mass) LLZTO. In-situ polymerized.","Results and discussion, page 3, paragraph 6"
LATP-coated LiNi0.8Co0.1Mn0.1O2 cathode with compatible interface with ultrathin PVDF-reinforced PEO-LLZTO electrolyte for stable solid-state lithium batteries,"Xiao Chen, Yinda Li, Yunhao Lu, Jian Xie, Cheng Huang, Xiongwen Xu, Jian Tu, Xinbing Zhao, Tiejun Zhu",Poly(vinylidene fluoride)-polyethylene oxide-lithium lanthanum zirconium tantalum oxide composite electrolyte with in-situ polymerized components,PPL (after in-situ polymerization),Other,1.0,25 °C,"Slurry casting: PEO-LLZTO precursor (0.1g PEO, 0.2g LLZTO in 3mL NMP) spread on PET film and dried at 60°C for 1h. Then PVDF precursor (0.15g LiTFSI, 0.3g PVDF in 3mL NMP) spread on PEO-LLZTO layer and dried at 60°C for 1h. Film peeled off. In-situ polymerization: 40 µL precursor (0.8 mol/L LiTFSI, 0.4 mol/L LiDFOB in PEGMA/DMC/EMC (2:3:3 vol) and 1% AIBN) injected into SS|PPL|SS coin cell, kept at 60°C for 24h.","Self-standing, ultrathin (11 µm) composite electrolyte film, flexible, homogeneous and compact after PVDF infiltration. Ceramic ratio 66.7% (in mass) LLZTO. In-situ polymerized.","Figure 2a, plot digitization"
LATP-coated LiNi0.8Co0.1Mn0.1O2 cathode with compatible interface with ultrathin PVDF-reinforced PEO-LLZTO electrolyte for stable solid-state lithium batteries,"Xiao Chen, Yinda Li, Yunhao Lu, Jian Xie, Cheng Huang, Xiongwen Xu, Jian Tu, Xinbing Zhao, Tiejun Zhu",Poly(vinylidene fluoride)-polyethylene oxide-lithium lanthanum zirconium tantalum oxide composite electrolyte with in-situ polymerized components,PPL (after in-situ polymerization),Other,2.4,RT,"Slurry casting: PEO-LLZTO precursor (0.1g PEO, 0.2g LLZTO in 3mL NMP) spread on PET film and dried at 60°C for 1h. Then PVDF precursor (0.15g LiTFSI, 0.3g PVDF in 3mL NMP) spread on PEO-LLZTO layer and dried at 60°C for 1h. Film peeled off. In-situ polymerization: 40 µL precursor (0.8 mol/L LiTFSI, 0.4 mol/L LiDFOB in PEGMA/DMC/EMC (2:3:3 vol) and 1% AIBN) injected into cell, kept at 60°C for 24h.","Self-standing composite electrolyte film, 11 µm thick, good flexibility even with a high LLZTO ceramic ratio (66.7% in mass). In-situ polymerized.","Conclusion, page 10, paragraph 1"
Influence of the LLZO—PEO interface on the micro- and macro-scale properties of composite polymer electrolytes for solid-state batteries,"Pedram Ghorbanzade, Grazia Accardo, Kerman Gomez, Pedro López-Aranguren, Shanmukaraj Devaraj, Carlos Miguel Costa, Senentxu Lanceros-Mendez, Juan Miguel López del Amo",Poly(ethylene oxide) and Lithium bis(trifluoromethanesulfonyl)imide with heat-treated Lithium Lanthanum Zirconate Oxide,CA80 (PEO/LiTFSI + heat-treated LLZO),Other,3.98,70 °C,"Commercial LLZO (Li$_{6.75}$La$_{3}$Zr$_{1.75}$Nb$_{0.25}$O$_{12}$) was ball-milled to reduce particle size, then heat-treated at 750 °C for 12 h. Poly(ethylene-oxide) (PEO, $1 \times 10^6$ g/mol) was mixed with lithium bis(trifluoromethanesulfonyl)imide (LiTFSI, EO:Li ratio of 20:1), heat-treated LLZO, and acetonitrile (ACN). The mixture was ball-milled for 25 min in 5-min intervals with a frequency of 350 rpm, then cast in 4 mm Teflon evaporating dishes. The solvent was evaporated at room temperature under continuous argon flow overnight. The membranes were later dried at 50 °C under dynamic vacuum to ensure complete solvent evaporation. Final membrane thickness was 120 μm. All preparation and handling of the membranes were done in an Ar-filled glove box, except for ball-milling.","Garnet-rich composite electrolyte with 80 wt% heat-treated LLZO particles uniformly dispersed in the polymer matrix, resulting in a better LLZO-PEO interface.","Figure 6b, plot digitization"
Influence of the LLZO—PEO interface on the micro- and macro-scale properties of composite polymer electrolytes for solid-state batteries,"Pedram Ghorbanzade, Grazia Accardo, Kerman Gomez, Pedro López-Aranguren, Shanmukaraj Devaraj, Carlos Miguel Costa, Senentxu Lanceros-Mendez, Juan Miguel López del Amo",Poly(ethylene oxide) and Lithium bis(trifluoromethanesulfonyl)imide with heat-treated Lithium Lanthanum Zirconate Oxide,CA80 (PEO/LiTFSI + heat-treated LLZO),Other,3.16,30 °C,"Commercial LLZO (Li$_{6.75}$La$_{3}$Zr$_{1.75}$Nb$_{0.25}$O$_{12}$) was ball-milled to reduce particle size, then heat-treated at 750 °C for 12 h. Poly(ethylene-oxide) (PEO, $1 \times 10^6$ g/mol) was mixed with lithium bis(trifluoromethanesulfonyl)imide (LiTFSI, EO:Li ratio of 20:1), heat-treated LLZO, and acetonitrile (ACN). The mixture was ball-milled for 25 min in 5-min intervals with a frequency of 350 rpm, then cast in 4 mm Teflon evaporating dishes. The solvent was evaporated at room temperature under continuous argon flow overnight. The membranes were later dried at 50 °C under dynamic vacuum to ensure complete solvent evaporation. Final membrane thickness was 120 μm. All preparation and handling of the membranes were done in an Ar-filled glove box, except for ball-milling.","Garnet-rich composite electrolyte with 80 wt% heat-treated LLZO particles uniformly dispersed in the polymer matrix, resulting in a better LLZO-PEO interface.","Figure 6a, plot digitization (1000/T = 3.298 K⁻¹)"
Influence of the LLZO—PEO interface on the micro- and macro-scale properties of composite polymer electrolytes for solid-state batteries,"Pedram Ghorbanzade, Grazia Accardo, Kerman Gomez, Pedro López-Aranguren, Shanmukaraj Devaraj, Carlos Miguel Costa, Senentxu Lanceros-Mendez, Juan Miguel López del Amo",Poly(ethylene oxide) and Lithium bis(trifluoromethanesulfonyl)imide with pristine Lithium Lanthanum Zirconate Oxide,CP80 (PEO/LiTFSI + pristine LLZO),Other,2.51,70 °C,"Commercial LLZO (Li$_{6.75}$La$_{3}$Zr$_{1.75}$Nb$_{0.25}$O$_{12}$) was ball-milled to reduce particle size. Poly(ethylene-oxide) (PEO, $1 \times 10^6$ g/mol) was mixed with lithium bis(trifluoromethanesulfonyl)imide (LiTFSI, EO:Li ratio of 20:1), pristine LLZO, and acetonitrile (ACN). The mixture was ball-milled for 25 min in 5-min intervals with a frequency of 350 rpm, then cast in 4 mm Teflon evaporating dishes. The solvent was evaporated at room temperature under continuous argon flow overnight. The membranes were later dried at 50 °C under dynamic vacuum to ensure complete solvent evaporation. Final membrane thickness was 120 μm. All preparation and handling of the membranes were done in an Ar-filled glove box, except for ball-milling.","Garnet-rich composite electrolyte with 80 wt% pristine LLZO particles, showing agglomeration and segregation of polymer and ceramic phases.","Figure 6b, plot digitization"
Influence of the LLZO—PEO interface on the micro- and macro-scale properties of composite polymer electrolytes for solid-state batteries,"Pedram Ghorbanzade, Grazia Accardo, Kerman Gomez, Pedro López-Aranguren, Shanmukaraj Devaraj, Carlos Miguel Costa, Senentxu Lanceros-Mendez, Juan Miguel López del Amo",Poly(ethylene oxide) and Lithium bis(trifluoromethanesulfonyl)imide with pristine Lithium Lanthanum Zirconate Oxide,CP80 (PEO/LiTFSI + pristine LLZO),Other,2.0,30 °C,"Commercial LLZO (Li$_{6.75}$La$_{3}$Zr$_{1.75}$Nb$_{0.25}$O$_{12}$) was ball-milled to reduce particle size. Poly(ethylene-oxide) (PEO, $1 \times 10^6$ g/mol) was mixed with lithium bis(trifluoromethanesulfonyl)imide (LiTFSI, EO:Li ratio of 20:1), pristine LLZO, and acetonitrile (ACN). The mixture was ball-milled for 25 min in 5-min intervals with a frequency of 350 rpm, then cast in 4 mm Teflon evaporating dishes. The solvent was evaporated at room temperature under continuous argon flow overnight. The membranes were later dried at 50 °C under dynamic vacuum to ensure complete solvent evaporation. Final membrane thickness was 120 μm. All preparation and handling of the membranes were done in an Ar-filled glove box, except for ball-milling.","Garnet-rich composite electrolyte with 80 wt% pristine LLZO particles, showing agglomeration and segregation of polymer and ceramic phases.","Figure 6a, plot digitization (1000/T = 3.298 K⁻¹)"
Influence of the LLZO—PEO interface on the micro- and macro-scale properties of composite polymer electrolytes for solid-state batteries,"Pedram Ghorbanzade, Grazia Accardo, Kerman Gomez, Pedro López-Aranguren, Shanmukaraj Devaraj, Carlos Miguel Costa, Senentxu Lanceros-Mendez, Juan Miguel López del Amo",Poly(ethylene oxide) and Lithium bis(trifluoromethanesulfonyl)imide with heat-treated Lithium Lanthanum Zirconate Oxide,CA90 (PEO/LiTFSI + heat-treated LLZO),Other,7.94,70 °C,"Commercial LLZO (Li$_{6.75}$La$_{3}$Zr$_{1.75}$Nb$_{0.25}$O$_{12}$) was ball-milled to reduce particle size, then heat-treated at 750 °C for 12 h. Poly(ethylene-oxide) (PEO, $1 \times 10^6$ g/mol) was mixed with lithium bis(trifluoromethanesulfonyl)imide (LiTFSI, EO:Li ratio of 20:1), heat-treated LLZO, and acetonitrile (ACN). The mixture was ball-milled for 25 min in 5-min intervals with a frequency of 350 rpm, then cast in 4 mm Teflon evaporating dishes. The solvent was evaporated at room temperature under continuous argon flow overnight. The membranes were later dried at 50 °C under dynamic vacuum to ensure complete solvent evaporation. Final membrane thickness was 120 μm. All preparation and handling of the membranes were done in an Ar-filled glove box, except for ball-milling.",Garnet-rich composite electrolyte with 90 wt% heat-treated LLZO. Higher LLZO content leads to increased solid-solid interfaces and improved processability due to heat treatment.,"Figure 6b, plot digitization"
Influence of the LLZO—PEO interface on the micro- and macro-scale properties of composite polymer electrolytes for solid-state batteries,"Pedram Ghorbanzade, Grazia Accardo, Kerman Gomez, Pedro López-Aranguren, Shanmukaraj Devaraj, Carlos Miguel Costa, Senentxu Lanceros-Mendez, Juan Miguel López del Amo",Poly(ethylene oxide) and Lithium bis(trifluoromethanesulfonyl)imide with heat-treated Lithium Lanthanum Zirconate Oxide,CA90 (PEO/LiTFSI + heat-treated LLZO),Other,6.31,30 °C,"Commercial LLZO (Li$_{6.75}$La$_{3}$Zr$_{1.75}$Nb$_{0.25}$O$_{12}$) was ball-milled to reduce particle size, then heat-treated at 750 °C for 12 h. Poly(ethylene-oxide) (PEO, $1 \times 10^6$ g/mol) was mixed with lithium bis(trifluoromethanesulfonyl)imide (LiTFSI, EO:Li ratio of 20:1), heat-treated LLZO, and acetonitrile (ACN). The mixture was ball-milled for 25 min in 5-min intervals with a frequency of 350 rpm, then cast in 4 mm Teflon evaporating dishes. The solvent was evaporated at room temperature under continuous argon flow overnight. The membranes were later dried at 50 °C under dynamic vacuum to ensure complete solvent evaporation. Final membrane thickness was 120 μm. All preparation and handling of the membranes were done in an Ar-filled glove box, except for ball-milling.",Garnet-rich composite electrolyte with 90 wt% heat-treated LLZO. Higher LLZO content leads to increased solid-solid interfaces and improved processability due to heat treatment.,"Figure 6a, plot digitization (1000/T = 3.298 K⁻¹)"
Influence of the LLZO—PEO interface on the micro- and macro-scale properties of composite polymer electrolytes for solid-state batteries,"Pedram Ghorbanzade, Grazia Accardo, Kerman Gomez, Pedro López-Aranguren, Shanmukaraj Devaraj, Carlos Miguel Costa, Senentxu Lanceros-Mendez, Juan Miguel López del Amo",Poly(ethylene oxide) and Lithium bis(trifluoromethanesulfonyl)imide with pristine Lithium Lanthanum Zirconate Oxide,CP90 (PEO/LiTFSI + pristine LLZO),Other,5.01,70 °C,"Commercial LLZO (Li$_{6.75}$La$_{3}$Zr$_{1.75}$Nb$_{0.25}$O$_{12}$) was ball-milled to reduce particle size. Poly(ethylene-oxide) (PEO, $1 \times 10^6$ g/mol) was mixed with lithium bis(trifluoromethanesulfonyl)imide (LiTFSI, EO:Li ratio of 20:1), pristine LLZO, and acetonitrile (ACN). The mixture was ball-milled for 25 min in 5-min intervals with a frequency of 350 rpm, then cast in 4 mm Teflon evaporating dishes. The solvent was evaporated at room temperature under continuous argon flow overnight. The membranes were later dried at 50 °C under dynamic vacuum to ensure complete solvent evaporation. Final membrane thickness was 120 μm. All preparation and handling of the membranes were done in an Ar-filled glove box, except for ball-milling.","Garnet-rich composite electrolyte with 90 wt% pristine LLZO, showing high phase segregation and agglomeration.","Figure 6b, plot digitization"
Influence of the LLZO—PEO interface on the micro- and macro-scale properties of composite polymer electrolytes for solid-state batteries,"Pedram Ghorbanzade, Grazia Accardo, Kerman Gomez, Pedro López-Aranguren, Shanmukaraj Devaraj, Carlos Miguel Costa, Senentxu Lanceros-Mendez, Juan Miguel López del Amo",Poly(ethylene oxide) and Lithium bis(trifluoromethanesulfonyl)imide with pristine Lithium Lanthanum Zirconate Oxide,CP90 (PEO/LiTFSI + pristine LLZO),Other,3.98,30 °C,"Commercial LLZO (Li$_{6.75}$La$_{3}$Zr$_{1.75}$Nb$_{0.25}$O$_{12}$) was ball-milled to reduce particle size. Poly(ethylene-oxide) (PEO, $1 \times 10^6$ g/mol) was mixed with lithium bis(trifluoromethanesulfonyl)imide (LiTFSI, EO:Li ratio of 20:1), pristine LLZO, and acetonitrile (ACN). The mixture was ball-milled for 25 min in 5-min intervals with a frequency of 350 rpm, then cast in 4 mm Teflon evaporating dishes. The solvent was evaporated at room temperature under continuous argon flow overnight. The membranes were later dried at 50 °C under dynamic vacuum to ensure complete solvent evaporation. Final membrane thickness was 120 μm. All preparation and handling of the membranes were done in an Ar-filled glove box, except for ball-milling.","Garnet-rich composite electrolyte with 90 wt% pristine LLZO, showing high phase segregation and agglomeration.","Figure 6a, plot digitization (1000/T = 3.298 K⁻¹)"
Polymer/ceramic composite solid electrolyte is an effective solution for the development of flexible solid-state lithium metal batteries.,"J. Wang, Y. Su, G. Liu",Poly(vinylidene fluoride)-Poly(ethylene oxide) / Lithium bis(trifluoromethanesulfonyl)imide / Lithium Lanthanum Cerium Zirconium Bismuth Oxide composite,PVDF-PEO/LiTFSI/LLCZBO,Other,3.67,RT,"LLCZBO powder (LiNO3, La(NO3)3·6H2O, Zr(NO3)4·5H2O, Bi(NO3)3·5H2O, Ce(NO3)3·6H2O weighed, stirred in water bath at 60 °C with citric acid and ethylene glycol to form gel, air-dried at 150 °C for 3h, ground, calcined in tube furnace at 800 °C for 5h) added to PVDF-PEO/LiTFSI solution (PVDF:PEO:LiTFSI = 5:1:4, PVDF and PEO vacuum dried at 60 °C for 12h, mixture dissolved in NMP, heated at 60 °C for 5h). Ultrasonicated for 30 min, stirred for 12h. Slurry coated on glass plate, vacuum dried at 80 °C for 24h.",Composite solid electrolyte with 20 wt% Li7La2.5Ce0.5Zr1.625Bi0.3O12 ceramic powder and LiTFSI added to PVDF-PEO matrix.,Abstract
Polymer/ceramic composite solid electrolyte is an effective solution for the development of flexible solid-state lithium metal batteries.,"J. Wang, Y. Su, G. Liu",Gallium-doped Lithium Lanthanum Zirconium Oxide,Ga-LLZO,Ceramic,1.48,N/A (Cited Work),N/A (Cited Work),N/A (Cited Work),"Introduction, citing Ref [15]"
Polymer/ceramic composite solid electrolyte is an effective solution for the development of flexible solid-state lithium metal batteries.,"J. Wang, Y. Su, G. Liu","Calcium, Germanium, and Tantalum co-doped Lithium Lanthanum Zirconium Oxide","Ca, Ge, Ta co-doped LLZO",Ceramic,9.95,RT,N/A (Cited Work),N/A (Cited Work),"Introduction, citing Ref [17]"
Polymer/ceramic composite solid electrolyte is an effective solution for the development of flexible solid-state lithium metal batteries.,"J. Wang, Y. Su, G. Liu",Bismuth and Cerium co-doped Lithium Lanthanum Zirconium Oxide,"Bi, Ce co-doped LLZO",Ceramic,5.12,N/A (Cited Work),N/A (Cited Work),N/A (Cited Work),"Introduction, citing Ref [18]"
Polymer/ceramic composite solid electrolyte is an effective solution for the development of flexible solid-state lithium metal batteries.,"J. Wang, Y. Su, G. Liu",Poly(ethylene oxide),PEO,Polymer,10.0,RT,N/A (Cited Work),"Semi-crystalline PEO polymer, hinders migration of lithium ions.","Introduction, citing Ref [27]"
Polymer/ceramic composite solid electrolyte is an effective solution for the development of flexible solid-state lithium metal batteries.,"J. Wang, Y. Su, G. Liu",Poly(ethylene oxide) / Lithium bis(trifluoromethanesulfonyl)imide,PEO/LiTFSI,Polymer,7.76,RT,"PEO powder vacuum dried at 60 °C for 12h. PEO and LiTFSI mixture dissolved in NMP, heated in water bath at 60 °C for 5h. Slurry coated on glass plate, vacuum dried at 80 °C for 24h.",Poly(ethylene oxide) membrane.,"Table 1, Row 'PEO'"
Polymer/ceramic composite solid electrolyte is an effective solution for the development of flexible solid-state lithium metal batteries.,"J. Wang, Y. Su, G. Liu",Poly(vinylidene fluoride) / Lithium bis(trifluoromethanesulfonyl)imide,PVDF/LiTFSI,Polymer,1.56,RT,"PVDF powder vacuum dried at 60 °C for 12h. PVDF and LiTFSI mixture dissolved in NMP, heated in water bath at 60 °C for 5h. Slurry coated on glass plate, vacuum dried at 80 °C for 24h.",Poly(vinylidene fluoride) membrane.,"Table 1, Row 'PVDF'"
Polymer/ceramic composite solid electrolyte is an effective solution for the development of flexible solid-state lithium metal batteries.,"J. Wang, Y. Su, G. Liu",Poly(vinylidene fluoride)-Poly(ethylene oxide) / Lithium bis(trifluoromethanesulfonyl)imide,PVDF-PEO/LiTFSI,Polymer,2.17,RT,"PVDF and PEO powders vacuum dried at 60 °C for 12h. PVDF, PEO, and LiTFSI mixture dissolved in NMP, heated in water bath at 60 °C for 5h. Slurry coated on glass plate, vacuum dried at 80 °C for 24h.",PVDF-PEO polymer blend membrane.,"Table 1, Row '23:1'"
