Repository: bhattadeb34/FACT_Data_Extraction_Scientific_Papers

File: master_conductivity_data.csv (part 5 of 52)
paper_title,paper_authors,full_name,acronym,material_class,ionic_conductivity_S_per_cm,temperature,processing_method,material_description,source_location
Polymer/ceramic composite solid electrolyte is an effective solution for the development of flexible solid-state lithium metal batteries.,"J. Wang, Y. Su, G. Liu",Poly(vinylidene fluoride)-Poly(ethylene oxide) / Lithium bis(trifluoromethanesulfonyl)imide,PVDF-PEO/LiTFSI,Polymer,2.26,RT,"PVDF and PEO powders vacuum dried at 60 °C for 12h. PVDF, PEO, and LiTFSI mixture dissolved in NMP, heated in water bath at 60 °C for 5h. Slurry coated on glass plate, vacuum dried at 80 °C for 24h.",PVDF-PEO polymer blend membrane.,"Table 1, Row '11:1'"
Polymer/ceramic composite solid electrolyte is an effective solution for the development of flexible solid-state lithium metal batteries.,"J. Wang, Y. Su, G. Liu",Poly(vinylidene fluoride)-Poly(ethylene oxide) / Lithium bis(trifluoromethanesulfonyl)imide,PVDF-PEO/LiTFSI,Polymer,3.08,RT,"PVDF and PEO powders vacuum dried at 60 °C for 12h. PVDF, PEO, and LiTFSI mixture dissolved in NMP, heated in water bath at 60 °C for 5h. Slurry coated on glass plate, vacuum dried at 80 °C for 24h.",PVDF-PEO polymer blend membrane.,"Table 1, Row '7:1'"
Polymer/ceramic composite solid electrolyte is an effective solution for the development of flexible solid-state lithium metal batteries.,"J. Wang, Y. Su, G. Liu",Poly(vinylidene fluoride)-Poly(ethylene oxide) / Lithium bis(trifluoromethanesulfonyl)imide,PVDF-PEO/LiTFSI,Polymer,3.67,RT,"PVDF and PEO powders vacuum dried at 60 °C for 12h. PVDF, PEO, and LiTFSI mixture (5:1:4) dissolved in NMP, heated in water bath at 60 °C for 5h. Slurry coated on glass plate, vacuum dried at 80 °C for 24h.","PVDF-PEO polymer blend membrane, optimized base ratio.","Table 1, Row '5:1:1' (interpreted as PVDF:PEO=5:1 with LiTFSI)"
Polymer/ceramic composite solid electrolyte is an effective solution for the development of flexible solid-state lithium metal batteries.,"J. Wang, Y. Su, G. Liu",Poly(vinylidene fluoride)-Poly(ethylene oxide) / Lithium bis(trifluoromethanesulfonyl)imide,PVDF-PEO/LiTFSI,Polymer,3.11,RT,"PVDF and PEO powders vacuum dried at 60 °C for 12h. PVDF, PEO, and LiTFSI mixture dissolved in NMP, heated in water bath at 60 °C for 5h. Slurry coated on glass plate, vacuum dried at 80 °C for 24h.",PVDF-PEO polymer blend membrane.,"Table 1, Row '3.8:1'"
Polymer/ceramic composite solid electrolyte is an effective solution for the development of flexible solid-state lithium metal batteries.,"J. Wang, Y. Su, G. Liu",Poly(ethylene oxide) / Lithium bis(trifluoromethanesulfonyl)imide,PEO/LiTFSI,Polymer,7.76,RT,"PEO powder vacuum dried at 60 °C for 12h. PEO and LiTFSI mixture dissolved in NMP, heated in water bath at 60 °C for 5h. Slurry coated on glass plate, vacuum dried at 80 °C for 24h.",Poly(ethylene oxide) membrane.,"Main text, after Table 1 (duplicate of Table 1, Row 'PEO')"
Polymer/ceramic composite solid electrolyte is an effective solution for the development of flexible solid-state lithium metal batteries.,"J. Wang, Y. Su, G. Liu",Poly(vinylidene fluoride) / Lithium bis(trifluoromethanesulfonyl)imide,PVDF/LiTFSI,Polymer,1.56,RT,"PVDF powder vacuum dried at 60 °C for 12h. PVDF and LiTFSI mixture dissolved in NMP, heated in water bath at 60 °C for 5h. Slurry coated on glass plate, vacuum dried at 80 °C for 24h.",Poly(vinylidene fluoride) membrane.,"Main text, after Table 1 (duplicate of Table 1, Row 'PVDF')"
Polymer/ceramic composite solid electrolyte is an effective solution for the development of flexible solid-state lithium metal batteries.,"J. Wang, Y. Su, G. Liu",Poly(vinylidene fluoride)-Poly(ethylene oxide) / Lithium bis(trifluoromethanesulfonyl)imide,PVDF-PEO/LiTFSI,Polymer,3.67,RT,"PVDF and PEO powders vacuum dried at 60 °C for 12h. PVDF, PEO, and LiTFSI mixture (5:1:4) dissolved in NMP, heated in water bath at 60 °C for 5h. Slurry coated on glass plate, vacuum dried at 80 °C for 24h.","PVDF-PEO polymer blend membrane, optimized base ratio.","Main text, after Table 1 (duplicate of Table 1, Row '5:1:1')"
Polymer/ceramic composite solid electrolyte is an effective solution for the development of flexible solid-state lithium metal batteries.,"J. Wang, Y. Su, G. Liu",Poly(vinylidene fluoride)-Poly(ethylene oxide) / Lithium bis(trifluoromethanesulfonyl)imide / Lithium Lanthanum Cerium Zirconium Bismuth Oxide composite,PVDF-PEO/LiTFSI/LLCZBO,Other,1.88,RT,"LLCZBO powder (LiNO3, La(NO3)3·6H2O, Zr(NO3)4·5H2O, Bi(NO3)3·5H2O, Ce(NO3)3·6H2O weighed, stirred in water bath at 60 °C with citric acid and ethylene glycol to form gel, air-dried at 150 °C for 3h, ground, calcined in tube furnace at 800 °C for 5h) added to PVDF-PEO/LiTFSI solution (PVDF:PEO:LiTFSI = 5:1:4, PVDF and PEO vacuum dried at 60 °C for 12h, mixture dissolved in NMP, heated at 60 °C for 5h). Ultrasonicated for 30 min, stirred for 12h. Slurry coated on glass plate, vacuum dried at 80 °C for 24h.",Composite solid electrolyte membrane with 10 wt% Li7La2.5Ce0.5Zr1.625Bi0.3O12 ceramic filler.,"Table 2, Row '10%'"
Polymer/ceramic composite solid electrolyte is an effective solution for the development of flexible solid-state lithium metal batteries.,"J. Wang, Y. Su, G. Liu",Poly(vinylidene fluoride)-Poly(ethylene oxide) / Lithium bis(trifluoromethanesulfonyl)imide / Lithium Lanthanum Cerium Zirconium Bismuth Oxide composite,PVDF-PEO/LiTFSI/LLCZBO,Other,2.75,RT,"LLCZBO powder (LiNO3, La(NO3)3·6H2O, Zr(NO3)4·5H2O, Bi(NO3)3·5H2O, Ce(NO3)3·6H2O weighed, stirred in water bath at 60 °C with citric acid and ethylene glycol to form gel, air-dried at 150 °C for 3h, ground, calcined in tube furnace at 800 °C for 5h) added to PVDF-PEO/LiTFSI solution (PVDF:PEO:LiTFSI = 5:1:4, PVDF and PEO vacuum dried at 60 °C for 12h, mixture dissolved in NMP, heated at 60 °C for 5h). Ultrasonicated for 30 min, stirred for 12h. Slurry coated on glass plate, vacuum dried at 80 °C for 24h.",Composite solid electrolyte membrane with 15 wt% Li7La2.5Ce0.5Zr1.625Bi0.3O12 ceramic filler.,"Table 2, Row '15%'"
Polymer/ceramic composite solid electrolyte is an effective solution for the development of flexible solid-state lithium metal batteries.,"J. Wang, Y. Su, G. Liu",Poly(vinylidene fluoride)-Poly(ethylene oxide) / Lithium bis(trifluoromethanesulfonyl)imide / Lithium Lanthanum Cerium Zirconium Bismuth Oxide composite,PVDF-PEO/LiTFSI/LLCZBO,Other,3.67,RT,"LLCZBO powder (LiNO3, La(NO3)3·6H2O, Zr(NO3)4·5H2O, Bi(NO3)3·5H2O, Ce(NO3)3·6H2O weighed, stirred in water bath at 60 °C with citric acid and ethylene glycol to form gel, air-dried at 150 °C for 3h, ground, calcined in tube furnace at 800 °C for 5h) added to PVDF-PEO/LiTFSI solution (PVDF:PEO:LiTFSI = 5:1:4, PVDF and PEO vacuum dried at 60 °C for 12h, mixture dissolved in NMP, heated at 60 °C for 5h). Ultrasonicated for 30 min, stirred for 12h. Slurry coated on glass plate, vacuum dried at 80 °C for 24h.",Composite solid electrolyte membrane with 20 wt% Li7La2.5Ce0.5Zr1.625Bi0.3O12 ceramic filler.,"Table 2, Row '20%'"
Polymer/ceramic composite solid electrolyte is an effective solution for the development of flexible solid-state lithium metal batteries.,"J. Wang, Y. Su, G. Liu",Poly(vinylidene fluoride)-Poly(ethylene oxide) / Lithium bis(trifluoromethanesulfonyl)imide / Lithium Lanthanum Cerium Zirconium Bismuth Oxide composite,PVDF-PEO/LiTFSI/LLCZBO,Other,2.79,RT,"LLCZBO powder (LiNO3, La(NO3)3·6H2O, Zr(NO3)4·5H2O, Bi(NO3)3·5H2O, Ce(NO3)3·6H2O weighed, stirred in water bath at 60 °C with citric acid and ethylene glycol to form gel, air-dried at 150 °C for 3h, ground, calcined in tube furnace at 800 °C for 5h) added to PVDF-PEO/LiTFSI solution (PVDF:PEO:LiTFSI = 5:1:4, PVDF and PEO vacuum dried at 60 °C for 12h, mixture dissolved in NMP, heated at 60 °C for 5h). Ultrasonicated for 30 min, stirred for 12h. Slurry coated on glass plate, vacuum dried at 80 °C for 24h.",Composite solid electrolyte membrane with 25 wt% Li7La2.5Ce0.5Zr1.625Bi0.3O12 ceramic filler.,"Table 2, Row '25%'"
Polymer/ceramic composite solid electrolyte is an effective solution for the development of flexible solid-state lithium metal batteries.,"J. Wang, Y. Su, G. Liu",Poly(vinylidene fluoride)-Poly(ethylene oxide) / Lithium bis(trifluoromethanesulfonyl)imide / Lithium Lanthanum Cerium Zirconium Bismuth Oxide composite,PVDF-PEO/LiTFSI/LLCZBO,Other,1.83,RT,"LLCZBO powder (LiNO3, La(NO3)3·6H2O, Zr(NO3)4·5H2O, Bi(NO3)3·5H2O, Ce(NO3)3·6H2O weighed, stirred in water bath at 60 °C with citric acid and ethylene glycol to form gel, air-dried at 150 °C for 3h, ground, calcined in tube furnace at 800 °C for 5h) added to PVDF-PEO/LiTFSI solution (PVDF:PEO:LiTFSI = 5:1:4, PVDF and PEO vacuum dried at 60 °C for 12h, mixture dissolved in NMP, heated at 60 °C for 5h). Ultrasonicated for 30 min, stirred for 12h. Slurry coated on glass plate, vacuum dried at 80 °C for 24h.",Composite solid electrolyte membrane with 30 wt% Li7La2.5Ce0.5Zr1.625Bi0.3O12 ceramic filler.,"Table 2, Row '30%'"
Polymer/ceramic composite solid electrolyte is an effective solution for the development of flexible solid-state lithium metal batteries.,"J. Wang, Y. Su, G. Liu",Poly(vinylidene fluoride)-Poly(ethylene oxide) / Lithium bis(trifluoromethanesulfonyl)imide / Lithium Lanthanum Cerium Zirconium Bismuth Oxide composite,PVDF-PEO/LiTFSI/LLCZBO,Other,3.67,RT,"LLCZBO powder (LiNO3, La(NO3)3·6H2O, Zr(NO3)4·5H2O, Bi(NO3)3·5H2O, Ce(NO3)3·6H2O weighed, stirred in water bath at 60 °C with citric acid and ethylene glycol to form gel, air-dried at 150 °C for 3h, ground, calcined in tube furnace at 800 °C for 5h) added to PVDF-PEO/LiTFSI solution (PVDF:PEO:LiTFSI = 5:1:4, PVDF and PEO vacuum dried at 60 °C for 12h, mixture dissolved in NMP, heated at 60 °C for 5h). Ultrasonicated for 30 min, stirred for 12h. Slurry coated on glass plate, vacuum dried at 80 °C for 24h.",Composite solid electrolyte membrane with 20 wt% Li7La2.5Ce0.5Zr1.625Bi0.3O12 ceramic filler.,"Main text, after Table 2 (duplicate of Table 2, Row '20%')"
Polymer/ceramic composite solid electrolyte is an effective solution for the development of flexible solid-state lithium metal batteries.,"J. Wang, Y. Su, G. Liu",Poly(vinylidene fluoride)-Poly(ethylene oxide) / Lithium bis(trifluoromethanesulfonyl)imide / Lithium Lanthanum Cerium Zirconium Bismuth Oxide composite,PVDF-PEO/LiTFSI/LLCZBO,Other,3.67,RT,"LLCZBO powder (LiNO3, La(NO3)3·6H2O, Zr(NO3)4·5H2O, Bi(NO3)3·5H2O, Ce(NO3)3·6H2O weighed, stirred in water bath at 60 °C with citric acid and ethylene glycol to form gel, air-dried at 150 °C for 3h, ground, calcined in tube furnace at 800 °C for 5h) added to PVDF-PEO/LiTFSI solution (PVDF:PEO:LiTFSI = 5:1:4, PVDF and PEO vacuum dried at 60 °C for 12h, mixture dissolved in NMP, heated at 60 °C for 5h). Ultrasonicated for 30 min, stirred for 12h. Slurry coated on glass plate, vacuum dried at 80 °C for 24h by solution casting method.",Composite solid electrolyte with 20 wt% Li7La2.5Ce0.5Zr1.625Bi0.3O12 garnet electrolyte as active inorganic filler.,"Conclusion (duplicate of Abstract and Table 2, Row '20%')"
Polymer/ceramic composite solid electrolyte is an effective solution for the development of flexible solid-state lithium metal batteries.,"J. Wang, Y. Su, G. Liu",LLCZBO composite,LLCZBO,Other,0.00018,Not specified in figure,Not specified in figure,LLCZBO composite with 10% content,Figure: _page_4_Figure_11.jpeg
Polymer/ceramic composite solid electrolyte is an effective solution for the development of flexible solid-state lithium metal batteries.,"J. Wang, Y. Su, G. Liu",LLCZBO composite,LLCZBO,Other,0.00027,Not specified in figure,Not specified in figure,LLCZBO composite with 15% content,Figure: _page_4_Figure_11.jpeg
Polymer/ceramic composite solid electrolyte is an effective solution for the development of flexible solid-state lithium metal batteries.,"J. Wang, Y. Su, G. Liu",LLCZBO composite,LLCZBO,Other,0.00037,Not specified in figure,Not specified in figure,LLCZBO composite with 20% content,Figure: _page_4_Figure_11.jpeg
Polymer/ceramic composite solid electrolyte is an effective solution for the development of flexible solid-state lithium metal batteries.,"J. Wang, Y. Su, G. Liu",LLCZBO composite,LLCZBO,Other,0.00029,Not specified in figure,Not specified in figure,LLCZBO composite with 25% content,Figure: _page_4_Figure_11.jpeg
Polymer/ceramic composite solid electrolyte is an effective solution for the development of flexible solid-state lithium metal batteries.,"J. Wang, Y. Su, G. Liu",LLCZBO composite,LLCZBO,Other,0.00018,Not specified in figure,Not specified in figure,LLCZBO composite with 30% content,Figure: _page_4_Figure_11.jpeg
3D Coral-like LLZO/PVDF Composite Electrolytes with Enhanced Ionic Conductivity and Mechanical Flexibility for Solid-State Lithium Batteries,"Mengjun Wu, Dan Liu, Deyu Qu, Zhizhong Xie, Junsheng Li, Jiaheng Lei, Haolin Tang",Poly(vinylidene difluoride) / 3D coral-like Lithium Lanthanum Zirconate Aluminum Oxide (Li6.4La3Zr2Al0.2O12) Composite Electrolyte,PVDF/3D-LLZO,Other,1.51,room temperature,"3D coral-like LLZO (Li6.4La3Zr2Al0.2O12) prepared by electrospinning (using LiNO3, La(NO3)3·6H2O, ZrO(NO3)2·6H2O, Al(NO3)3·9H2O, 12 wt% excessive LiNO3, and PVP in DMF/acetic acid solvent at 12 kV, 12 cm distance) followed by calcination at 800 °C for 3 h in air. Composite electrolyte prepared by adding 0.33 g LiClO4 and 5 wt% 3D-LLZO to DMF, ultrasonic dispersion for 20 min, then dissolving 1.00 g PVDF. Homogeneous solution cast with scraper on glass plate and dried under high vacuum for 48 h.",3D coral-like LLZO (Li6.4La3Zr2Al0.2O12) as a 3D active nanofiller in a poly(vinylidene difluoride) polymer matrix. Membrane thickness ~100 μm.,"Abstract, Results and Discussion, Figure 2f"
3D Coral-like LLZO/PVDF Composite Electrolytes with Enhanced Ionic Conductivity and Mechanical Flexibility for Solid-State Lithium Batteries,"Mengjun Wu, Dan Liu, Deyu Qu, Zhizhong Xie, Junsheng Li, Jiaheng Lei, Haolin Tang",Poly(vinylidene difluoride) / Lithium Perchlorate Solid Polymer Electrolyte,PVDF/LiClO4 SPE,Polymer,3.6,room temperature,"PVDF powder and LiClO4 dried at 90 °C for 24 h under vacuum. 0.33 g LiClO4 added into DMF, then 1.00 g PVDF powder dissolved in the solution. Homogeneous solution cast with scraper on a clean glass plate. Membranes obtained by further drying under high vacuum for 48 h to remove the DMF solvent.",Poly(vinylidene difluoride) polymer matrix with Lithium Perchlorate. Membrane thickness ~100 μm (estimated based on composite membrane thickness).,"Results and Discussion, Figure 2e"
3D Coral-like LLZO/PVDF Composite Electrolytes with Enhanced Ionic Conductivity and Mechanical Flexibility for Solid-State Lithium Batteries,"Mengjun Wu, Dan Liu, Deyu Qu, Zhizhong Xie, Junsheng Li, Jiaheng Lei, Haolin Tang",Poly(vinylidene difluoride) / Particle Lithium Lanthanum Zirconate Aluminum Oxide (Li6.4La3Zr2Al0.2O12) Composite Electrolyte,PVDF/P-LLZO,Other,7.5,room temperature,"PVDF powder and LiClO4 dried at 90 °C for 24 h under vacuum. 0.33 g LiClO4 and 5 wt% commercial LLZO particles (micrometer-scale powder) added into DMF, ultrasonic dispersion for 20 min, then 1.00 g PVDF powder dissolved in the solution. Homogeneous solution cast with scraper on a clean glass plate. Membranes obtained by further drying under high vacuum for 48 h to remove the DMF solvent.",Commercial LLZO particles (P-LLZO) in the form of micrometer-scale powder as filler in a PVDF/LiClO4 polymer matrix. Membrane thickness ~100 μm (estimated based on composite membrane thickness).,"Results and Discussion, Figure 2e"
3D Coral-like LLZO/PVDF Composite Electrolytes with Enhanced Ionic Conductivity and Mechanical Flexibility for Solid-State Lithium Batteries,"Mengjun Wu, Dan Liu, Deyu Qu, Zhizhong Xie, Junsheng Li, Jiaheng Lei, Haolin Tang",Poly(vinylidene difluoride) / 3D coral-like Lithium Lanthanum Zirconate Aluminum Oxide (Li6.4La3Zr2Al0.2O12) Composite Electrolyte,PVDF/3D-LLZO,Other,6.0,room temperature,"3D coral-like LLZO (Li6.4La3Zr2Al0.2O12) prepared by electrospinning (using LiNO3, La(NO3)3·6H2O, ZrO(NO3)2·6H2O, Al(NO3)3·9H2O, 12 wt% excessive LiNO3, and PVP in DMF/acetic acid solvent at 12 kV, 12 cm distance) followed by calcination at 800 °C for 3 h in air. Composite electrolyte prepared by adding 0.33 g LiClO4 and 1 wt% 3D-LLZO to DMF, ultrasonic dispersion for 20 min, then dissolving 1.00 g PVDF. Homogeneous solution cast with scraper on glass plate and dried under high vacuum for 48 h.",3D coral-like LLZO (Li6.4La3Zr2Al0.2O12) as a 3D active nanofiller in a poly(vinylidene difluoride) polymer matrix.,"Figure 2f, plot digitization"
3D Coral-like LLZO/PVDF Composite Electrolytes with Enhanced Ionic Conductivity and Mechanical Flexibility for Solid-State Lithium Batteries,"Mengjun Wu, Dan Liu, Deyu Qu, Zhizhong Xie, Junsheng Li, Jiaheng Lei, Haolin Tang",Poly(vinylidene difluoride) / 3D coral-like Lithium Lanthanum Zirconate Aluminum Oxide (Li6.4La3Zr2Al0.2O12) Composite Electrolyte,PVDF/3D-LLZO,Other,1.1,room temperature,"3D coral-like LLZO (Li6.4La3Zr2Al0.2O12) prepared by electrospinning (using LiNO3, La(NO3)3·6H2O, ZrO(NO3)2·6H2O, Al(NO3)3·9H2O, 12 wt% excessive LiNO3, and PVP in DMF/acetic acid solvent at 12 kV, 12 cm distance) followed by calcination at 800 °C for 3 h in air. Composite electrolyte prepared by adding 0.33 g LiClO4 and 3 wt% 3D-LLZO to DMF, ultrasonic dispersion for 20 min, then dissolving 1.00 g PVDF. Homogeneous solution cast with scraper on glass plate and dried under high vacuum for 48 h.",3D coral-like LLZO (Li6.4La3Zr2Al0.2O12) as a 3D active nanofiller in a poly(vinylidene difluoride) polymer matrix.,"Figure 2f, plot digitization"
3D Coral-like LLZO/PVDF Composite Electrolytes with Enhanced Ionic Conductivity and Mechanical Flexibility for Solid-State Lithium Batteries,"Mengjun Wu, Dan Liu, Deyu Qu, Zhizhong Xie, Junsheng Li, Jiaheng Lei, Haolin Tang",Poly(vinylidene difluoride) / 3D coral-like Lithium Lanthanum Zirconate Aluminum Oxide (Li6.4La3Zr2Al0.2O12) Composite Electrolyte,PVDF/3D-LLZO,Other,1.3,room temperature,"3D coral-like LLZO (Li6.4La3Zr2Al0.2O12) prepared by electrospinning (using LiNO3, La(NO3)3·6H2O, ZrO(NO3)2·6H2O, Al(NO3)3·9H2O, 12 wt% excessive LiNO3, and PVP in DMF/acetic acid solvent at 12 kV, 12 cm distance) followed by calcination at 800 °C for 3 h in air. Composite electrolyte prepared by adding 0.33 g LiClO4 and 7 wt% 3D-LLZO to DMF, ultrasonic dispersion for 20 min, then dissolving 1.00 g PVDF. Homogeneous solution cast with scraper on glass plate and dried under high vacuum for 48 h.",3D coral-like LLZO (Li6.4La3Zr2Al0.2O12) as a 3D active nanofiller in a poly(vinylidene difluoride) polymer matrix.,"Figure 2f, plot digitization"
3D Coral-like LLZO/PVDF Composite Electrolytes with Enhanced Ionic Conductivity and Mechanical Flexibility for Solid-State Lithium Batteries,"Mengjun Wu, Dan Liu, Deyu Qu, Zhizhong Xie, Junsheng Li, Jiaheng Lei, Haolin Tang",Poly(vinylidene difluoride) / 3D coral-like Lithium Lanthanum Zirconate Aluminum Oxide (Li6.4La3Zr2Al0.2O12) Composite Electrolyte,PVDF/3D-LLZO,Other,9.5,room temperature,"3D coral-like LLZO (Li6.4La3Zr2Al0.2O12) prepared by electrospinning (using LiNO3, La(NO3)3·6H2O, ZrO(NO3)2·6H2O, Al(NO3)3·9H2O, 12 wt% excessive LiNO3, and PVP in DMF/acetic acid solvent at 12 kV, 12 cm distance) followed by calcination at 800 °C for 3 h in air. Composite electrolyte prepared by adding 0.33 g LiClO4 and 9 wt% 3D-LLZO to DMF, ultrasonic dispersion for 20 min, then dissolving 1.00 g PVDF. Homogeneous solution cast with scraper on glass plate and dried under high vacuum for 48 h.",3D coral-like LLZO (Li6.4La3Zr2Al0.2O12) as a 3D active nanofiller in a poly(vinylidene difluoride) polymer matrix.,"Figure 2f, plot digitization"
3D Coral-like LLZO/PVDF Composite Electrolytes with Enhanced Ionic Conductivity and Mechanical Flexibility for Solid-State Lithium Batteries,"Mengjun Wu, Dan Liu, Deyu Qu, Zhizhong Xie, Junsheng Li, Jiaheng Lei, Haolin Tang",Poly(vinylidene difluoride) / 3D coral-like Lithium Lanthanum Zirconate Aluminum Oxide (Li6.4La3Zr2Al0.2O12) Composite Electrolyte,PVDF/3D-LLZO,Other,7.0,room temperature,"3D coral-like LLZO (Li6.4La3Zr2Al0.2O12) prepared by electrospinning (using LiNO3, La(NO3)3·6H2O, ZrO(NO3)2·6H2O, Al(NO3)3·9H2O, 12 wt% excessive LiNO3, and PVP in DMF/acetic acid solvent at 12 kV, 12 cm distance) followed by calcination at 800 °C for 3 h in air. Composite electrolyte prepared by adding 0.33 g LiClO4 and 11 wt% 3D-LLZO to DMF, ultrasonic dispersion for 20 min, then dissolving 1.00 g PVDF. Homogeneous solution cast with scraper on glass plate and dried under high vacuum for 48 h.",3D coral-like LLZO (Li6.4La3Zr2Al0.2O12) as a 3D active nanofiller in a poly(vinylidene difluoride) polymer matrix.,"Figure 2f, plot digitization"
Rational Design of High‑Performance PEO/Ceramic Composite Solid Electrolytes for Lithium Metal Batteries,"Yanxia Su, Fei Xu, Xinren Zhang, Yuqian Qiu, Hongqiang Wang",Sulfide solid electrolytes,Sulfides,Ceramic,10.0,room temperature,N/A (Cited Work),N/A (Cited Work),"Main text, Section 1"
Rational Design of High‑Performance PEO/Ceramic Composite Solid Electrolytes for Lithium Metal Batteries,"Yanxia Su, Fei Xu, Xinren Zhang, Yuqian Qiu, Hongqiang Wang",Poly(ethylene oxide),PEO,Polymer,10.0,room temperature,N/A (Cited Work),N/A (Cited Work),"Main text, Section 1, citing Ref. 57"
Rational Design of High‑Performance PEO/Ceramic Composite Solid Electrolytes for Lithium Metal Batteries,"Yanxia Su, Fei Xu, Xinren Zhang, Yuqian Qiu, Hongqiang Wang",Poly(ethylene oxide) with Titanium dioxide and Aluminum oxide fillers and Lithium perchlorate salt,PEO/TiO2/Al2O3/LiClO4,Other,10.0,30 °C,N/A (Cited Work),N/A (Cited Work),"Main text, Section 1, citing Ref. 60"
Rational Design of High‑Performance PEO/Ceramic Composite Solid Electrolytes for Lithium Metal Batteries,"Yanxia Su, Fei Xu, Xinren Zhang, Yuqian Qiu, Hongqiang Wang",Poly(ethylene oxide) with Titanium dioxide and Aluminum oxide fillers and Lithium perchlorate salt,PEO/TiO2/Al2O3/LiClO4,Other,10.0,50 °C,N/A (Cited Work),N/A (Cited Work),"Main text, Section 1, citing Ref. 60"
Rational Design of High‑Performance PEO/Ceramic Composite Solid Electrolytes for Lithium Metal Batteries,"Yanxia Su, Fei Xu, Xinren Zhang, Yuqian Qiu, Hongqiang Wang",Poly(ethylene oxide)-Lithium salt composite with 3D garnet skeleton,Garnet/PEO CSEs,Other,1.2,30 °C,N/A (Cited Work),N/A (Cited Work),"Main text, Section 2.1, citing Ref. 101"
Rational Design of High‑Performance PEO/Ceramic Composite Solid Electrolytes for Lithium Metal Batteries,"Yanxia Su, Fei Xu, Xinren Zhang, Yuqian Qiu, Hongqiang Wang",Poly(ethylene oxide)-Lithium salt composite with garnet particles,Garnet particle-reinforced PEO CSEs,Other,6.4,30 °C,N/A (Cited Work),N/A (Cited Work),"Main text, Section 2.1, citing Ref. 101"
Rational Design of High‑Performance PEO/Ceramic Composite Solid Electrolytes for Lithium Metal Batteries,"Yanxia Su, Fei Xu, Xinren Zhang, Yuqian Qiu, Hongqiang Wang",Polymer in Lithium Lanthanum Titanium Oxide Framework,PLLF-1 (LLTO framework based CSEs),Other,6.45,25 °C,N/A (Cited Work),N/A (Cited Work),"Main text, Section 3.2, citing Ref. 133"
Rational Design of High‑Performance PEO/Ceramic Composite Solid Electrolytes for Lithium Metal Batteries,"Yanxia Su, Fei Xu, Xinren Zhang, Yuqian Qiu, Hongqiang Wang",Polymer in Lithium Lanthanum Titanium Oxide Framework,PLLF-4 (LLTO framework based CSEs),Other,1.8,25 °C,N/A (Cited Work),N/A (Cited Work),"Main text, Section 3.2 and Figure 4(i), plot digitization, citing Ref. 133"
Rational Design of High‑Performance PEO/Ceramic Composite Solid Electrolytes for Lithium Metal Batteries,"Yanxia Su, Fei Xu, Xinren Zhang, Yuqian Qiu, Hongqiang Wang",Poly(ethylene oxide)-Lithium bis(trifluoromethanesulfonyl)imide-Lithium Lanthanum Zirconate Oxide,PEO-LiTFSI-LLZO,Other,8.89,30 °C,N/A (Cited Work),N/A (Cited Work),"Table 1, Row 1, citing Ref. 127"
Rational Design of High‑Performance PEO/Ceramic Composite Solid Electrolytes for Lithium Metal Batteries,"Yanxia Su, Fei Xu, Xinren Zhang, Yuqian Qiu, Hongqiang Wang",Poly(ethylene oxide)-Lithium bis(trifluoromethanesulfonyl)imide-Lithium Lanthanum Titanium Oxide,PEO-LiTFSI-LLTO,Other,2.04,25 °C,N/A (Cited Work),N/A (Cited Work),"Table 1, Row 2, citing Ref. 133"
Rational Design of High‑Performance PEO/Ceramic Composite Solid Electrolytes for Lithium Metal Batteries,"Yanxia Su, Fei Xu, Xinren Zhang, Yuqian Qiu, Hongqiang Wang",Poly(ethylene oxide)-Lithium bis(trifluoromethanesulfonyl)imide-Gallium doped Lithium Lanthanum Zirconate Oxide,PEO-LiTFSI-Ga-LLZO,Other,1.2,30 °C,N/A (Cited Work),N/A (Cited Work),"Table 1, Row 3, citing Ref. 101"
Rational Design of High‑Performance PEO/Ceramic Composite Solid Electrolytes for Lithium Metal Batteries,"Yanxia Su, Fei Xu, Xinren Zhang, Yuqian Qiu, Hongqiang Wang",Poly(ethylene oxide)-Lithium bis(trifluoromethanesulfonyl)imide-Lithium Lanthanum Zirconate Oxide,PEO-LiTFSI-LLZO,Other,0.89,25 °C,N/A (Cited Work),N/A (Cited Work),"Table 1, Row 4, citing Ref. 128"
Rational Design of High‑Performance PEO/Ceramic Composite Solid Electrolytes for Lithium Metal Batteries,"Yanxia Su, Fei Xu, Xinren Zhang, Yuqian Qiu, Hongqiang Wang",Poly(ethylene oxide)-Lithium bis(trifluoromethanesulfonyl)imide-succinonitrile-Lithium Lanthanum Zirconate Oxide,PEO-LiTFSI-SCN-LLZO,Other,1.8,25 °C,N/A (Cited Work),N/A (Cited Work),"Table 1, Row 5, citing Ref. 129"
Rational Design of High‑Performance PEO/Ceramic Composite Solid Electrolytes for Lithium Metal Batteries,"Yanxia Su, Fei Xu, Xinren Zhang, Yuqian Qiu, Hongqiang Wang",Poly(ethylene oxide)-Lithium perchlorate-Lithium Lanthanum Zirconate Aluminum Oxide,PEO-LiClO4-LLZAO,Other,2.25,30 °C,N/A (Cited Work),N/A (Cited Work),"Table 1, Row 6, citing Ref. 132"
Rational Design of High‑Performance PEO/Ceramic Composite Solid Electrolytes for Lithium Metal Batteries,"Yanxia Su, Fei Xu, Xinren Zhang, Yuqian Qiu, Hongqiang Wang",Poly(ethylene oxide)-Poly(ethylene glycol) dimethyl ether-Lithium bis(trifluoromethanesulfonyl)imide-Lithium Aluminum Germanium Phosphate,PEO-PEGDME-LiTFSI-LAGP,Other,1.67,25 °C,N/A (Cited Work),N/A (Cited Work),"Table 1, Row 7, citing Ref. 126"
Rational Design of High‑Performance PEO/Ceramic Composite Solid Electrolytes for Lithium Metal Batteries,"Yanxia Su, Fei Xu, Xinren Zhang, Yuqian Qiu, Hongqiang Wang",Poly(ethylene oxide)-Lithium bis(trifluoromethanesulfonyl)imide-Lithium Lanthanum Zirconate Aluminum Oxide,PEO-LiTFSI-LLZAO,Other,6.0,25 °C,N/A (Cited Work),N/A (Cited Work),"Table 1, Row 8, citing Ref. 130"
Rational Design of High‑Performance PEO/Ceramic Composite Solid Electrolytes for Lithium Metal Batteries,"Yanxia Su, Fei Xu, Xinren Zhang, Yuqian Qiu, Hongqiang Wang",Polypropylene-Lithium Aluminum Germanium Phosphate,Polypropylene-LAGP,Other,1.6,25 °C,N/A (Cited Work),N/A (Cited Work),"Table 1, Row 9, citing Ref. 134"
Rational Design of High‑Performance PEO/Ceramic Composite Solid Electrolytes for Lithium Metal Batteries,"Yanxia Su, Fei Xu, Xinren Zhang, Yuqian Qiu, Hongqiang Wang",Poly(ethylene oxide)-Lithium bis(trifluoromethanesulfonyl)imide-Lithium Lanthanum Zirconate Oxide,PEO-LiTFSI-LLZO,Other,1.12,25 °C,N/A (Cited Work),N/A (Cited Work),"Table 1, Row 10, citing Ref. 136"
Rational Design of High‑Performance PEO/Ceramic Composite Solid Electrolytes for Lithium Metal Batteries,"Yanxia Su, Fei Xu, Xinren Zhang, Yuqian Qiu, Hongqiang Wang",Poly(ethylene oxide)-Lithium perchlorate-Lithium Aluminum Titanium Phosphate,PEO-LiClO4-LATP,Other,5.2,25 °C,N/A (Cited Work),N/A (Cited Work),"Table 1, Row 11, citing Ref. 137"
Rational Design of High‑Performance PEO/Ceramic Composite Solid Electrolytes for Lithium Metal Batteries,"Yanxia Su, Fei Xu, Xinren Zhang, Yuqian Qiu, Hongqiang Wang",Poly(ethylene oxide)-Lithium bis(trifluoromethanesulfonyl)imide-Lithium Lanthanum Zirconate Oxide,PEO-LiTFSI-LLZO,Other,9.2,25 °C,N/A (Cited Work),N/A (Cited Work),"Table 1, Row 12, citing Ref. 131"
Rational Design of High‑Performance PEO/Ceramic Composite Solid Electrolytes for Lithium Metal Batteries,"Yanxia Su, Fei Xu, Xinren Zhang, Yuqian Qiu, Hongqiang Wang",Poly(ethylene oxide)-Lithium Lanthanum Zirconium Titanium Oxide Composite Solid Electrolyte,PEO/LLZTO CSEs,Other,8.18,RT,N/A (Cited Work),N/A (Cited Work),"Main text, Section 3.3, citing Ref. 142"
Rational Design of High‑Performance PEO/Ceramic Composite Solid Electrolytes for Lithium Metal Batteries,"Yanxia Su, Fei Xu, Xinren Zhang, Yuqian Qiu, Hongqiang Wang",Polyacrylonitrile-Poly(ethylene oxide)-Lithium Lanthanum Zirconium Titanium Oxide Composite Solid Electrolyte,PAN/PEO/LLZTO CSEs,Other,2.57,RT,N/A (Cited Work),N/A (Cited Work),"Main text, Section 3.3, citing Ref. 142"
Rational Design of High‑Performance PEO/Ceramic Composite Solid Electrolytes for Lithium Metal Batteries,"Yanxia Su, Fei Xu, Xinren Zhang, Yuqian Qiu, Hongqiang Wang",Lithium Lanthanum Zirconate Oxide nanoparticles in electrospun Poly(vinylidene fluoride) films,20-LLZO/h-polymer composite electrolyte,Other,1.05,50 °C,N/A (Cited Work),N/A (Cited Work),"Main text, Section 3.3 and Figure 6(c), citing Ref. 139"
Rational Design of High‑Performance PEO/Ceramic Composite Solid Electrolytes for Lithium Metal Batteries,"Yanxia Su, Fei Xu, Xinren Zhang, Yuqian Qiu, Hongqiang Wang",Lithium Lanthanum Zirconate Oxide nanoparticles in electrospun Poly(vinylidene fluoride) films,20-LLZO/h-polymer composite electrolyte,Other,3.5,25 °C,N/A (Cited Work),N/A (Cited Work),"Figure 6(c), plot digitization, citing Ref. 139"
Rational Design of High‑Performance PEO/Ceramic Composite Solid Electrolytes for Lithium Metal Batteries,"Yanxia Su, Fei Xu, Xinren Zhang, Yuqian Qiu, Hongqiang Wang",Lithium Lanthanum Titanium Oxide Composite Solid Electrolyte with Poly(ethylene oxide) and Polyvinyl Alcohol binder,LLTO CSEs,Other,8.8,RT,N/A (Cited Work),N/A (Cited Work),"Main text, Section 3.4 and Figure 7(h), plot digitization, citing Ref. 152"
Rational Design of High‑Performance PEO/Ceramic Composite Solid Electrolytes for Lithium Metal Batteries,"Yanxia Su, Fei Xu, Xinren Zhang, Yuqian Qiu, Hongqiang Wang","3D Garnet Framework Composite Solid Electrolyte (optimized morphology, 800 °C heat treatment)",3D-CSEs with Garnet frameworks (heat 800),Other,8.5,room temperature,N/A (Cited Work),N/A (Cited Work),"Main text, Section 3.4 and Figure 7(l), citing Ref. 153"
Rational Design of High‑Performance PEO/Ceramic Composite Solid Electrolytes for Lithium Metal Batteries,"Yanxia Su, Fei Xu, Xinren Zhang, Yuqian Qiu, Hongqiang Wang",Polymer gel-based Composite Solid Electrolyte with Lithium Aluminum Titanium Phosphate,Polymer gel CSEs/LATP,Other,2.54,25 °C,N/A (Cited Work),N/A (Cited Work),"Main text, Section 3.4, citing Ref. 155"
Rational Design of High‑Performance PEO/Ceramic Composite Solid Electrolytes for Lithium Metal Batteries,"Yanxia Su, Fei Xu, Xinren Zhang, Yuqian Qiu, Hongqiang Wang",Polymer gel-based Composite Solid Electrolyte with Lithium Lanthanum Titanium Oxide,Polymer gel CSEs/LLTO,Other,2.81,25 °C,N/A (Cited Work),N/A (Cited Work),"Main text, Section 3.4, citing Ref. 155"
Rational Design of High‑Performance PEO/Ceramic Composite Solid Electrolytes for Lithium Metal Batteries,"Yanxia Su, Fei Xu, Xinren Zhang, Yuqian Qiu, Hongqiang Wang",Dual ceramic polymer gel-based Composite Solid Electrolyte with Lithium Aluminum Titanium Phosphate and Lithium Lanthanum Titanium Oxide,Dual ceramic Polymer gel CSEs/LATP-LLTO,Other,9.87,25 °C,N/A (Cited Work),N/A (Cited Work),"Main text, Section 3.4 and Figure 8(d), citing Ref. 155"
Rational Design of High‑Performance PEO/Ceramic Composite Solid Electrolytes for Lithium Metal Batteries,"Yanxia Su, Fei Xu, Xinren Zhang, Yuqian Qiu, Hongqiang Wang",3D Lithium Lanthanum Zirconium Titanium Oxide porous scaffolds,3D LLZTO,Ceramic,1.9,room temperature,N/A (Cited Work),N/A (Cited Work),"Main text, Section 3.5, citing Ref. 159"
Rational Design of High‑Performance PEO/Ceramic Composite Solid Electrolytes for Lithium Metal Batteries,"Yanxia Su, Fei Xu, Xinren Zhang, Yuqian Qiu, Hongqiang Wang",Poly(ethylene oxide)-Lithium Lanthanum Zirconium Titanium Oxide Composite Solid Electrolyte via ring-opening reaction of Ethylene Carbonate,PEO/LLZTO/EC CSEs,Other,1.43,25 °C,N/A (Cited Work),N/A (Cited Work),"Main text, Section 3.5, citing Ref. 97"
Rational Design of High‑Performance PEO/Ceramic Composite Solid Electrolytes for Lithium Metal Batteries,"Yanxia Su, Fei Xu, Xinren Zhang, Yuqian Qiu, Hongqiang Wang",Poly(ethylene oxide)-Lithium Lanthanum Zirconium Titanium Oxide (Polydopamine coated),PEO/PDA@LLZTO CSEs,Other,1.15,30 °C,N/A (Cited Work),N/A (Cited Work),"Main text, Section 4.1 and Figure 9(b), citing Ref. 123"
Rational Design of High‑Performance PEO/Ceramic Composite Solid Electrolytes for Lithium Metal Batteries,"Yanxia Su, Fei Xu, Xinren Zhang, Yuqian Qiu, Hongqiang Wang",Poly(ethylene oxide)-Lithium Lanthanum Zirconium Titanium Oxide (pristine),PEO/LLZTO CSEs,Other,6.34,30 °C,N/A (Cited Work),N/A (Cited Work),"Main text, Section 4.1 and Figure 9(b), citing Ref. 123"
Rational Design of High‑Performance PEO/Ceramic Composite Solid Electrolytes for Lithium Metal Batteries,"Yanxia Su, Fei Xu, Xinren Zhang, Yuqian Qiu, Hongqiang Wang",Poly(ethylene oxide)-Lithium bis(trifluoromethanesulfonyl)imide-Lithium Lanthanum Zirconium Titanium Oxide (pristine),PEO-LiTFSI-LLZTO CSEs,Other,9.16,45 °C,N/A (Cited Work),N/A (Cited Work),"Main text, Section 4.1 and Figure 9(g), citing Ref. 98"
Rational Design of High‑Performance PEO/Ceramic Composite Solid Electrolytes for Lithium Metal Batteries,"Yanxia Su, Fei Xu, Xinren Zhang, Yuqian Qiu, Hongqiang Wang",Poly(ethylene oxide)-Lithium bis(trifluoromethanesulfonyl)imide-Ionic Liquid grafted Titanium dioxide,PEO-LiTFSI-IL@TiO2 CSEs,Other,1.3,37 °C,N/A (Cited Work),N/A (Cited Work),"Main text, Section 4.1 and Figure 9(i), citing Ref. 169"
Rational Design of High‑Performance PEO/Ceramic Composite Solid Electrolytes for Lithium Metal Batteries,"Yanxia Su, Fei Xu, Xinren Zhang, Yuqian Qiu, Hongqiang Wang",Poly(ethylene oxide)-Lithium bis(trifluoromethanesulfonyl)imide-Ionic Liquid grafted Silicon dioxide,PEO-LiTFSI-IL@SiO2 CSEs,Other,7.15,37 °C,N/A (Cited Work),N/A (Cited Work),"Main text, Section 4.1 and Figure 9(i), citing Ref. 169"
Rational Design of High‑Performance PEO/Ceramic Composite Solid Electrolytes for Lithium Metal Batteries,"Yanxia Su, Fei Xu, Xinren Zhang, Yuqian Qiu, Hongqiang Wang",Poly(propylene oxide)-Lithium bis(trifluoromethanesulfonyl)imide-Titanium Carbide MXene,PPO-LiTFSI-Ti3C2,Other,7.0,25 °C,N/A (Cited Work),N/A (Cited Work),"Table 2, Row 1, citing Ref. 87"
Rational Design of High‑Performance PEO/Ceramic Composite Solid Electrolytes for Lithium Metal Batteries,"Yanxia Su, Fei Xu, Xinren Zhang, Yuqian Qiu, Hongqiang Wang",Poly(propylene oxide)-Lithium bis(trifluoromethanesulfonyl)imide-Titanium Carbide MXene with mesoporous Silicon dioxide coating,PPO-LiTFSI-Ti3C2@mSiO2,Other,4.6,25 °C,N/A (Cited Work),N/A (Cited Work),"Table 2, Row 1, citing Ref. 87"
Rational Design of High‑Performance PEO/Ceramic Composite Solid Electrolytes for Lithium Metal Batteries,"Yanxia Su, Fei Xu, Xinren Zhang, Yuqian Qiu, Hongqiang Wang",Poly(propylene oxide)-Lithium bis(trifluoromethanesulfonyl)imide-Lithium Lanthanum Zirconium Titanium Oxide,PPO-LiTFSI-LLZTO,Other,6.34,30 °C,N/A (Cited Work),N/A (Cited Work),"Table 2, Row 2, citing Ref. 123"
Rational Design of High‑Performance PEO/Ceramic Composite Solid Electrolytes for Lithium Metal Batteries,"Yanxia Su, Fei Xu, Xinren Zhang, Yuqian Qiu, Hongqiang Wang",Poly(propylene oxide)-Lithium bis(trifluoromethanesulfonyl)imide-Polydopamine coated Lithium Lanthanum Zirconium Titanium Oxide,PPO-LiTFSI-LLZTO@PDA,Other,1.15,30 °C,N/A (Cited Work),N/A (Cited Work),"Table 2, Row 2, citing Ref. 123"
Rational Design of High‑Performance PEO/Ceramic Composite Solid Electrolytes for Lithium Metal Batteries,"Yanxia Su, Fei Xu, Xinren Zhang, Yuqian Qiu, Hongqiang Wang",Poly(ethylene oxide)-Lithium bis(trifluoromethanesulfonyl)imide-Zirconium dioxide,PEO-LiTFSI-ZrO2,Other,6.0,25 °C,N/A (Cited Work),N/A (Cited Work),"Table 2, Row 3 and Figure 9(i), plot digitization, citing Ref. 169"
Rational Design of High‑Performance PEO/Ceramic Composite Solid Electrolytes for Lithium Metal Batteries,"Yanxia Su, Fei Xu, Xinren Zhang, Yuqian Qiu, Hongqiang Wang",Poly(ethylene oxide)-Lithium bis(trifluoromethanesulfonyl)imide-Ionic Liquid grafted Zirconium dioxide,PEO-LiTFSI-ZrO2@IL,Other,2.32,37 °C,N/A (Cited Work),N/A (Cited Work),"Table 2, Row 3, citing Ref. 169"
Rational Design of High‑Performance PEO/Ceramic Composite Solid Electrolytes for Lithium Metal Batteries,"Yanxia Su, Fei Xu, Xinren Zhang, Yuqian Qiu, Hongqiang Wang",Poly(ethylene oxide)-Hyperbranched Poly(amine-ester) modified Titanium dioxide Composite Polymer Electrolyte,PEO-TiO2@HBPAE,Other,3.2,35 °C,N/A (Cited Work),N/A (Cited Work),"Table 2, Row 4, citing Ref. 94"
Rational Design of High‑Performance PEO/Ceramic Composite Solid Electrolytes for Lithium Metal Batteries,"Yanxia Su, Fei Xu, Xinren Zhang, Yuqian Qiu, Hongqiang Wang",Poly(ethylene oxide)-Lithium bis(trifluoromethanesulfonyl)imide-Lithium Zirconium Titanium Oxide,PEO-LiTFSI-LZTO,Other,1.0,RT,N/A (Cited Work),N/A (Cited Work),"Table 2, Row 5, citing Ref. 173"
Rational Design of High‑Performance PEO/Ceramic Composite Solid Electrolytes for Lithium Metal Batteries,"Yanxia Su, Fei Xu, Xinren Zhang, Yuqian Qiu, Hongqiang Wang",Poly(ethylene oxide)-Lithium bis(trifluoromethanesulfonyl)imide-Polymer-coated Lithium Lanthanum Zirconium Titanium Oxide,PEO-LiTFSI-LLZTO@P,Other,5.0,RT,N/A (Cited Work),N/A (Cited Work),"Table 2, Row 5, citing Ref. 173"
Rational Design of High‑Performance PEO/Ceramic Composite Solid Electrolytes for Lithium Metal Batteries,"Yanxia Su, Fei Xu, Xinren Zhang, Yuqian Qiu, Hongqiang Wang",Poly(ethylene oxide)-Lithium bis(trifluoromethanesulfonyl)imide-Polymer and (3-glycidyloxypropyl)trimethoxysilane-coated Lithium Lanthanum Zirconium Titanium Oxide,PEO-LiTFSI-LLZTO@P+Si-R,Other,9.0,RT,N/A (Cited Work),N/A (Cited Work),"Table 2, Row 5, citing Ref. 173"
Rational Design of High‑Performance PEO/Ceramic Composite Solid Electrolytes for Lithium Metal Batteries,"Yanxia Su, Fei Xu, Xinren Zhang, Yuqian Qiu, Hongqiang Wang",Poly(ethylene oxide)-Lithium bis(trifluoromethanesulfonyl)imide-Lithium Lanthanum Zirconium Titanium Oxide,PEO-LiTFSI-LLZTO,Other,1.7,20 °C,N/A (Cited Work),N/A (Cited Work),"Table 2, Row 6, citing Ref. 171"
Rational Design of High‑Performance PEO/Ceramic Composite Solid Electrolytes for Lithium Metal Batteries,"Yanxia Su, Fei Xu, Xinren Zhang, Yuqian Qiu, Hongqiang Wang",Poly(ethylene oxide)-Lithium bis(trifluoromethanesulfonyl)imide-Ionic Liquid wetted Lithium Lanthanum Zirconium Titanium Oxide,PEO-LiTFSI-LLZTO@IL,Other,2.2,20 °C,N/A (Cited Work),N/A (Cited Work),"Table 2, Row 6, citing Ref. 171"
Rational Design of High‑Performance PEO/Ceramic Composite Solid Electrolytes for Lithium Metal Batteries,"Yanxia Su, Fei Xu, Xinren Zhang, Yuqian Qiu, Hongqiang Wang",Poly(ethylene oxide)-Lithium bis(trifluoromethanesulfonyl)imide-Molecular brush modified Lithium Lanthanum Zirconium Titanium Oxide,PEO-LiTFSI-LLZTO@MB,Other,3.11,45 °C,N/A (Cited Work),N/A (Cited Work),"Table 2, Row 7, citing Ref. 98"
Rational Design of High‑Performance PEO/Ceramic Composite Solid Electrolytes for Lithium Metal Batteries,"Yanxia Su, Fei Xu, Xinren Zhang, Yuqian Qiu, Hongqiang Wang",In situ synthesized Silicon dioxide-Poly(ethylene oxide) Composite Solid Electrolyte,in situ SiO2-PEO CSE,Other,1.8,room temperature,N/A (Cited Work),N/A (Cited Work),"Main text, Section 4.2, citing Ref. 76"
Rational Design of High‑Performance PEO/Ceramic Composite Solid Electrolytes for Lithium Metal Batteries,"Yanxia Su, Fei Xu, Xinren Zhang, Yuqian Qiu, Hongqiang Wang",Ex situ mixed Silicon dioxide-Poly(ethylene oxide) Composite Solid Electrolyte,ex situ SiO2-PEO CSE,Other,7.9,room temperature,N/A (Cited Work),N/A (Cited Work),"Main text, Section 4.2, citing Ref. 76"
