Repository: bhattadeb34/FACT_Data_Extraction_Scientific_Papers

File: master_conductivity_data.csv (part 7 of 52)
paper_title,paper_authors,full_name,acronym,material_class,ionic_conductivity_S_per_cm,temperature,processing_method,material_description,source_location
High Performance Composite Polymer Electrolytes for Lithium-Ion Batteries,"Peng Fan, Hao Liu, Vladimir Marosz, Nia T. Samuels, Steven L. Suib, Luyi Sun, Libing Liao",Poly(ethylene oxide) + Lithium Lanthanum Zirconate Aluminate Oxide,PEO-LLZAO (fiber-reinforced CPE),Other,2.5,25 °C,N/A (Cited Work),N/A (Cited Work),"Figure 5(b), plot digitization and text (page 10)"
High Performance Composite Polymer Electrolytes for Lithium-Ion Batteries,"Peng Fan, Hao Liu, Vladimir Marosz, Nia T. Samuels, Steven L. Suib, Luyi Sun, Libing Liao",Poly(ethylene oxide)/Lithium bis-trifluoromethanesulfonimide,PEO/LiTFSI,Polymer,1.0,30 °C,N/A (Cited Work),N/A (Cited Work),"Figure 5(d), plot digitization"
High Performance Composite Polymer Electrolytes for Lithium-Ion Batteries,"Peng Fan, Hao Liu, Vladimir Marosz, Nia T. Samuels, Steven L. Suib, Luyi Sun, Libing Liao",Poly(ethylene oxide)/Lithium bis-trifluoromethanesulfonimide + Silicon Dioxide,PEO/LiTFSI-SiO2 (aerogel reinforced CPE),Other,6.0,30 °C,N/A (Cited Work),N/A (Cited Work),"Figure 5(d), plot digitization and text (page 10)"
High Performance Composite Polymer Electrolytes for Lithium-Ion Batteries,"Peng Fan, Hao Liu, Vladimir Marosz, Nia T. Samuels, Steven L. Suib, Luyi Sun, Libing Liao",Polyacrylonitrile/Lithium Perchlorate,PAN/LiClO4,Polymer,1.5,30 °C,N/A (Cited Work),N/A (Cited Work),"Figure 6(a), plot digitization"
High Performance Composite Polymer Electrolytes for Lithium-Ion Batteries,"Peng Fan, Hao Liu, Vladimir Marosz, Nia T. Samuels, Steven L. Suib, Luyi Sun, Libing Liao",Polyacrylonitrile/Lithium Perchlorate + LLTO,PAN/LiClO4-LLTO,Other,1.0,30 °C,N/A (Cited Work),N/A (Cited Work),"Figure 6(a), plot digitization"
High Performance Composite Polymer Electrolytes for Lithium-Ion Batteries,"Peng Fan, Hao Liu, Vladimir Marosz, Nia T. Samuels, Steven L. Suib, Luyi Sun, Libing Liao",Polyacrylonitrile/Lithium Perchlorate + LLTO,PAN/LiClO4-LLTO,Other,2.5,30 °C,N/A (Cited Work),N/A (Cited Work),"Figure 6(a), plot digitization"
High Performance Composite Polymer Electrolytes for Lithium-Ion Batteries,"Peng Fan, Hao Liu, Vladimir Marosz, Nia T. Samuels, Steven L. Suib, Luyi Sun, Libing Liao",Polyacrylonitrile/Lithium Perchlorate + LLTO,PAN/LiClO4-LLTO,Other,5.0,30 °C,N/A (Cited Work),N/A (Cited Work),"Figure 6(a), plot digitization"
High Performance Composite Polymer Electrolytes for Lithium-Ion Batteries,"Peng Fan, Hao Liu, Vladimir Marosz, Nia T. Samuels, Steven L. Suib, Luyi Sun, Libing Liao",Polyacrylonitrile/Lithium Perchlorate + LLTO,PAN/LiClO4-LLTO,Other,4.0,30 °C,N/A (Cited Work),N/A (Cited Work),"Figure 6(a), plot digitization"
High Performance Composite Polymer Electrolytes for Lithium-Ion Batteries,"Peng Fan, Hao Liu, Vladimir Marosz, Nia T. Samuels, Steven L. Suib, Luyi Sun, Libing Liao",Polyacrylonitrile/Lithium Perchlorate + LLTO,PAN/LiClO4-LLTO,Other,3.0,30 °C,N/A (Cited Work),N/A (Cited Work),"Figure 6(a), plot digitization"
High Performance Composite Polymer Electrolytes for Lithium-Ion Batteries,"Peng Fan, Hao Liu, Vladimir Marosz, Nia T. Samuels, Steven L. Suib, Luyi Sun, Libing Liao",Polyacrylonitrile/Lithium Perchlorate + LLTO,PAN/LiClO4-LLTO,Other,2.0,30 °C,N/A (Cited Work),N/A (Cited Work),"Figure 6(a), plot digitization"
High Performance Composite Polymer Electrolytes for Lithium-Ion Batteries,"Peng Fan, Hao Liu, Vladimir Marosz, Nia T. Samuels, Steven L. Suib, Luyi Sun, Libing Liao",Polyacrylonitrile/Lithium Perchlorate + LLTO,PAN/LiClO4-LLTO,Other,1.26,30 °C,N/A (Cited Work),N/A (Cited Work),"Section 3.1.3, text (page 11)"
High Performance Composite Polymer Electrolytes for Lithium-Ion Batteries,"Peng Fan, Hao Liu, Vladimir Marosz, Nia T. Samuels, Steven L. Suib, Luyi Sun, Libing Liao",Poly(ethylene oxide)/Lithium bis-trifluoromethanesulfonimide,PEO/LiTFSI,Polymer,1.0,25 °C,N/A (Cited Work),N/A (Cited Work),"Figure 6(g), plot digitization"
High Performance Composite Polymer Electrolytes for Lithium-Ion Batteries,"Peng Fan, Hao Liu, Vladimir Marosz, Nia T. Samuels, Steven L. Suib, Luyi Sun, Libing Liao",Poly(ethylene oxide)/Lithium bis-trifluoromethanesulfonimide + Aluminum Oxide,PEO/LiTFSI-Al2O3 (CPEnanoparticles),Other,1.0,25 °C,N/A (Cited Work),N/A (Cited Work),"Figure 6(g), plot digitization"
High Performance Composite Polymer Electrolytes for Lithium-Ion Batteries,"Peng Fan, Hao Liu, Vladimir Marosz, Nia T. Samuels, Steven L. Suib, Luyi Sun, Libing Liao",Poly(ethylene oxide)/Lithium bis-trifluoromethanesulfonimide + Aluminum Oxide,PEO/LiTFSI-Al2O3 (CPEnanowires),Other,2.5,25 °C,N/A (Cited Work),N/A (Cited Work),"Figure 6(g), plot digitization"
High Performance Composite Polymer Electrolytes for Lithium-Ion Batteries,"Peng Fan, Hao Liu, Vladimir Marosz, Nia T. Samuels, Steven L. Suib, Luyi Sun, Libing Liao",Poly(ethylene oxide)/Lithium bis-trifluoromethanesulfonimide + Anodized Aluminum Oxide,PEO/LiTFSI-AAO (ACPE),Other,1.8,25 °C,N/A (Cited Work),N/A (Cited Work),"Figure 6(g), plot digitization and text (page 11)"
High Performance Composite Polymer Electrolytes for Lithium-Ion Batteries,"Peng Fan, Hao Liu, Vladimir Marosz, Nia T. Samuels, Steven L. Suib, Luyi Sun, Libing Liao",Poly(ethylene oxide)/Lithium bis-trifluoromethanesulfonimide + Anodized Aluminum Oxide,PEO/LiTFSI-AAO (APCE-300K-200),Other,9.0,25 °C,N/A (Cited Work),N/A (Cited Work),"Figure 6(i), plot digitization"
High Performance Composite Polymer Electrolytes for Lithium-Ion Batteries,"Peng Fan, Hao Liu, Vladimir Marosz, Nia T. Samuels, Steven L. Suib, Luyi Sun, Libing Liao",Poly(ethylene oxide)/Lithium bis-trifluoromethanesulfonimide + Anodized Aluminum Oxide,PEO/LiTFSI-AAO (APCE-300K-90),Other,1.3,25 °C,N/A (Cited Work),N/A (Cited Work),"Figure 6(i), plot digitization"
High Performance Composite Polymer Electrolytes for Lithium-Ion Batteries,"Peng Fan, Hao Liu, Vladimir Marosz, Nia T. Samuels, Steven L. Suib, Luyi Sun, Libing Liao",Poly(ethylene oxide)/Lithium bis-trifluoromethanesulfonimide + Anodized Aluminum Oxide,PEO/LiTFSI-AAO (APCE-300K-40),Other,1.8,25 °C,N/A (Cited Work),N/A (Cited Work),"Figure 6(i), plot digitization"
High Performance Composite Polymer Electrolytes for Lithium-Ion Batteries,"Peng Fan, Hao Liu, Vladimir Marosz, Nia T. Samuels, Steven L. Suib, Luyi Sun, Libing Liao",Poly(ethylene oxide)/Lithium Perchlorate + Aluminum Oxide,PEO/LiClO4-Al2O3,Other,1.0,RT,N/A (Cited Work),N/A (Cited Work),"Table 3, Row 1"
High Performance Composite Polymer Electrolytes for Lithium-Ion Batteries,"Peng Fan, Hao Liu, Vladimir Marosz, Nia T. Samuels, Steven L. Suib, Luyi Sun, Libing Liao",Poly(ethylene oxide)/Lithium Perchlorate + Silicon Dioxide,PEO/LiClO4-SiO2,Other,1.1,30 °C,N/A (Cited Work),N/A (Cited Work),"Table 3, Row 2"
High Performance Composite Polymer Electrolytes for Lithium-Ion Batteries,"Peng Fan, Hao Liu, Vladimir Marosz, Nia T. Samuels, Steven L. Suib, Luyi Sun, Libing Liao",Poly(ethylene oxide)/Lithium Perchlorate + Silicon Dioxide,PEO/LiClO4-SiO2,Other,6.31,25 °C,N/A (Cited Work),N/A (Cited Work),"Table 3, Row 3"
High Performance Composite Polymer Electrolytes for Lithium-Ion Batteries,"Peng Fan, Hao Liu, Vladimir Marosz, Nia T. Samuels, Steven L. Suib, Luyi Sun, Libing Liao",Poly(ethylene oxide)/Lithium bis-trifluoromethanesulfonimide + Lithium Sulfate-Silicon Dioxide,PEO/LiTFSI-Li2SO4-SiO2,Other,3.9,RT,N/A (Cited Work),N/A (Cited Work),"Table 3, Row 4"
High Performance Composite Polymer Electrolytes for Lithium-Ion Batteries,"Peng Fan, Hao Liu, Vladimir Marosz, Nia T. Samuels, Steven L. Suib, Luyi Sun, Libing Liao",Poly(ethylene glycol ether acrylate)/Lithium bis-trifluoromethanesulfonimide + Silicon Dioxide,PEGPEA/LiTFSI-SiO2,Other,2.16,RT,N/A (Cited Work),N/A (Cited Work),"Table 3, Row 5"
High Performance Composite Polymer Electrolytes for Lithium-Ion Batteries,"Peng Fan, Hao Liu, Vladimir Marosz, Nia T. Samuels, Steven L. Suib, Luyi Sun, Libing Liao",Poly(ethylene glycol) diacrylate-succinonitrile blend/Lithium bis-trifluoromethanesulfonimide + Silicon Dioxide,(PEGDA-SN)/LiTFSI-SiO2,Other,6.0,30 °C,N/A (Cited Work),N/A (Cited Work),"Table 3, Row 6"
High Performance Composite Polymer Electrolytes for Lithium-Ion Batteries,"Peng Fan, Hao Liu, Vladimir Marosz, Nia T. Samuels, Steven L. Suib, Luyi Sun, Libing Liao",Poly(ethylene oxide)/Lithium Perchlorate + Silicon Dioxide,PEO/LiClO4-SiO2,Other,4.4,30 °C,N/A (Cited Work),N/A (Cited Work),"Table 3, Row 7"
High Performance Composite Polymer Electrolytes for Lithium-Ion Batteries,"Peng Fan, Hao Liu, Vladimir Marosz, Nia T. Samuels, Steven L. Suib, Luyi Sun, Libing Liao",Polyacrylonitrile/Lithium Perchlorate + Yttria-doped Zirconium Dioxide,PAN/LiClO4-YSZ,Other,1.07,30 °C,N/A (Cited Work),N/A (Cited Work),"Table 3, Row 8"
High Performance Composite Polymer Electrolytes for Lithium-Ion Batteries,"Peng Fan, Hao Liu, Vladimir Marosz, Nia T. Samuels, Steven L. Suib, Luyi Sun, Libing Liao",Poly(ethylene oxide)/Lithium Perchlorate + Barium Titanate,PEO/LiClO4-BaTiO3,Other,1.8,25 °C,N/A (Cited Work),N/A (Cited Work),"Table 3, Row 9"
High Performance Composite Polymer Electrolytes for Lithium-Ion Batteries,"Peng Fan, Hao Liu, Vladimir Marosz, Nia T. Samuels, Steven L. Suib, Luyi Sun, Libing Liao",Poly(ethylene carbonate)/Lithium bis(fluorosulfonyl)imide + Montmorillonite,PEC/LiFSI-Montmorillonite,Other,3.5,RT,N/A (Cited Work),N/A (Cited Work),"Table 3, Row 10"
High Performance Composite Polymer Electrolytes for Lithium-Ion Batteries,"Peng Fan, Hao Liu, Vladimir Marosz, Nia T. Samuels, Steven L. Suib, Luyi Sun, Libing Liao",Poly(vinylidene fluoride-co-hexafluoropropylene)/Lithium Oxalyldifluoroborate + Lithium Sulfide-Molybdenum Disulfide,(PVDF-HFP)/LiODFB-3Li2S-2MoS2,Other,2.51,30 °C,N/A (Cited Work),N/A (Cited Work),"Table 3, Row 11"
High Performance Composite Polymer Electrolytes for Lithium-Ion Batteries,"Peng Fan, Hao Liu, Vladimir Marosz, Nia T. Samuels, Steven L. Suib, Luyi Sun, Libing Liao",Poly(methyl methacrylate)-Poly(ethylene oxide) blend/Lithium Perchlorate + Strontium Bismuth Titanate,(PMMA-PEO)/LiClO4-SrBi4Ti4O15,Other,0.72,21 °C,N/A (Cited Work),N/A (Cited Work),"Table 3, Row 12"
High Performance Composite Polymer Electrolytes for Lithium-Ion Batteries,"Peng Fan, Hao Liu, Vladimir Marosz, Nia T. Samuels, Steven L. Suib, Luyi Sun, Libing Liao",Poly(ethylene oxide)/Lithium bis-trifluoromethanesulfonimide + Lithium Germanium Phosphorus Sulfide,PEO/LiTFSI-LGPS,Other,1.18,25 °C,N/A (Cited Work),N/A (Cited Work),"Table 3, Row 13"
High Performance Composite Polymer Electrolytes for Lithium-Ion Batteries,"Peng Fan, Hao Liu, Vladimir Marosz, Nia T. Samuels, Steven L. Suib, Luyi Sun, Libing Liao",Poly(ethylene oxide)/Lithium bis-trifluoromethanesulfonimide + Lithium Lanthanum Zirconate Aluminate Oxide,PEO/LiTFSI-LLZAO,Other,2.5,25 °C,N/A (Cited Work),N/A (Cited Work),"Table 3, Row 14"
High Performance Composite Polymer Electrolytes for Lithium-Ion Batteries,"Peng Fan, Hao Liu, Vladimir Marosz, Nia T. Samuels, Steven L. Suib, Luyi Sun, Libing Liao",Poly(vinylidene fluoride)/Lithium Perchlorate + Lithium Lanthanum Zirconate Niobate Oxide,PVDF/LiClO4-LLZNO,Other,9.2,25 °C,N/A (Cited Work),N/A (Cited Work),"Table 3, Row 15"
High Performance Composite Polymer Electrolytes for Lithium-Ion Batteries,"Peng Fan, Hao Liu, Vladimir Marosz, Nia T. Samuels, Steven L. Suib, Luyi Sun, Libing Liao",Poly(ethylene oxide)-succinonitrile blend/Lithium bis-trifluoromethanesulfonimide + Lithium Lanthanum Zirconate Aluminate Oxide,(PEO-SN)/LiTFSI-LLZAO,Other,1.8,RT,N/A (Cited Work),N/A (Cited Work),"Table 3, Row 16"
High Performance Composite Polymer Electrolytes for Lithium-Ion Batteries,"Peng Fan, Hao Liu, Vladimir Marosz, Nia T. Samuels, Steven L. Suib, Luyi Sun, Libing Liao",Poly(ethylene terephthalate)-Poly Ionic Liquid blend/Lithium bis-trifluoromethanesulfonimide + Lithium Aluminum Titanium Phosphate,(PET-PIL)/LiTFSI-LATP,Other,7.78,30 °C,N/A (Cited Work),N/A (Cited Work),"Table 3, Row 17"
High Performance Composite Polymer Electrolytes for Lithium-Ion Batteries,"Peng Fan, Hao Liu, Vladimir Marosz, Nia T. Samuels, Steven L. Suib, Luyi Sun, Libing Liao",Poly(ethylene oxide)/Lithium Perchlorate + Lithium Lanthanum Titanium Oxide,PEO/LiClO4-LLTO,Other,2.3,RT,N/A (Cited Work),N/A (Cited Work),"Table 3, Row 18"
High Performance Composite Polymer Electrolytes for Lithium-Ion Batteries,"Peng Fan, Hao Liu, Vladimir Marosz, Nia T. Samuels, Steven L. Suib, Luyi Sun, Libing Liao",Poly(ethylene oxide)/Lithium Trifluoromethanesulfonate + Lithium Aluminum Titanium Phosphate,PEO/LiCF3SO3-LATP,Other,2.5,30 °C,N/A (Cited Work),N/A (Cited Work),"Section 4.2, text (page 14)"
High Performance Composite Polymer Electrolytes for Lithium-Ion Batteries,"Peng Fan, Hao Liu, Vladimir Marosz, Nia T. Samuels, Steven L. Suib, Luyi Sun, Libing Liao",Poly(ethylene oxide)/Lithium bis-trifluoromethanesulfonimide,PEO/LiTFSI,Polymer,1.0,30 °C,N/A (Cited Work),N/A (Cited Work),"Figure 9(b), plot digitization"
High Performance Composite Polymer Electrolytes for Lithium-Ion Batteries,"Peng Fan, Hao Liu, Vladimir Marosz, Nia T. Samuels, Steven L. Suib, Luyi Sun, Libing Liao",Poly(ethylene oxide)/Lithium bis-trifluoromethanesulfonimide + monodispersed ultrafine Silicon Dioxide,PEO/LiTFSI-MU-SiO2 (ex situ CPE),Other,1.5,30 °C,N/A (Cited Work),N/A (Cited Work),"Figure 9(b), plot digitization"
High Performance Composite Polymer Electrolytes for Lithium-Ion Batteries,"Peng Fan, Hao Liu, Vladimir Marosz, Nia T. Samuels, Steven L. Suib, Luyi Sun, Libing Liao",Poly(ethylene oxide)/Lithium bis-trifluoromethanesulfonimide + monodispersed ultrafine Silicon Dioxide,PEO/LiTFSI-MU-SiO2 (in situ CPE),Other,4.4,30 °C,N/A (Cited Work),N/A (Cited Work),"Figure 9(b), plot digitization and text (page 14)"
High Performance Composite Polymer Electrolytes for Lithium-Ion Batteries,"Peng Fan, Hao Liu, Vladimir Marosz, Nia T. Samuels, Steven L. Suib, Luyi Sun, Libing Liao",Poly(ethylene oxide),PEO,Polymer,1.0,25 °C,N/A (Cited Work),N/A (Cited Work),"Figure 9(e), plot digitization"
High Performance Composite Polymer Electrolytes for Lithium-Ion Batteries,"Peng Fan, Hao Liu, Vladimir Marosz, Nia T. Samuels, Steven L. Suib, Luyi Sun, Libing Liao",Poly(ethylene oxide) + Lithium Lanthanum Titanium Oxide,PEO-LLTO (3D-CPE),Other,1.8,25 °C,N/A (Cited Work),N/A (Cited Work),"Figure 9(e), plot digitization and text (page 15)"
High Performance Composite Polymer Electrolytes for Lithium-Ion Batteries,"Peng Fan, Hao Liu, Vladimir Marosz, Nia T. Samuels, Steven L. Suib, Luyi Sun, Libing Liao",Poly(ethylene oxide),PEO,Polymer,5.0,25 °C,N/A (Cited Work),N/A (Cited Work),"Figure 10(d), plot digitization"
High Performance Composite Polymer Electrolytes for Lithium-Ion Batteries,"Peng Fan, Hao Liu, Vladimir Marosz, Nia T. Samuels, Steven L. Suib, Luyi Sun, Libing Liao",Poly(ethylene oxide) + Silicon Dioxide,PEO-SiO2,Other,2.0,25 °C,N/A (Cited Work),N/A (Cited Work),"Figure 10(d), plot digitization"
High Performance Composite Polymer Electrolytes for Lithium-Ion Batteries,"Peng Fan, Hao Liu, Vladimir Marosz, Nia T. Samuels, Steven L. Suib, Luyi Sun, Libing Liao",Poly(ethylene oxide) + Lithium Lanthanum Titanium Oxide,PEO-LLTO,Other,5.0,25 °C,N/A (Cited Work),N/A (Cited Work),"Figure 10(d), plot digitization"
High Performance Composite Polymer Electrolytes for Lithium-Ion Batteries,"Peng Fan, Hao Liu, Vladimir Marosz, Nia T. Samuels, Steven L. Suib, Luyi Sun, Libing Liao",Poly(ethylene oxide) + Lithium Lanthanum Titanium Oxide,PEO-LLTO (framework),Other,1.0,25 °C,N/A (Cited Work),N/A (Cited Work),"Figure 10(d), plot digitization and text (page 16)"
High Performance Composite Polymer Electrolytes for Lithium-Ion Batteries,"Peng Fan, Hao Liu, Vladimir Marosz, Nia T. Samuels, Steven L. Suib, Luyi Sun, Libing Liao",Poly(ethylene oxide)/Lithium bis-trifluoromethanesulfonimide,PEO/LiTFSI,Polymer,1.0,25 °C,N/A (Cited Work),N/A (Cited Work),"Figure 10(f), plot digitization"
High Performance Composite Polymer Electrolytes for Lithium-Ion Batteries,"Peng Fan, Hao Liu, Vladimir Marosz, Nia T. Samuels, Steven L. Suib, Luyi Sun, Libing Liao",Poly(ethylene oxide)/Lithium bis-trifluoromethanesulfonimide + Lithium Lanthanum Zirconate Oxide,PEO/LiTFSI-LLZO (CPE),Other,1.1,25 °C,N/A (Cited Work),N/A (Cited Work),"Figure 10(f), plot digitization and text (page 16)"
High Performance Composite Polymer Electrolytes for Lithium-Ion Batteries,"Peng Fan, Hao Liu, Vladimir Marosz, Nia T. Samuels, Steven L. Suib, Luyi Sun, Libing Liao",Poly(ethylene oxide)/Poly(ethylene glycol)/Lithium Perchlorate,PEO/PEG/LiClO4,Other,1.0,25 °C,N/A (Cited Work),N/A (Cited Work),"Figure 11(c), plot digitization"
High Performance Composite Polymer Electrolytes for Lithium-Ion Batteries,"Peng Fan, Hao Liu, Vladimir Marosz, Nia T. Samuels, Steven L. Suib, Luyi Sun, Libing Liao",Poly(ethylene oxide)/Poly(ethylene glycol)/Lithium Perchlorate + Lithium Aluminum Titanium Phosphate,PEO/PEG/LiClO4-LATP,Other,1.5,25 °C,N/A (Cited Work),N/A (Cited Work),"Figure 11(c), plot digitization"
High Performance Composite Polymer Electrolytes for Lithium-Ion Batteries,"Peng Fan, Hao Liu, Vladimir Marosz, Nia T. Samuels, Steven L. Suib, Luyi Sun, Libing Liao",Poly(ethylene oxide)/Poly(ethylene glycol)/Lithium Perchlorate + Lithium Aluminum Titanium Phosphate,PEO/PEG/LiClO4-LATP,Other,3.0,25 °C,N/A (Cited Work),N/A (Cited Work),"Figure 11(c), plot digitization"
High Performance Composite Polymer Electrolytes for Lithium-Ion Batteries,"Peng Fan, Hao Liu, Vladimir Marosz, Nia T. Samuels, Steven L. Suib, Luyi Sun, Libing Liao",Poly(ethylene oxide)/Poly(ethylene glycol)/Lithium Perchlorate + Lithium Aluminum Titanium Phosphate,PEO/PEG/LiClO4-LATP,Other,4.5,25 °C,N/A (Cited Work),N/A (Cited Work),"Figure 11(c), plot digitization and text (page 17)"
High Performance Composite Polymer Electrolytes for Lithium-Ion Batteries,"Peng Fan, Hao Liu, Vladimir Marosz, Nia T. Samuels, Steven L. Suib, Luyi Sun, Libing Liao",Poly(ethylene oxide)/Poly(ethylene glycol)/Lithium Perchlorate + Lithium Aluminum Germanium Phosphate,PEO/PEG/LiClO4-LAGP,Other,1.67,RT,N/A (Cited Work),N/A (Cited Work),"Section 4.2, text (page 17)"
High Performance Composite Polymer Electrolytes for Lithium-Ion Batteries,"Peng Fan, Hao Liu, Vladimir Marosz, Nia T. Samuels, Steven L. Suib, Luyi Sun, Libing Liao",Poly(ethylene oxide)/Lithium bis-trifluoromethanesulfonimide,PEO/LiTFSI,Polymer,1.0,25 °C,N/A (Cited Work),N/A (Cited Work),"Figure 11(f), plot digitization"
High Performance Composite Polymer Electrolytes for Lithium-Ion Batteries,"Peng Fan, Hao Liu, Vladimir Marosz, Nia T. Samuels, Steven L. Suib, Luyi Sun, Libing Liao",Poly(ethylene oxide)/Lithium bis-trifluoromethanesulfonimide + aligned garnet framework,PEO/LiTFSI-garnet (garnet-wood CPE),Other,1.8,25 °C,N/A (Cited Work),N/A (Cited Work),"Figure 11(f), plot digitization and text (page 17)"
High Performance Composite Polymer Electrolytes for Lithium-Ion Batteries,"Peng Fan, Hao Liu, Vladimir Marosz, Nia T. Samuels, Steven L. Suib, Luyi Sun, Libing Liao",Poly(ethylene oxide) + Halloysite Nanotubes,PEO-HNTs,Other,3.46,RT,N/A (Cited Work),N/A (Cited Work),"Section 5.2.1, text (page 19)"
High Performance Composite Polymer Electrolytes for Lithium-Ion Batteries,"Peng Fan, Hao Liu, Vladimir Marosz, Nia T. Samuels, Steven L. Suib, Luyi Sun, Libing Liao",Poly(ethylene oxide)/Lithium bis-trifluoromethanesulfonimide,PEO/LiTFSI,Polymer,1.0,25 °C,N/A (Cited Work),N/A (Cited Work),"Figure 13(a), plot digitization"
High Performance Composite Polymer Electrolytes for Lithium-Ion Batteries,"Peng Fan, Hao Liu, Vladimir Marosz, Nia T. Samuels, Steven L. Suib, Luyi Sun, Libing Liao",Poly(ethylene oxide)/Lithium bis-trifluoromethanesulfonimide + Halloysite Nanotubes,PEO/LiTFSI-HNT,Other,4.0,25 °C,N/A (Cited Work),N/A (Cited Work),"Figure 13(a), plot digitization"
High Performance Composite Polymer Electrolytes for Lithium-Ion Batteries,"Peng Fan, Hao Liu, Vladimir Marosz, Nia T. Samuels, Steven L. Suib, Luyi Sun, Libing Liao",Poly(ethylene oxide)/Lithium bis-trifluoromethanesulfonimide + Halloysite Nanotubes,PEO/LiTFSI-HNT,Other,1.1,25 °C,N/A (Cited Work),N/A (Cited Work),"Figure 13(a), plot digitization and text (page 19)"
High Performance Composite Polymer Electrolytes for Lithium-Ion Batteries,"Peng Fan, Hao Liu, Vladimir Marosz, Nia T. Samuels, Steven L. Suib, Luyi Sun, Libing Liao",Poly(ethylene oxide)/Lithium bis-trifluoromethanesulfonimide + Halloysite Nanotubes,PEO/LiTFSI-HNT,Other,6.0,25 °C,N/A (Cited Work),N/A (Cited Work),"Figure 13(a), plot digitization"
High Performance Composite Polymer Electrolytes for Lithium-Ion Batteries,"Peng Fan, Hao Liu, Vladimir Marosz, Nia T. Samuels, Steven L. Suib, Luyi Sun, Libing Liao","Poly(vinylidene fluoride)/Lithium Perchlorate + N,N-Dimethylformamide",PVDF/LiClO4-DMF,Other,1.2,RT,N/A (Cited Work),N/A (Cited Work),"Section 5.2.1, text (page 19)"
High Performance Composite Polymer Electrolytes for Lithium-Ion Batteries,"Peng Fan, Hao Liu, Vladimir Marosz, Nia T. Samuels, Steven L. Suib, Luyi Sun, Libing Liao",Poly(methoxyethylene oxide)10/Lithium Perchlorate,P10Li,Polymer,1.5,30 °C,N/A (Cited Work),N/A (Cited Work),"Figure 14(b), plot digitization"
High Performance Composite Polymer Electrolytes for Lithium-Ion Batteries,"Peng Fan, Hao Liu, Vladimir Marosz, Nia T. Samuels, Steven L. Suib, Luyi Sun, Libing Liao",Poly(methoxyethylene oxide)10/Lithium Perchlorate + Montmorillonite,Mori–P10Li,Other,3.0,30 °C,N/A (Cited Work),N/A (Cited Work),"Figure 14(b), plot digitization"
High Performance Composite Polymer Electrolytes for Lithium-Ion Batteries,"Peng Fan, Hao Liu, Vladimir Marosz, Nia T. Samuels, Steven L. Suib, Luyi Sun, Libing Liao",Poly(methoxyethylene oxide)10/Lithium Perchlorate + Montmorillonite,M∥–P10Li,Other,2.0,30 °C,N/A (Cited Work),N/A (Cited Work),"Figure 14(b), plot digitization"
High Performance Composite Polymer Electrolytes for Lithium-Ion Batteries,"Peng Fan, Hao Liu, Vladimir Marosz, Nia T. Samuels, Steven L. Suib, Luyi Sun, Libing Liao",Poly(methoxyethylene oxide)10/Lithium Perchlorate + Montmorillonite,M⊥–P10Li,Other,1.2,30 °C,N/A (Cited Work),N/A (Cited Work),"Figure 14(b), plot digitization and text (page 20)"
High Performance Composite Polymer Electrolytes for Lithium-Ion Batteries,"Peng Fan, Hao Liu, Vladimir Marosz, Nia T. Samuels, Steven L. Suib, Luyi Sun, Libing Liao",Poly(ethylene carbonate)/Lithium bis(fluorosulfonyl)imide/Poly(tetrafluoroethylene)/Fluoroethylene Carbonate + Lithium Montmorillonite,PEC/LiTFSI/PTFE/FEC-LiMMT,Other,3.5,25 °C,N/A (Cited Work),N/A (Cited Work),"Figure 14(c), plot digitization and text (page 20)"
High Performance Composite Polymer Electrolytes for Lithium-Ion Batteries,"Peng Fan, Hao Liu, Vladimir Marosz, Nia T. Samuels, Steven L. Suib, Luyi Sun, Libing Liao",Poly(ethylene oxide)/Lithium bis-trifluoromethanesulfonimide,PEO/LiTFSI,Polymer,1.0,25 °C,N/A (Cited Work),N/A (Cited Work),"Figure 15(e), plot digitization"
High Performance Composite Polymer Electrolytes for Lithium-Ion Batteries,"Peng Fan, Hao Liu, Vladimir Marosz, Nia T. Samuels, Steven L. Suib, Luyi Sun, Libing Liao",Poly(ethylene oxide)/Lithium bis-trifluoromethanesulfonimide + Vermiculite Sheets,PEO/LiTFSI-VS,Other,1.0,25 °C,N/A (Cited Work),N/A (Cited Work),"Figure 15(e), plot digitization"
High Performance Composite Polymer Electrolytes for Lithium-Ion Batteries,"Peng Fan, Hao Liu, Vladimir Marosz, Nia T. Samuels, Steven L. Suib, Luyi Sun, Libing Liao",Poly(ethylene oxide)/Lithium bis-trifluoromethanesulfonimide + Vermiculite Sheets,PEO/LiTFSI-VS,Other,4.0,25 °C,N/A (Cited Work),N/A (Cited Work),"Figure 15(e), plot digitization"
High Performance Composite Polymer Electrolytes for Lithium-Ion Batteries,"Peng Fan, Hao Liu, Vladimir Marosz, Nia T. Samuels, Steven L. Suib, Luyi Sun, Libing Liao",Poly(ethylene oxide)/Lithium bis-trifluoromethanesulfonimide + Vermiculite Sheets,PEO/LiTFSI-VS,Other,7.0,25 °C,N/A (Cited Work),N/A (Cited Work),"Figure 15(e), plot digitization"
High Performance Composite Polymer Electrolytes for Lithium-Ion Batteries,"Peng Fan, Hao Liu, Vladimir Marosz, Nia T. Samuels, Steven L. Suib, Luyi Sun, Libing Liao",Poly(ethylene oxide)/Lithium bis-trifluoromethanesulfonimide,PEO/LiTFSI,Polymer,1.0,25 °C,N/A (Cited Work),N/A (Cited Work),"Figure 15(k), plot digitization"
High Performance Composite Polymer Electrolytes for Lithium-Ion Batteries,"Peng Fan, Hao Liu, Vladimir Marosz, Nia T. Samuels, Steven L. Suib, Luyi Sun, Libing Liao",Poly(ethylene oxide)/Lithium bis-trifluoromethanesulfonimide + Vermiculite Sheets,PEO/LiTFSI-VS (CPE-RVS),Other,7.0,25 °C,N/A (Cited Work),N/A (Cited Work),"Figure 15(k), plot digitization"
High Performance Composite Polymer Electrolytes for Lithium-Ion Batteries,"Peng Fan, Hao Liu, Vladimir Marosz, Nia T. Samuels, Steven L. Suib, Luyi Sun, Libing Liao",Poly(ethylene oxide)/Lithium bis-trifluoromethanesulfonimide + Vermiculite Sheets,PEO/LiTFSI-VS (CPE-VAVS),Other,1.89,25 °C,N/A (Cited Work),N/A (Cited Work),"Figure 15(k), plot digitization and text (page 22)"
High Performance Composite Polymer Electrolytes for Lithium-Ion Batteries,"Peng Fan, Hao Liu, Vladimir Marosz, Nia T. Samuels, Steven L. Suib, Luyi Sun, Libing Liao",Poly(ethylene oxide),PEO,Polymer,1.0,25 °C,N/A (Cited Work),N/A (Cited Work),"Figure 16(b), plot digitization"
High Performance Composite Polymer Electrolytes for Lithium-Ion Batteries,"Peng Fan, Hao Liu, Vladimir Marosz, Nia T. Samuels, Steven L. Suib, Luyi Sun, Libing Liao",Poly(ethylene oxide) + Montmorillonite,PEO-MMT,Other,2.0,25 °C,N/A (Cited Work),N/A (Cited Work),"Figure 16(b), plot digitization"
High Performance Composite Polymer Electrolytes for Lithium-Ion Batteries,"Peng Fan, Hao Liu, Vladimir Marosz, Nia T. Samuels, Steven L. Suib, Luyi Sun, Libing Liao",Poly(ethylene oxide) + Carbon Nanotube/Montmorillonite,PEO-CNT/MMT,Other,2.07,25 °C,N/A (Cited Work),N/A (Cited Work),"Figure 16(b), plot digitization and text (page 21)"
High Performance Composite Polymer Electrolytes for Lithium-Ion Batteries,"Peng Fan, Hao Liu, Vladimir Marosz, Nia T. Samuels, Steven L. Suib, Luyi Sun, Libing Liao",Thermoplastic Polymer Electrolyte,TPE,Polymer,1.0,25 °C,N/A (Cited Work),N/A (Cited Work),"Figure 16(d), plot digitization"
High Performance Composite Polymer Electrolytes for Lithium-Ion Batteries,"Peng Fan, Hao Liu, Vladimir Marosz, Nia T. Samuels, Steven L. Suib, Luyi Sun, Libing Liao",Thermoplastic Polymer Electrolyte + TPGS-S,TPE-S10,Other,5.0,25 °C,N/A (Cited Work),N/A (Cited Work),"Figure 16(d), plot digitization"
High Performance Composite Polymer Electrolytes for Lithium-Ion Batteries,"Peng Fan, Hao Liu, Vladimir Marosz, Nia T. Samuels, Steven L. Suib, Luyi Sun, Libing Liao",Thermoplastic Polymer Electrolyte + TPGS-S,TPE-S20,Other,1.0,25 °C,N/A (Cited Work),N/A (Cited Work),"Figure 16(d), plot digitization"
High Performance Composite Polymer Electrolytes for Lithium-Ion Batteries,"Peng Fan, Hao Liu, Vladimir Marosz, Nia T. Samuels, Steven L. Suib, Luyi Sun, Libing Liao",Thermoplastic Polymer Electrolyte + Lithium Lanthanum Zirconate Niobate Oxide,TPE-G10,Other,2.0,25 °C,N/A (Cited Work),N/A (Cited Work),"Figure 16(d), plot digitization"
High Performance Composite Polymer Electrolytes for Lithium-Ion Batteries,"Peng Fan, Hao Liu, Vladimir Marosz, Nia T. Samuels, Steven L. Suib, Luyi Sun, Libing Liao",Thermoplastic Polymer Electrolyte + Lithium Lanthanum Zirconate Niobate Oxide,TPE-G20,Other,4.0,25 °C,N/A (Cited Work),N/A (Cited Work),"Figure 16(d), plot digitization"
High Performance Composite Polymer Electrolytes for Lithium-Ion Batteries,"Peng Fan, Hao Liu, Vladimir Marosz, Nia T. Samuels, Steven L. Suib, Luyi Sun, Libing Liao",Thermoplastic Polymer Electrolyte + TPGS-S + Lithium Lanthanum Zirconate Niobate Oxide,TPE-S10G10,Other,6.0,25 °C,N/A (Cited Work),N/A (Cited Work),"Figure 16(d), plot digitization and text (page 21)"
High Performance Composite Polymer Electrolytes for Lithium-Ion Batteries,"Peng Fan, Hao Liu, Vladimir Marosz, Nia T. Samuels, Steven L. Suib, Luyi Sun, Libing Liao",Original P10Li without MMT,Mori-P10Li,Polymer,1.99e-06,30°C,Not specified in figure,Polymer electrolyte with randomly oriented filler,Figure: _page_21_Figure_4.jpeg
High Performance Composite Polymer Electrolytes for Lithium-Ion Batteries,"Peng Fan, Hao Liu, Vladimir Marosz, Nia T. Samuels, Steven L. Suib, Luyi Sun, Libing Liao",P10Li with perpendicular aligned MMT,M⊥-P10Li,Polymer,1.26e-05,30°C,Not specified in figure,Composite polymer electrolyte with MMT filler aligned perpendicular to the measurement direction,Figure: _page_21_Figure_4.jpeg
High Performance Composite Polymer Electrolytes for Lithium-Ion Batteries,"Peng Fan, Hao Liu, Vladimir Marosz, Nia T. Samuels, Steven L. Suib, Luyi Sun, Libing Liao",P10Li with perpendicular aligned MMT,M⊥-P10Li,Polymer,6.31e-06,30°C,Not specified in figure,Composite polymer electrolyte with MMT filler aligned perpendicular to the measurement direction,Figure: _page_21_Figure_4.jpeg
High Performance Composite Polymer Electrolytes for Lithium-Ion Batteries,"Peng Fan, Hao Liu, Vladimir Marosz, Nia T. Samuels, Steven L. Suib, Luyi Sun, Libing Liao",P10Li with perpendicular aligned MMT,M⊥-P10Li,Polymer,3.98e-06,30°C,Not specified in figure,Composite polymer electrolyte with MMT filler aligned perpendicular to the measurement direction,Figure: _page_21_Figure_4.jpeg
High Performance Composite Polymer Electrolytes for Lithium-Ion Batteries,"Peng Fan, Hao Liu, Vladimir Marosz, Nia T. Samuels, Steven L. Suib, Luyi Sun, Libing Liao",P10Li with parallel aligned MMT,M∥-P10Li,Polymer,2.51e-07,30°C,Not specified in figure,Composite polymer electrolyte with MMT filler aligned parallel to the measurement direction,Figure: _page_21_Figure_4.jpeg
High Performance Composite Polymer Electrolytes for Lithium-Ion Batteries,"Peng Fan, Hao Liu, Vladimir Marosz, Nia T. Samuels, Steven L. Suib, Luyi Sun, Libing Liao",PEC/LiTFSI/PTFE/FEC-LiMMT,PEC/LiTFSI/PTFE/FEC-LiMMT,Polymer,0.000251,20°C,Not specified in figure,Composite polymer electrolyte,Figure: _page_21_Figure_4.jpeg
High Performance Composite Polymer Electrolytes for Lithium-Ion Batteries,"Peng Fan, Hao Liu, Vladimir Marosz, Nia T. Samuels, Steven L. Suib, Luyi Sun, Libing Liao",PEC/LiTFSI/PTFE/FEC-LiMMT,PEC/LiTFSI/PTFE/FEC-LiMMT,Polymer,0.000891,60°C,Not specified in figure,Composite polymer electrolyte,Figure: _page_21_Figure_4.jpeg
High Performance Composite Polymer Electrolytes for Lithium-Ion Batteries,"Peng Fan, Hao Liu, Vladimir Marosz, Nia T. Samuels, Steven L. Suib, Luyi Sun, Libing Liao",PEC/LiTFSI/PTFE/FEC-LiMMT,PEC/LiTFSI/PTFE/FEC-LiMMT,Polymer,0.00178,100°C,Not specified in figure,Composite polymer electrolyte,Figure: _page_21_Figure_4.jpeg
High Performance Composite Polymer Electrolytes for Lithium-Ion Batteries,"Peng Fan, Hao Liu, Vladimir Marosz, Nia T. Samuels, Steven L. Suib, Luyi Sun, Libing Liao",Composite Polymer Electrolyte with Al2O3 filler,CPE-Al2O3,Polymer,1e-06,Not specified,Not specified,Composite polymer electrolyte with Al2O3 fillers of varying surface area.,Figure: _page_7_Figure_4.jpeg
High Performance Composite Polymer Electrolytes for Lithium-Ion Batteries,"Peng Fan, Hao Liu, Vladimir Marosz, Nia T. Samuels, Steven L. Suib, Luyi Sun, Libing Liao",Composite Polymer Electrolyte with Al2O3 filler,CPE-Al2O3,Polymer,0.0001,Not specified,Not specified,Composite polymer electrolyte with Al2O3 fillers of 5.8nm size.,Figure: _page_7_Figure_4.jpeg
High Performance Composite Polymer Electrolytes for Lithium-Ion Batteries,"Peng Fan, Hao Liu, Vladimir Marosz, Nia T. Samuels, Steven L. Suib, Luyi Sun, Libing Liao",Polyacrylonitrile / Lithium Perchlorate,PAN/LiClO4,Polymer,3.16e-05,21°C,Not specified,Pristine polymer electrolyte.,Figure: _page_7_Figure_4.jpeg
High Performance Composite Polymer Electrolytes for Lithium-Ion Batteries,"Peng Fan, Hao Liu, Vladimir Marosz, Nia T. Samuels, Steven L. Suib, Luyi Sun, Libing Liao",Polyacrylonitrile / Lithium Perchlorate with LLTO Nanoparticles,PAN/LiClO4-LLTO nanoparticles,Polymer,3.16e-07,4°C,Not specified,Composite polymer electrolyte with LLTO nanoparticle fillers.,Figure: _page_7_Figure_4.jpeg
High Performance Composite Polymer Electrolytes for Lithium-Ion Batteries,"Peng Fan, Hao Liu, Vladimir Marosz, Nia T. Samuels, Steven L. Suib, Luyi Sun, Libing Liao",Polyacrylonitrile / Lithium Perchlorate with LLTO Nanowires,PAN/LiClO4-LLTO nanowires,Polymer,1.58e-08,4°C,Not specified,Composite polymer electrolyte with LLTO nanowire fillers.,Figure: _page_7_Figure_4.jpeg
High Performance Composite Polymer Electrolytes for Lithium-Ion Batteries,"Peng Fan, Hao Liu, Vladimir Marosz, Nia T. Samuels, Steven L. Suib, Luyi Sun, Libing Liao",Polyethylene oxide / Lithium bis(trifluoromethanesulfonyl)imide - MXene nanosheets CPE,PEO/LiTFSI-MXene,Polymer,0.0005,60°C,Not specified,Composite polymer electrolyte with MXene nanosheet fillers.,Figure: _page_7_Figure_4.jpeg
High Performance Composite Polymer Electrolytes for Lithium-Ion Batteries,"Peng Fan, Hao Liu, Vladimir Marosz, Nia T. Samuels, Steven L. Suib, Luyi Sun, Libing Liao",Polyethylene oxide / Lithium bis(trifluoromethanesulfonyl)imide - MXene nanosheets CPE,PEO/LiTFSI-MXene,Polymer,2.5e-05,28°C,Not specified,Composite polymer electrolyte with MXene nanosheet fillers.,Figure: _page_7_Figure_4.jpeg
High Performance Composite Polymer Electrolytes for Lithium-Ion Batteries,"Peng Fan, Hao Liu, Vladimir Marosz, Nia T. Samuels, Steven L. Suib, Luyi Sun, Libing Liao",Nanosheet-filled Composite Polymer Electrolyte,Nanosheet-filled CPE,Polymer,0.00041,Not specified,Not specified,Composite polymer electrolyte filled with nanosheets.,Figure: _page_7_Figure_4.jpeg
High Performance Composite Polymer Electrolytes for Lithium-Ion Batteries,"Peng Fan, Hao Liu, Vladimir Marosz, Nia T. Samuels, Steven L. Suib, Luyi Sun, Libing Liao",Nanoparticle-filled Composite Polymer Electrolyte,Nanoparticle-filled CPE,Polymer,0.00012,Not specified,Not specified,Composite polymer electrolyte filled with nanoparticles.,Figure: _page_7_Figure_4.jpeg
High Performance Composite Polymer Electrolytes for Lithium-Ion Batteries,"Peng Fan, Hao Liu, Vladimir Marosz, Nia T. Samuels, Steven L. Suib, Luyi Sun, Libing Liao",Composite Polymer Electrolyte,CPE,Polymer,0.0015,80°C,Not specified,Composite polymer electrolyte with an unspecified filler.,Figure: _page_7_Figure_4.jpeg
High Performance Composite Polymer Electrolytes for Lithium-Ion Batteries,"Peng Fan, Hao Liu, Vladimir Marosz, Nia T. Samuels, Steven L. Suib, Luyi Sun, Libing Liao",Composite Polymer Electrolyte,CPE,Polymer,6e-05,20°C,Not specified,Composite polymer electrolyte with an unspecified filler.,Figure: _page_7_Figure_4.jpeg
Interface-Engineered All-Solid-State Li-Ion Batteries Based on Garnet-Type Fast Li + Conductors,"Jan van den Broek, Semih Afyon, Jennifer L. M. Rupp",Lithium Lanthanum Zirconate Oxide,LLZO,Ceramic,10.0,room temperature,N/A (Cited Work),N/A (Cited Work),Abstract
Interface-Engineered All-Solid-State Li-Ion Batteries Based on Garnet-Type Fast Li + Conductors,"Jan van den Broek, Semih Afyon, Jennifer L. M. Rupp",Lithium Aluminum Lanthanum Zirconate Oxide,c-Li6.25Al0.25La3Zr2O12,Ceramic,0.5,ambient,Sintered at 1075 °C,Ceramic pellet structures with relative densities of 90 ± 3%,Abstract
Interface-Engineered All-Solid-State Li-Ion Batteries Based on Garnet-Type Fast Li + Conductors,"Jan van den Broek, Semih Afyon, Jennifer L. M. Rupp",Lithium Lanthanum Zirconate Oxide,LLZO,Ceramic,10.0,room temperature,N/A (Cited Work),N/A (Cited Work),"Introduction, paragraph 3"
Interface-Engineered All-Solid-State Li-Ion Batteries Based on Garnet-Type Fast Li + Conductors,"Jan van den Broek, Semih Afyon, Jennifer L. M. Rupp",Lithium Aluminum Lanthanum Zirconate Oxide,c-Li6.25Al0.25La3Zr2O12,Ceramic,0.5,ambient temperature,Modified sol–gel synthesis–combustion method (calcination at 650 °C); pressed into green body pellets; sintered at 1075 °C for 10 h.,"Low temperature synthesized, sintered pellet, ≈87% density.","Results and Discussion, paragraph 5"
Interface-Engineered All-Solid-State Li-Ion Batteries Based on Garnet-Type Fast Li + Conductors,"Jan van den Broek, Semih Afyon, Jennifer L. M. Rupp",Lithium Aluminum Lanthanum Zirconate Oxide,c-Li6.25Al0.25La3Zr2O12,Ceramic,3.35,25 °C,Modified sol–gel synthesis–combustion method (calcination at 650 °C); pressed into green body pellets; sintered at 1075 °C for 10 h.,Dense c-Li6.25Al0.25La3Zr2O12 pellet (≈87% density) measured under Ar atmosphere.,"Figure 3b, plot digitization at 25 °C"
Interface-Engineered All-Solid-State Li-Ion Batteries Based on Garnet-Type Fast Li + Conductors,"Jan van den Broek, Semih Afyon, Jennifer L. M. Rupp",Lithium Lanthanum Zirconate Niobate Oxide,Li6.75La3Zr1.75Nb0.25O12,Ceramic,1.67,RT,N/A (Cited Work),N/A (Cited Work),"Table 1, Row 1"
Interface-Engineered All-Solid-State Li-Ion Batteries Based on Garnet-Type Fast Li + Conductors,"Jan van den Broek, Semih Afyon, Jennifer L. M. Rupp",Lithium Lanthanum Zirconate Niobate Oxide,Li6.75La3Zr1.75Nb0.25O12,Ceramic,8.0,RT,N/A (Cited Work),N/A (Cited Work),"Table 1, Row 2"
Interface-Engineered All-Solid-State Li-Ion Batteries Based on Garnet-Type Fast Li + Conductors,"Jan van den Broek, Semih Afyon, Jennifer L. M. Rupp",Lithium Lanthanum Zirconate Niobate Oxide,Li6.75La3Zr1.75Nb0.25O12,Ceramic,1.23,RT,N/A (Cited Work),N/A (Cited Work),"Table 1, Row 3"
Interface-Engineered All-Solid-State Li-Ion Batteries Based on Garnet-Type Fast Li + Conductors,"Jan van den Broek, Semih Afyon, Jennifer L. M. Rupp",Lithium Lanthanum Zirconate Oxide,Li7La3Zr2O12,Ceramic,6.8,RT,N/A (Cited Work),N/A (Cited Work),"Table 1, Row 4"
Interface-Engineered All-Solid-State Li-Ion Batteries Based on Garnet-Type Fast Li + Conductors,"Jan van den Broek, Semih Afyon, Jennifer L. M. Rupp",Lithium Lanthanum Zirconate Oxide,Li7La3Zr2O12,Ceramic,6.8,RT,N/A (Cited Work),N/A (Cited Work),"Table 1, Row 5"
Interface-Engineered All-Solid-State Li-Ion Batteries Based on Garnet-Type Fast Li + Conductors,"Jan van den Broek, Semih Afyon, Jennifer L. M. Rupp",Lithium Lanthanum Calcium Zirconate Niobate Oxide,Li6.8La2.95Ca0.05Zr1.75Nb0.25O12,Ceramic,4.8,RT,N/A (Cited Work),N/A (Cited Work),"Table 1, Row 6"
Interface-Engineered All-Solid-State Li-Ion Batteries Based on Garnet-Type Fast Li + Conductors,"Jan van den Broek, Semih Afyon, Jennifer L. M. Rupp",Lithium Lanthanum Zirconate Oxide,Li7La3Zr2O12,Ceramic,1.8,RT,N/A (Cited Work),N/A (Cited Work),"Table 1, Row 7"
Interface-Engineered All-Solid-State Li-Ion Batteries Based on Garnet-Type Fast Li + Conductors,"Jan van den Broek, Semih Afyon, Jennifer L. M. Rupp",Lithium Aluminum Lanthanum Zirconate Oxide,Li6.25Al0.25La3Zr2O12,Ceramic,5.0,RT,"Synthesized by modified sol–gel synthesis–combustion method (calcination at 650 °C). Green body pellets formed by uniaxial pressing (35 kN, 150 s) and isostatic pressing (1000 kN, 4 min). Sintered at 1070 °C for 10 h under O2 atmosphere (heating/cooling rate 4 °C min-1).","Low temperature synthesized c-Li6.25Al0.25La3Zr2O12, 87% relative density.","Table 1, Row 8"
Hybrid Polymer Electrolyte Encased Cathode Particles Interface-Based Core–Shell Structure for High-Performance Room Temperature All-Solid-State Batteries,"Sivaraj Pazhaniswamy, Sagar A. Joshi, Haoqing Hou, Abhilash Karuthedath Parameswaran, Seema Agarwal",Lithium Lanthanum Zirconate Oxide,LLZO,Ceramic,10.0,Room Temperature,N/A (Cited Work),N/A (Cited Work),Abstract
Hybrid Polymer Electrolyte Encased Cathode Particles Interface-Based Core–Shell Structure for High-Performance Room Temperature All-Solid-State Batteries,"Sivaraj Pazhaniswamy, Sagar A. Joshi, Haoqing Hou, Abhilash Karuthedath Parameswaran, Seema Agarwal",Poly(ethylene oxide) with Lithium Salt,PEO,Polymer,10.0,ambient temperature,N/A (Cited Work),N/A (Cited Work),Abstract
