Repository: bhattadeb34/FACT_Data_Extraction_Scientific_Papers

File: master_conductivity_data.csv (part 8 of 52)
paper_title,paper_authors,full_name,acronym,material_class,ionic_conductivity_S_per_cm,temperature,processing_method,material_description,source_location
Hybrid Polymer Electrolyte Encased Cathode Particles Interface-Based Core–Shell Structure for High-Performance Room Temperature All-Solid-State Batteries,"Sivaraj Pazhaniswamy, Sagar A. Joshi, Haoqing Hou, Abhilash Karuthedath Parameswaran, Seema Agarwal",Lithium Lanthanum Zirconate Oxide,LLZO,Ceramic,10.0,room temperature,N/A (Cited Work),cubic structure,"Section 1, Introduction"
Hybrid Polymer Electrolyte Encased Cathode Particles Interface-Based Core–Shell Structure for High-Performance Room Temperature All-Solid-State Batteries,"Sivaraj Pazhaniswamy, Sagar A. Joshi, Haoqing Hou, Abhilash Karuthedath Parameswaran, Seema Agarwal",Poly(ethylene oxide) with Lithium Salt,PEO,Polymer,10.0,ambient temperature,N/A (Cited Work),N/A (Cited Work),"Section 1, Introduction"
Hybrid Polymer Electrolyte Encased Cathode Particles Interface-Based Core–Shell Structure for High-Performance Room Temperature All-Solid-State Batteries,"Sivaraj Pazhaniswamy, Sagar A. Joshi, Haoqing Hou, Abhilash Karuthedath Parameswaran, Seema Agarwal",Poly(vinylidene fluoride) / Lithium Perchlorate / Aluminum-doped Lithium Lanthanum Zirconate Oxide (nanofiber networks),CPE (Polymer/LLZO),Other,1.51,RT,N/A (Cited Work),"3D coral-like CPE, 100 µm thickness, 3D active nanofiller","Section 1, Introduction (citing reference [14])"
Hybrid Polymer Electrolyte Encased Cathode Particles Interface-Based Core–Shell Structure for High-Performance Room Temperature All-Solid-State Batteries,"Sivaraj Pazhaniswamy, Sagar A. Joshi, Haoqing Hou, Abhilash Karuthedath Parameswaran, Seema Agarwal",Poly(vinylidene fluoride) / Lithium bis(trifluoromethane sulfonyl)imide,SPE,Polymer,1.702,25 °C,"Synthesized by dispersing 75 wt% PVDF in NMP for 5h at 50°C, then 25 wt% LiTFSI added and stirred for 24h at RT. Solution coated on glass plate by doctor blade, vacuum dried 12h at 80°C to yield free-standing SPE.","free-standing thin films, thickness ≈35–39 µm","Section 2.2, text"
Hybrid Polymer Electrolyte Encased Cathode Particles Interface-Based Core–Shell Structure for High-Performance Room Temperature All-Solid-State Batteries,"Sivaraj Pazhaniswamy, Sagar A. Joshi, Haoqing Hou, Abhilash Karuthedath Parameswaran, Seema Agarwal",Poly(vinylidene fluoride) / Lithium bis(trifluoromethane sulfonyl)imide / Aluminum-doped Lithium Lanthanum Zirconate Oxide,HPE:Al-LLZO:15,Other,1.712,25 °C,"Prepared by dispersing 15 wt% Al-LLZO ceramic nanofibers (calcined at 800 °C for 3h) into the SPE solution (PVDF/LiTFSI:75/25 wt%), then coated on a glass plate by doctor blade and vacuum dried. Al-LLZO nanofibers calcined at 800 °C for 3h.","free-standing thin films, thickness ≈35–39 µm","Section 2.2, text"
Hybrid Polymer Electrolyte Encased Cathode Particles Interface-Based Core–Shell Structure for High-Performance Room Temperature All-Solid-State Batteries,"Sivaraj Pazhaniswamy, Sagar A. Joshi, Haoqing Hou, Abhilash Karuthedath Parameswaran, Seema Agarwal",Poly(vinylidene fluoride) / Lithium bis(trifluoromethane sulfonyl)imide,SPE,Polymer,1.7,25 °C,"Synthesized by dispersing 75 wt% PVDF in NMP for 5h at 50°C, then 25 wt% LiTFSI added and stirred for 24h at RT. Solution coated on glass plate by doctor blade, vacuum dried 12h at 80°C to yield free-standing SPE.","free-standing thin films, thickness ≈35–39 µm","Figure 3(c), plot digitization"
Hybrid Polymer Electrolyte Encased Cathode Particles Interface-Based Core–Shell Structure for High-Performance Room Temperature All-Solid-State Batteries,"Sivaraj Pazhaniswamy, Sagar A. Joshi, Haoqing Hou, Abhilash Karuthedath Parameswaran, Seema Agarwal",Poly(vinylidene fluoride) / Lithium bis(trifluoromethane sulfonyl)imide / Aluminum-doped Lithium Lanthanum Zirconate Oxide,HPE:Al-LLZO:5,Other,1.0,25 °C,"Prepared by dispersing 5 wt% Al-LLZO ceramic nanofibers (calcined at 800 °C for 3h) into the SPE solution (PVDF/LiTFSI:75/25 wt%), then coated on a glass plate by doctor blade and vacuum dried.","free-standing thin films, thickness ≈35–39 µm","Figure 3(c), plot digitization"
Hybrid Polymer Electrolyte Encased Cathode Particles Interface-Based Core–Shell Structure for High-Performance Room Temperature All-Solid-State Batteries,"Sivaraj Pazhaniswamy, Sagar A. Joshi, Haoqing Hou, Abhilash Karuthedath Parameswaran, Seema Agarwal",Poly(vinylidene fluoride) / Lithium bis(trifluoromethane sulfonyl)imide / Aluminum-doped Lithium Lanthanum Zirconate Oxide,HPE:Al-LLZO:10,Other,3.98,25 °C,"Prepared by dispersing 10 wt% Al-LLZO ceramic nanofibers (calcined at 800 °C for 3h) into the SPE solution (PVDF/LiTFSI:75/25 wt%), then coated on a glass plate by doctor blade and vacuum dried.","free-standing thin films, thickness ≈35–39 µm","Figure 3(c), plot digitization"
Hybrid Polymer Electrolyte Encased Cathode Particles Interface-Based Core–Shell Structure for High-Performance Room Temperature All-Solid-State Batteries,"Sivaraj Pazhaniswamy, Sagar A. Joshi, Haoqing Hou, Abhilash Karuthedath Parameswaran, Seema Agarwal",Poly(vinylidene fluoride) / Lithium bis(trifluoromethane sulfonyl)imide / Aluminum-doped Lithium Lanthanum Zirconate Oxide,HPE:Al-LLZO:15,Other,1.7,25 °C,"Prepared by dispersing 15 wt% Al-LLZO ceramic nanofibers (calcined at 800 °C for 3h) into the SPE solution (PVDF/LiTFSI:75/25 wt%), then coated on a glass plate by doctor blade and vacuum dried.","free-standing thin films, thickness ≈35–39 µm","Figure 3(c), plot digitization"
Hybrid Polymer Electrolyte Encased Cathode Particles Interface-Based Core–Shell Structure for High-Performance Room Temperature All-Solid-State Batteries,"Sivaraj Pazhaniswamy, Sagar A. Joshi, Haoqing Hou, Abhilash Karuthedath Parameswaran, Seema Agarwal",Poly(vinylidene fluoride) / Lithium bis(trifluoromethane sulfonyl)imide / Aluminum-doped Lithium Lanthanum Zirconate Oxide,HPE:Al-LLZO:20,Other,7.94,25 °C,"Prepared by dispersing 20 wt% Al-LLZO ceramic nanofibers (calcined at 800 °C for 3h) into the SPE solution (PVDF/LiTFSI:75/25 wt%), then coated on a glass plate by doctor blade and vacuum dried.","free-standing thin films, thickness ≈35–39 µm","Figure 3(c), plot digitization"
Hybrid Polymer Electrolyte Encased Cathode Particles Interface-Based Core–Shell Structure for High-Performance Room Temperature All-Solid-State Batteries,"Sivaraj Pazhaniswamy, Sagar A. Joshi, Haoqing Hou, Abhilash Karuthedath Parameswaran, Seema Agarwal",Poly(vinylidene fluoride) / Lithium bis(trifluoromethane sulfonyl)imide / Aluminum-doped Lithium Lanthanum Zirconate Oxide,HPE:Al-LLZO:25,Other,2.51,25 °C,"Prepared by dispersing 25 wt% Al-LLZO ceramic nanofibers (calcined at 800 °C for 3h) into the SPE solution (PVDF/LiTFSI:75/25 wt%), then coated on a glass plate by doctor blade and vacuum dried.","free-standing thin films, thickness ≈35–39 µm","Figure 3(c), plot digitization"
Hybrid Polymer Electrolyte Encased Cathode Particles Interface-Based Core–Shell Structure for High-Performance Room Temperature All-Solid-State Batteries,"Sivaraj Pazhaniswamy, Sagar A. Joshi, Haoqing Hou, Abhilash Karuthedath Parameswaran, Seema Agarwal",Solid Polymer Electrolyte,SPE,Polymer,2e-06,Not specified in figure,Not mentioned,Baseline solid polymer electrolyte without ceramic filler.,Figure: _page_5_Figure_9.jpeg
Hybrid Polymer Electrolyte Encased Cathode Particles Interface-Based Core–Shell Structure for High-Performance Room Temperature All-Solid-State Batteries,"Sivaraj Pazhaniswamy, Sagar A. Joshi, Haoqing Hou, Abhilash Karuthedath Parameswaran, Seema Agarwal",Hybrid Polymer Electrolyte with Aluminum-doped Lithium Lanthanum Zirconate,HPE:Al-LLZO:05,Other,4e-06,Not specified in figure,Not mentioned,Hybrid polymer electrolyte with 5% Al-LLZO nanofibers.,Figure: _page_5_Figure_9.jpeg
Hybrid Polymer Electrolyte Encased Cathode Particles Interface-Based Core–Shell Structure for High-Performance Room Temperature All-Solid-State Batteries,"Sivaraj Pazhaniswamy, Sagar A. Joshi, Haoqing Hou, Abhilash Karuthedath Parameswaran, Seema Agarwal",Hybrid Polymer Electrolyte with Aluminum-doped Lithium Lanthanum Zirconate,HPE:Al-LLZO:10,Other,1.26e-05,Not specified in figure,Not mentioned,Hybrid polymer electrolyte with 10% Al-LLZO nanofibers.,Figure: _page_5_Figure_9.jpeg
Hybrid Polymer Electrolyte Encased Cathode Particles Interface-Based Core–Shell Structure for High-Performance Room Temperature All-Solid-State Batteries,"Sivaraj Pazhaniswamy, Sagar A. Joshi, Haoqing Hou, Abhilash Karuthedath Parameswaran, Seema Agarwal",Hybrid Polymer Electrolyte with Aluminum-doped Lithium Lanthanum Zirconate,HPE:Al-LLZO:15,Other,0.0002,Not specified in figure,Not mentioned,Hybrid polymer electrolyte with 15% Al-LLZO nanofibers.,Figure: _page_5_Figure_9.jpeg
Hybrid Polymer Electrolyte Encased Cathode Particles Interface-Based Core–Shell Structure for High-Performance Room Temperature All-Solid-State Batteries,"Sivaraj Pazhaniswamy, Sagar A. Joshi, Haoqing Hou, Abhilash Karuthedath Parameswaran, Seema Agarwal",Hybrid Polymer Electrolyte with Aluminum-doped Lithium Lanthanum Zirconate,HPE:Al-LLZO:20,Other,0.0001,Not specified in figure,Not mentioned,Hybrid polymer electrolyte with 20% Al-LLZO nanofibers.,Figure: _page_5_Figure_9.jpeg
Hybrid Polymer Electrolyte Encased Cathode Particles Interface-Based Core–Shell Structure for High-Performance Room Temperature All-Solid-State Batteries,"Sivaraj Pazhaniswamy, Sagar A. Joshi, Haoqing Hou, Abhilash Karuthedath Parameswaran, Seema Agarwal",Hybrid Polymer Electrolyte with Aluminum-doped Lithium Lanthanum Zirconate,HPE:Al-LLZO:25,Other,6.3e-05,Not specified in figure,Not mentioned,Hybrid polymer electrolyte with 25% Al-LLZO nanofibers.,Figure: _page_5_Figure_9.jpeg
Progress and Perspective of Ceramic/Polymer Composite Solid Electrolytes for Lithium Batteries,"Song Li, Shi-Qi Zhang, Lu Shen, Qi Liu, Jia-Bin Ma, Wei Lv, Yan-Bing He, Quan-Hong Yang",Polyethylene oxide / Lithium bis(trifluoromethanesulfonyl)imide / Lithium Lanthanum Zirconium Aluminum Oxide,PEO/LiTFSI/LLZO,Other,0.00025,25 °C,N/A (Cited Work),N/A (Cited Work),"Figure 2a, plot digitization (from reference 41)"
Progress and Perspective of Ceramic/Polymer Composite Solid Electrolytes for Lithium Batteries,"Song Li, Shi-Qi Zhang, Lu Shen, Qi Liu, Jia-Bin Ma, Wei Lv, Yan-Bing He, Quan-Hong Yang",Poly(vinylidene fluoride) / Lithium perchlorate / Lithium Lanthanum Zirconium Tantalum Oxide,PVDF/LiClO4/LLZTO,Other,0.0005,25 °C,N/A (Cited Work),N/A (Cited Work),"Figure 2b, plot digitization (from reference 51) and Table 3, Row 38"
Progress and Perspective of Ceramic/Polymer Composite Solid Electrolytes for Lithium Batteries,"Song Li, Shi-Qi Zhang, Lu Shen, Qi Liu, Jia-Bin Ma, Wei Lv, Yan-Bing He, Quan-Hong Yang",Polyethylene oxide / Lithium perchlorate / Lithium Lanthanum Zirconium Tantalum Oxide,PEO/LiClO4/LLZTO,Other,0.0001,25 °C,N/A (Cited Work),N/A (Cited Work),"Figure 2c, plot digitization (from reference 54)"
Progress and Perspective of Ceramic/Polymer Composite Solid Electrolytes for Lithium Batteries,"Song Li, Shi-Qi Zhang, Lu Shen, Qi Liu, Jia-Bin Ma, Wei Lv, Yan-Bing He, Quan-Hong Yang",Polyethylene oxide / Lithium Lanthanum Zirconium Tantalum Oxide,PEO/LLZTO,Other,0.00021,30 °C,N/A (Cited Work),N/A (Cited Work),"Section 2.2.1, paragraph 2 (from reference 47)"
Progress and Perspective of Ceramic/Polymer Composite Solid Electrolytes for Lithium Batteries,"Song Li, Shi-Qi Zhang, Lu Shen, Qi Liu, Jia-Bin Ma, Wei Lv, Yan-Bing He, Quan-Hong Yang",Polyethylene oxide / Lithium Lanthanum Zirconium Tantalum Oxide,PEO/LLZTO,Other,3.8e-06,30 °C,N/A (Cited Work),N/A (Cited Work),"Section 2.2.1, paragraph 2 (from reference 47)"
Progress and Perspective of Ceramic/Polymer Composite Solid Electrolytes for Lithium Batteries,"Song Li, Shi-Qi Zhang, Lu Shen, Qi Liu, Jia-Bin Ma, Wei Lv, Yan-Bing He, Quan-Hong Yang",Polyethylene oxide / Lithium Lanthanum Zirconium Tantalum Oxide,PEO/LLZTO,Other,1.3e-05,30 °C,N/A (Cited Work),N/A (Cited Work),"Section 2.2.1, paragraph 2 (from reference 47)"
Progress and Perspective of Ceramic/Polymer Composite Solid Electrolytes for Lithium Batteries,"Song Li, Shi-Qi Zhang, Lu Shen, Qi Liu, Jia-Bin Ma, Wei Lv, Yan-Bing He, Quan-Hong Yang",Poly(vinylidene fluoride) / Lithium perchlorate / Lithium Lanthanum Zirconium Oxide,PVDF/LiClO4/LLZO,Other,0.00026,RT,N/A (Cited Work),N/A (Cited Work),"Section 2.2.1, paragraph 3 (from reference 69)"
Progress and Perspective of Ceramic/Polymer Composite Solid Electrolytes for Lithium Batteries,"Song Li, Shi-Qi Zhang, Lu Shen, Qi Liu, Jia-Bin Ma, Wei Lv, Yan-Bing He, Quan-Hong Yang",Polyacrylonitrile / Lithium perchlorate / Lithium Lanthanum Titanium Oxide,PAN/LiClO4/LLTO,Other,0.00024,RT,N/A (Cited Work),N/A (Cited Work),"Section 2.2.2, paragraph 1 (from reference 40)"
Progress and Perspective of Ceramic/Polymer Composite Solid Electrolytes for Lithium Batteries,"Song Li, Shi-Qi Zhang, Lu Shen, Qi Liu, Jia-Bin Ma, Wei Lv, Yan-Bing He, Quan-Hong Yang",Polyacrylonitrile / Lithium perchlorate,PAN/LiClO4,Polymer,2.1e-07,RT,N/A (Cited Work),N/A (Cited Work),"Section 2.2.2, paragraph 1 (from reference 40)"
Progress and Perspective of Ceramic/Polymer Composite Solid Electrolytes for Lithium Batteries,"Song Li, Shi-Qi Zhang, Lu Shen, Qi Liu, Jia-Bin Ma, Wei Lv, Yan-Bing He, Quan-Hong Yang",Polyacrylonitrile / Lithium perchlorate / Lithium Lanthanum Titanium Oxide,PAN/LiClO4/LLTO,Other,5e-06,RT,N/A (Cited Work),N/A (Cited Work),"Section 2.2.2, paragraph 1 (from reference 40)"
Progress and Perspective of Ceramic/Polymer Composite Solid Electrolytes for Lithium Batteries,"Song Li, Shi-Qi Zhang, Lu Shen, Qi Liu, Jia-Bin Ma, Wei Lv, Yan-Bing He, Quan-Hong Yang",Polyethylene oxide / Lithium bis(trifluoromethanesulfonyl)imide / Lithium Lanthanum Zirconium Aluminum Oxide,PEO/LiTFSI/Li6.4La3Zr2Al0.2O12,Other,0.00025,RT,N/A (Cited Work),N/A (Cited Work),"Section 2.2.2, paragraph 2 (from reference 41)"
Progress and Perspective of Ceramic/Polymer Composite Solid Electrolytes for Lithium Batteries,"Song Li, Shi-Qi Zhang, Lu Shen, Qi Liu, Jia-Bin Ma, Wei Lv, Yan-Bing He, Quan-Hong Yang",Polyethylene oxide / Lithium bis(trifluoromethanesulfonyl)imide / Lithium Lanthanum Titanium Oxide,PEO/LiTFSI/LLTO,Other,0.00018,RT,N/A (Cited Work),N/A (Cited Work),"Section 2.2.2, paragraph 3 (from reference 70)"
Progress and Perspective of Ceramic/Polymer Composite Solid Electrolytes for Lithium Batteries,"Song Li, Shi-Qi Zhang, Lu Shen, Qi Liu, Jia-Bin Ma, Wei Lv, Yan-Bing He, Quan-Hong Yang",Polyethylene oxide / Lithium Lanthanum Zirconium Niobium Oxide,PEO/Li6.5La3Zr1.5Nb0.5O12,Other,0.00036,RT,N/A (Cited Work),N/A (Cited Work),"Section 2.2.2, paragraph 4 (from reference 74)"
Progress and Perspective of Ceramic/Polymer Composite Solid Electrolytes for Lithium Batteries,"Song Li, Shi-Qi Zhang, Lu Shen, Qi Liu, Jia-Bin Ma, Wei Lv, Yan-Bing He, Quan-Hong Yang",Lithium Aluminum Titanium Phosphate / Poly(ethylene glycol) diacrylate / Poly(dimethylsiloxane),LATP@PEGDA@PDMS,Other,2.4e-06,25 °C,N/A (Cited Work),N/A (Cited Work),"Table 2, Row 3 (from reference 76, Unaligned)"
Progress and Perspective of Ceramic/Polymer Composite Solid Electrolytes for Lithium Batteries,"Song Li, Shi-Qi Zhang, Lu Shen, Qi Liu, Jia-Bin Ma, Wei Lv, Yan-Bing He, Quan-Hong Yang",Lithium Aluminum Titanium Phosphate / Poly(ethylene glycol) diacrylate / Poly(dimethylsiloxane),LATP@PEGDA@PDMS,Other,8e-07,25 °C,N/A (Cited Work),N/A (Cited Work),"Table 2, Row 4 (from reference 76, Aligned)"
Progress and Perspective of Ceramic/Polymer Composite Solid Electrolytes for Lithium Batteries,"Song Li, Shi-Qi Zhang, Lu Shen, Qi Liu, Jia-Bin Ma, Wei Lv, Yan-Bing He, Quan-Hong Yang",Polyethylene oxide / Polyethylene glycol / Lithium perchlorate / Lithium Aluminum Germanium Phosphate,PEO/PEG/LiClO4/LAGP,Other,0.000167,25 °C,N/A (Cited Work),N/A (Cited Work),"Table 2, Row 5 (from reference 77)"
Progress and Perspective of Ceramic/Polymer Composite Solid Electrolytes for Lithium Batteries,"Song Li, Shi-Qi Zhang, Lu Shen, Qi Liu, Jia-Bin Ma, Wei Lv, Yan-Bing He, Quan-Hong Yang",Polyethylene glycol / Polyethylene oxide / Lithium perchlorate / Lithium Aluminum Titanium Phosphate,PEG/PEO/LiClO4/LATP,Other,5.2e-05,25 °C,N/A (Cited Work),N/A (Cited Work),"Table 2, Row 6 (from reference 60)"
Progress and Perspective of Ceramic/Polymer Composite Solid Electrolytes for Lithium Batteries,"Song Li, Shi-Qi Zhang, Lu Shen, Qi Liu, Jia-Bin Ma, Wei Lv, Yan-Bing He, Quan-Hong Yang",Polyacrylonitrile / Lithium perchlorate / Lithium Lanthanum Titanium Oxide,PAN/LiClO4/LLTO,Other,5.4e-06,30 °C,N/A (Cited Work),N/A (Cited Work),"Section 2.2.3, paragraph 2 (from reference 59)"
Progress and Perspective of Ceramic/Polymer Composite Solid Electrolytes for Lithium Batteries,"Song Li, Shi-Qi Zhang, Lu Shen, Qi Liu, Jia-Bin Ma, Wei Lv, Yan-Bing He, Quan-Hong Yang",Polyacrylonitrile / Lithium perchlorate / Lithium Lanthanum Titanium Oxide,PAN/LiClO4/LLTO,Other,1.78e-07,30 °C,N/A (Cited Work),N/A (Cited Work),"Section 2.2.3, paragraph 2 (from reference 59)"
Progress and Perspective of Ceramic/Polymer Composite Solid Electrolytes for Lithium Batteries,"Song Li, Shi-Qi Zhang, Lu Shen, Qi Liu, Jia-Bin Ma, Wei Lv, Yan-Bing He, Quan-Hong Yang",Polyacrylonitrile / Lithium perchlorate / Lithium Lanthanum Titanium Oxide,PAN/LiClO4/LLTO,Other,2.24e-05,30 °C,N/A (Cited Work),N/A (Cited Work),"Section 2.2.3, paragraph 2 (from reference 59)"
Progress and Perspective of Ceramic/Polymer Composite Solid Electrolytes for Lithium Batteries,"Song Li, Shi-Qi Zhang, Lu Shen, Qi Liu, Jia-Bin Ma, Wei Lv, Yan-Bing He, Quan-Hong Yang",Polyacrylonitrile / Lithium perchlorate / Lithium Lanthanum Titanium Oxide,PAN/LiClO4/LLTO,Other,6.05e-05,30 °C,N/A (Cited Work),N/A (Cited Work),"Section 2.2.3, paragraph 2 (from reference 59)"
Progress and Perspective of Ceramic/Polymer Composite Solid Electrolytes for Lithium Batteries,"Song Li, Shi-Qi Zhang, Lu Shen, Qi Liu, Jia-Bin Ma, Wei Lv, Yan-Bing He, Quan-Hong Yang",Polyethylene oxide / Lithium bis(trifluoromethanesulfonyl)imide / Lithium Lanthanum Titanium Oxide,P(EO)10/LiTFSI/LLTO,Other,8.8e-05,RT,N/A (Cited Work),N/A (Cited Work),"Section 2.2.3, paragraph 3 (from reference 55)"
Progress and Perspective of Ceramic/Polymer Composite Solid Electrolytes for Lithium Batteries,"Song Li, Shi-Qi Zhang, Lu Shen, Qi Liu, Jia-Bin Ma, Wei Lv, Yan-Bing He, Quan-Hong Yang",Polyethylene oxide / Lithium bis(trifluoromethanesulfonyl)imide / Lithium Lanthanum Zirconium Aluminum Oxide,P(EO)10/LiTFSI/Li6.28La3Zr2Al0.24O12,Other,8.5e-05,25 °C,N/A (Cited Work),N/A (Cited Work),"Section 2.2.3, paragraph 4 (from reference 56)"
Progress and Perspective of Ceramic/Polymer Composite Solid Electrolytes for Lithium Batteries,"Song Li, Shi-Qi Zhang, Lu Shen, Qi Liu, Jia-Bin Ma, Wei Lv, Yan-Bing He, Quan-Hong Yang",Polyethylene oxide / Lithium bis(trifluoromethanesulfonyl)imide / Lithium Lanthanum Zirconium Oxide,PEO-LiTFSI/LLZO,Other,0.000112,RT,N/A (Cited Work),N/A (Cited Work),"Section 2.2.3, paragraph 4 (from reference 78)"
Progress and Perspective of Ceramic/Polymer Composite Solid Electrolytes for Lithium Batteries,"Song Li, Shi-Qi Zhang, Lu Shen, Qi Liu, Jia-Bin Ma, Wei Lv, Yan-Bing He, Quan-Hong Yang",Polyethylene oxide / Lithium bis(trifluoromethanesulfonyl)imide / Succinonitrile / Lithium Lanthanum Zirconium Aluminum Oxide,P(EO)8/LiTFSI/succinonitrile/Li6.4La3Zr2Al0.2O12,Other,0.00018,RT,N/A (Cited Work),N/A (Cited Work),"Section 2.2.3, paragraph 5 (from reference 79)"
Progress and Perspective of Ceramic/Polymer Composite Solid Electrolytes for Lithium Batteries,"Song Li, Shi-Qi Zhang, Lu Shen, Qi Liu, Jia-Bin Ma, Wei Lv, Yan-Bing He, Quan-Hong Yang",Lithium Aluminum Germanium Phosphate / Epoxy polymer / Polypropylene,LAGP/epoxy/polypropylene,Other,0.00016,RT,N/A (Cited Work),N/A (Cited Work),"Section 2.2.3, paragraph 6 (from reference 80)"
Progress and Perspective of Ceramic/Polymer Composite Solid Electrolytes for Lithium Batteries,"Song Li, Shi-Qi Zhang, Lu Shen, Qi Liu, Jia-Bin Ma, Wei Lv, Yan-Bing He, Quan-Hong Yang",Lithium Aluminum Germanium Phosphate,LAGP,Ceramic,0.00028,RT,N/A (Cited Work),Dense ceramic pellet,"Section 2.2.3, paragraph 6 (from reference 80)"
Progress and Perspective of Ceramic/Polymer Composite Solid Electrolytes for Lithium Batteries,"Song Li, Shi-Qi Zhang, Lu Shen, Qi Liu, Jia-Bin Ma, Wei Lv, Yan-Bing He, Quan-Hong Yang",Poly(vinylidene fluoride) / Lithium Lanthanum Zirconium Aluminum Oxide,PVDF/Li6.4La3Zr2Al0.2O12,Other,0.000112,30 °C,N/A (Cited Work),N/A (Cited Work),"Section 2.2.3, paragraph 7 (from reference 81)"
Progress and Perspective of Ceramic/Polymer Composite Solid Electrolytes for Lithium Batteries,"Song Li, Shi-Qi Zhang, Lu Shen, Qi Liu, Jia-Bin Ma, Wei Lv, Yan-Bing He, Quan-Hong Yang",Polyethylene oxide / Lithium bis(trifluoromethanesulfonyl)imide / Lithium Aluminum Lanthanum Zirconium Oxide,PEO/LiTFSI/Li6.28Al0.24La3Zr2O11.98,Other,2.7e-05,25 °C,N/A (Cited Work),N/A (Cited Work),"Section 2.2.3, paragraph 8 (from reference 82)"
Progress and Perspective of Ceramic/Polymer Composite Solid Electrolytes for Lithium Batteries,"Song Li, Shi-Qi Zhang, Lu Shen, Qi Liu, Jia-Bin Ma, Wei Lv, Yan-Bing He, Quan-Hong Yang",Poly(vinylidene fluoride) / Lithium perchlorate / Lithium Lanthanum Zirconium Niobium Oxide,PVDF/LiClO4/Li6.75La3Zr1.75Nb0.25O12,Other,9.2e-05,25 °C,N/A (Cited Work),N/A (Cited Work),"Table 2, Row 1 (from reference 85)"
Progress and Perspective of Ceramic/Polymer Composite Solid Electrolytes for Lithium Batteries,"Song Li, Shi-Qi Zhang, Lu Shen, Qi Liu, Jia-Bin Ma, Wei Lv, Yan-Bing He, Quan-Hong Yang",Polyethylene terephthalate / Poly(ionic liquid) / Lithium bis(trifluoromethanesulfonyl)imide / Lithium Aluminum Germanium Phosphate,PET/PIL/LiTFSI/LAGP,Other,7.78e-05,30 °C,N/A (Cited Work),N/A (Cited Work),"Table 2, Row 2 (from reference 86)"
Progress and Perspective of Ceramic/Polymer Composite Solid Electrolytes for Lithium Batteries,"Song Li, Shi-Qi Zhang, Lu Shen, Qi Liu, Jia-Bin Ma, Wei Lv, Yan-Bing He, Quan-Hong Yang",Polyethylene oxide / Lithium bis(trifluoromethanesulfonyl)imide / Lithium Lanthanum Titanium Oxide,PEO/LiTFSI/LLTO,Other,0.00024,25 °C,N/A (Cited Work),N/A (Cited Work),"Table 2, Row 7 (from reference 72)"
Progress and Perspective of Ceramic/Polymer Composite Solid Electrolytes for Lithium Batteries,"Song Li, Shi-Qi Zhang, Lu Shen, Qi Liu, Jia-Bin Ma, Wei Lv, Yan-Bing He, Quan-Hong Yang",Polyacrylonitrile / Lithium perchlorate / Lithium Lanthanum Titanium Oxide,PAN/LiClO4/LLTO,Other,2.4e-05,25 °C,N/A (Cited Work),N/A (Cited Work),"Table 2, Row 8 (from reference 40)"
Progress and Perspective of Ceramic/Polymer Composite Solid Electrolytes for Lithium Batteries,"Song Li, Shi-Qi Zhang, Lu Shen, Qi Liu, Jia-Bin Ma, Wei Lv, Yan-Bing He, Quan-Hong Yang",Polyethylene oxide / Lithium bis(trifluoromethanesulfonyl)imide / Lithium Lanthanum Zirconium Aluminum Oxide,PEO/LiTFSI/Li6.4La3Zr2Al0.2O12,Other,0.00025,25 °C,N/A (Cited Work),N/A (Cited Work),"Table 2, Row 9 (from reference 41)"
Progress and Perspective of Ceramic/Polymer Composite Solid Electrolytes for Lithium Batteries,"Song Li, Shi-Qi Zhang, Lu Shen, Qi Liu, Jia-Bin Ma, Wei Lv, Yan-Bing He, Quan-Hong Yang",Poly(methyl methacrylate) / Lithium perchlorate / Lithium Lanthanum Zirconium Niobium Oxide,PMMA/LiClO4/Li6.75La3Zr1.75Nb0.25O12,Other,2.2e-05,25 °C,N/A (Cited Work),N/A (Cited Work),"Table 2, Row 10 (from reference 73)"
Progress and Perspective of Ceramic/Polymer Composite Solid Electrolytes for Lithium Batteries,"Song Li, Shi-Qi Zhang, Lu Shen, Qi Liu, Jia-Bin Ma, Wei Lv, Yan-Bing He, Quan-Hong Yang",Poly(vinylidene fluoride-co-hexafluoropropylene) / Lithium bis(trifluoromethanesulfonyl)imide / Lithium Lanthanum Zirconium Oxide,PVDF-HFP/LiTFSI/LLZO,Other,0.00095,25 °C,N/A (Cited Work),N/A (Cited Work),"Table 2, Row 11 (from reference 87)"
Progress and Perspective of Ceramic/Polymer Composite Solid Electrolytes for Lithium Batteries,"Song Li, Shi-Qi Zhang, Lu Shen, Qi Liu, Jia-Bin Ma, Wei Lv, Yan-Bing He, Quan-Hong Yang",Polyacrylonitrile / Lithium perchlorate / Lithium Lanthanum Titanium Oxide,PAN/LiClO4/LLTO,Other,6.05e-05,30 °C,N/A (Cited Work),N/A (Cited Work),"Table 2, Row 12 (from reference 59)"
Progress and Perspective of Ceramic/Polymer Composite Solid Electrolytes for Lithium Batteries,"Song Li, Shi-Qi Zhang, Lu Shen, Qi Liu, Jia-Bin Ma, Wei Lv, Yan-Bing He, Quan-Hong Yang",Polyethylene oxide / Lithium perchlorate / Lithium Lanthanum Zirconium Niobium Oxide,P(EO)10/LiClO4/Li6.5La3Zr1.5Nb0.5O12,Other,0.00036,25 °C,N/A (Cited Work),N/A (Cited Work),"Table 2, Row 13 (from reference 74)"
Progress and Perspective of Ceramic/Polymer Composite Solid Electrolytes for Lithium Batteries,"Song Li, Shi-Qi Zhang, Lu Shen, Qi Liu, Jia-Bin Ma, Wei Lv, Yan-Bing He, Quan-Hong Yang",Polyethylene oxide / Lithium bis(trifluoromethanesulfonyl)imide / Lithium Lanthanum Titanium Oxide,PEO/LiTFSI/LLTO,Other,0.00018,25 °C,N/A (Cited Work),N/A (Cited Work),"Table 2, Row 14 (from reference 70)"
Progress and Perspective of Ceramic/Polymer Composite Solid Electrolytes for Lithium Batteries,"Song Li, Shi-Qi Zhang, Lu Shen, Qi Liu, Jia-Bin Ma, Wei Lv, Yan-Bing He, Quan-Hong Yang",Polyethylene oxide / Lithium bis(trifluoromethanesulfonyl)imide / Lithium Aluminum Lanthanum Zirconium Oxide,PEO/LiTFSI/Li6.28Al0.24La3Zr2O11.98,Other,2.7e-05,25 °C,N/A (Cited Work),N/A (Cited Work),"Table 2, Row 15 (from reference 82)"
Progress and Perspective of Ceramic/Polymer Composite Solid Electrolytes for Lithium Batteries,"Song Li, Shi-Qi Zhang, Lu Shen, Qi Liu, Jia-Bin Ma, Wei Lv, Yan-Bing He, Quan-Hong Yang",Poly(vinylidene fluoride) / Lithium perchlorate / Lithium Lanthanum Zirconium Aluminum Oxide,PVDF/LiClO4/Li6.4La3Zr2Al0.2O12,Other,0.000116,30 °C,N/A (Cited Work),N/A (Cited Work),"Table 2, Row 16 (from reference 81)"
Progress and Perspective of Ceramic/Polymer Composite Solid Electrolytes for Lithium Batteries,"Song Li, Shi-Qi Zhang, Lu Shen, Qi Liu, Jia-Bin Ma, Wei Lv, Yan-Bing He, Quan-Hong Yang",Polyethylene oxide / Lithium bis(trifluoromethanesulfonyl)imide / Gallium-doped Lithium Lanthanum Zirconium Oxide,P(EO)12/LiTFSI/Ga-LLZO,Other,0.00012,30 °C,N/A (Cited Work),N/A (Cited Work),"Table 2, Row 17 (from reference 88)"
Progress and Perspective of Ceramic/Polymer Composite Solid Electrolytes for Lithium Batteries,"Song Li, Shi-Qi Zhang, Lu Shen, Qi Liu, Jia-Bin Ma, Wei Lv, Yan-Bing He, Quan-Hong Yang",Polyethylene oxide / Lithium bis(trifluoromethanesulfonyl)imide / Lithium Lanthanum Zirconium Oxide,PEO/LiTFSI/LLZO,Other,8.9e-05,25 °C,N/A (Cited Work),N/A (Cited Work),"Table 2, Row 18 (from reference 22)"
Progress and Perspective of Ceramic/Polymer Composite Solid Electrolytes for Lithium Batteries,"Song Li, Shi-Qi Zhang, Lu Shen, Qi Liu, Jia-Bin Ma, Wei Lv, Yan-Bing He, Quan-Hong Yang",Polyethylene oxide / Lithium bis(trifluoromethanesulfonyl)imide / Lithium Lanthanum Zirconium Oxide,PEO/LiTFSI/LLZO,Other,0.000114,25 °C,N/A (Cited Work),N/A (Cited Work),"Table 2, Row 19 (from reference 78)"
Progress and Perspective of Ceramic/Polymer Composite Solid Electrolytes for Lithium Batteries,"Song Li, Shi-Qi Zhang, Lu Shen, Qi Liu, Jia-Bin Ma, Wei Lv, Yan-Bing He, Quan-Hong Yang",Polyethylene oxide / Lithium bis(trifluoromethanesulfonyl)imide / Lithium Lanthanum Titanium Oxide,P(EO)10/LiTFSI/LLTO,Other,8.8e-05,25 °C,N/A (Cited Work),N/A (Cited Work),"Table 2, Row 20 (from reference 55)"
Progress and Perspective of Ceramic/Polymer Composite Solid Electrolytes for Lithium Batteries,"Song Li, Shi-Qi Zhang, Lu Shen, Qi Liu, Jia-Bin Ma, Wei Lv, Yan-Bing He, Quan-Hong Yang",Polyethylene oxide / Lithium bis(trifluoromethanesulfonyl)imide / Lithium Lanthanum Zirconium Aluminum Oxide,P(EO)10/LiTFSI/Li6.28La3Zr2Al0.24O12,Other,8.5e-05,25 °C,N/A (Cited Work),N/A (Cited Work),"Table 2, Row 21 (from reference 56)"
Progress and Perspective of Ceramic/Polymer Composite Solid Electrolytes for Lithium Batteries,"Song Li, Shi-Qi Zhang, Lu Shen, Qi Liu, Jia-Bin Ma, Wei Lv, Yan-Bing He, Quan-Hong Yang",Polyethylene oxide / Lithium bis(trifluoromethanesulfonyl)imide / Succinonitrile / Lithium Lanthanum Zirconium Aluminum Oxide,P(EO)8/LiTFSI/succinonitrile/Li6.4La3Zr2Al0.2O12,Other,0.00018,25 °C,N/A (Cited Work),N/A (Cited Work),"Table 2, Row 22 (from reference 79)"
Progress and Perspective of Ceramic/Polymer Composite Solid Electrolytes for Lithium Batteries,"Song Li, Shi-Qi Zhang, Lu Shen, Qi Liu, Jia-Bin Ma, Wei Lv, Yan-Bing He, Quan-Hong Yang",Polyethylene oxide / Lithium Lanthanum Zirconium Tantalum Oxide / 1-Butyl-3-methylimidazolium bis(trifluoromethylsulfonyl)imide,PEO/LLZTO/[BMIM]TF2N,Other,0.00022,20 °C,N/A (Cited Work),N/A (Cited Work),"Section 3.3, paragraph 5 (from reference 117)"
Progress and Perspective of Ceramic/Polymer Composite Solid Electrolytes for Lithium Batteries,"Song Li, Shi-Qi Zhang, Lu Shen, Qi Liu, Jia-Bin Ma, Wei Lv, Yan-Bing He, Quan-Hong Yang",Poly(vinylidene fluoride-co-hexafluoropropylene) / Lithium bis(trifluoromethanesulfonyl)imide / Lithium Lanthanum Zirconium Oxide / Liquid electrolyte,PVDF-HFP/LiTFSI/LLZO/LE,Other,0.00011,25 °C,N/A (Cited Work),N/A (Cited Work),"Table 3, Row 1 (from reference 135)"
Progress and Perspective of Ceramic/Polymer Composite Solid Electrolytes for Lithium Batteries,"Song Li, Shi-Qi Zhang, Lu Shen, Qi Liu, Jia-Bin Ma, Wei Lv, Yan-Bing He, Quan-Hong Yang",Poly(vinylidene fluoride-co-hexafluoropropylene) / Lithium Lanthanum Zirconium Oxide / Liquid electrolyte,PVDF-HFP/LLZO/LE,Other,0.000371,25 °C,N/A (Cited Work),N/A (Cited Work),"Table 3, Row 2 (from reference 136)"
Progress and Perspective of Ceramic/Polymer Composite Solid Electrolytes for Lithium Batteries,"Song Li, Shi-Qi Zhang, Lu Shen, Qi Liu, Jia-Bin Ma, Wei Lv, Yan-Bing He, Quan-Hong Yang",Poly(vinylidene fluoride-co-hexafluoropropylene) / Lithium Aluminum Germanium Phosphate / 1-Ethyl-3-methylimidazolium bis(trifluoromethanesulfonyl)imide,PVDF-HFP/LAGP/EMITFSI,Other,0.00076,25 °C,N/A (Cited Work),N/A (Cited Work),"Table 3, Row 3 (from reference 137)"
Progress and Perspective of Ceramic/Polymer Composite Solid Electrolytes for Lithium Batteries,"Song Li, Shi-Qi Zhang, Lu Shen, Qi Liu, Jia-Bin Ma, Wei Lv, Yan-Bing He, Quan-Hong Yang",Polyethylene oxide / Lithium bis(trifluoromethanesulfonyl)imide / Lithium Lanthanum Zirconium Oxide,PEO/LiTFSI/LLZO,Other,0.000239,25 °C,N/A (Cited Work),N/A (Cited Work),"Table 3, Row 5 (from reference 57)"
Progress and Perspective of Ceramic/Polymer Composite Solid Electrolytes for Lithium Batteries,"Song Li, Shi-Qi Zhang, Lu Shen, Qi Liu, Jia-Bin Ma, Wei Lv, Yan-Bing He, Quan-Hong Yang",Polyethylene oxide / Lithium bis(trifluoromethanesulfonyl)imide / Lithium Lanthanum Zirconium Tantalum Oxide,PEO/LiTFSI/LLZTO,Other,0.000117,30 °C,N/A (Cited Work),N/A (Cited Work),"Table 3, Row 7 (from reference 44)"
Progress and Perspective of Ceramic/Polymer Composite Solid Electrolytes for Lithium Batteries,"Song Li, Shi-Qi Zhang, Lu Shen, Qi Liu, Jia-Bin Ma, Wei Lv, Yan-Bing He, Quan-Hong Yang",Polyethylene oxide / Lithium Lanthanum Zirconium Tantalum Oxide / Polyethylene glycol / Lithium bis(trifluoromethanesulfonyl)imide,PEO/LLZTO/PEG/LiTFSI,Other,6.24e-05,30 °C,N/A (Cited Work),N/A (Cited Work),"Table 3, Row 8 (from reference 44)"
Progress and Perspective of Ceramic/Polymer Composite Solid Electrolytes for Lithium Batteries,"Song Li, Shi-Qi Zhang, Lu Shen, Qi Liu, Jia-Bin Ma, Wei Lv, Yan-Bing He, Quan-Hong Yang",Polyethylene oxide / Lithium perchlorate / Lithium Aluminum Titanium Phosphate,PEO/LiClO4/LATP,Other,9.5e-06,30 °C,N/A (Cited Work),N/A (Cited Work),"Table 3, Row 9 (from reference 104)"
Progress and Perspective of Ceramic/Polymer Composite Solid Electrolytes for Lithium Batteries,"Song Li, Shi-Qi Zhang, Lu Shen, Qi Liu, Jia-Bin Ma, Wei Lv, Yan-Bing He, Quan-Hong Yang",Polyethylene oxide / Lithium Lanthanum Zirconium Tantalum Oxide / Succinonitrile,PEO/LLZTO/Succinonitrile,Other,0.000122,30 °C,N/A (Cited Work),N/A (Cited Work),"Table 3, Row 11 (from reference 139)"
Progress and Perspective of Ceramic/Polymer Composite Solid Electrolytes for Lithium Batteries,"Song Li, Shi-Qi Zhang, Lu Shen, Qi Liu, Jia-Bin Ma, Wei Lv, Yan-Bing He, Quan-Hong Yang",Lithium Lanthanum Zirconium Tantalum Oxide / Poly(propylene carbonate) / Lithium bis(trifluoromethanesulfonyl)imide,LLZTO-PPC-LiTFSI,Other,0.00042,25 °C,N/A (Cited Work),N/A (Cited Work),"Table 3, Row 13 (from reference 121)"
Progress and Perspective of Ceramic/Polymer Composite Solid Electrolytes for Lithium Batteries,"Song Li, Shi-Qi Zhang, Lu Shen, Qi Liu, Jia-Bin Ma, Wei Lv, Yan-Bing He, Quan-Hong Yang",Polyethylene oxide / Lithium bis(trifluoromethanesulfonyl)imide / Aluminum-doped Lithium Lanthanum Zirconium Tantalum Oxide,PEO/LiTFSI/Al-LLZTO,Other,1.12e-05,25 °C,N/A (Cited Work),N/A (Cited Work),"Table 3, Row 14 (from reference 50)"
Progress and Perspective of Ceramic/Polymer Composite Solid Electrolytes for Lithium Batteries,"Song Li, Shi-Qi Zhang, Lu Shen, Qi Liu, Jia-Bin Ma, Wei Lv, Yan-Bing He, Quan-Hong Yang",Poly(ethylene carbonate) / Lithium bis(trifluoromethanesulfonyl)imide / Lithium Lanthanum Zirconium Tantalum Oxide,PEC/LiTFSI/LLZTO,Other,0.00052,20 °C,N/A (Cited Work),N/A (Cited Work),"Table 3, Row 15 (from reference 96)"
Progress and Perspective of Ceramic/Polymer Composite Solid Electrolytes for Lithium Batteries,"Song Li, Shi-Qi Zhang, Lu Shen, Qi Liu, Jia-Bin Ma, Wei Lv, Yan-Bing He, Quan-Hong Yang",Poly(vinylidene fluoride-co-hexafluoropropylene) / Lithium bis(trifluoromethanesulfonyl)imide / 1-Ethyl-3-methylimidazolium bis(trifluoromethanesulfonyl)imide / Lithium Aluminum Germanium Phosphate,PVDF-HFP/LiTFSI/EMITFSI/LAGP,Other,0.00096,25 °C,N/A (Cited Work),N/A (Cited Work),"Table 3, Row 16 (from reference 20)"
Progress and Perspective of Ceramic/Polymer Composite Solid Electrolytes for Lithium Batteries,"Song Li, Shi-Qi Zhang, Lu Shen, Qi Liu, Jia-Bin Ma, Wei Lv, Yan-Bing He, Quan-Hong Yang",Polyethylene oxide / Lithium bis(trifluoromethanesulfonyl)imide / Lithium Lanthanum Zirconium Oxide,PEO/LiTFSI/LLZO,Other,0.00055,25 °C,N/A (Cited Work),N/A (Cited Work),"Table 3, Row 18 (from reference 42)"
Progress and Perspective of Ceramic/Polymer Composite Solid Electrolytes for Lithium Batteries,"Song Li, Shi-Qi Zhang, Lu Shen, Qi Liu, Jia-Bin Ma, Wei Lv, Yan-Bing He, Quan-Hong Yang",Poly(vinylidene fluoride) / Lithium Aluminum Titanium Phosphate / Liquid electrolyte,PVDF/LATP/LE,Other,0.000331,20 °C,N/A (Cited Work),N/A (Cited Work),"Table 3, Row 22 (from reference 141)"
Progress and Perspective of Ceramic/Polymer Composite Solid Electrolytes for Lithium Batteries,"Song Li, Shi-Qi Zhang, Lu Shen, Qi Liu, Jia-Bin Ma, Wei Lv, Yan-Bing He, Quan-Hong Yang",Polyethylene oxide / Lithium perchlorate / Aluminum and Niobium co-doped Lithium Lanthanum Zirconium Oxide,"PEO/LiClO4/Al,Nb-LLZO",Other,9.5e-06,20 °C,N/A (Cited Work),N/A (Cited Work),"Table 3, Row 23 (from reference 48)"
Progress and Perspective of Ceramic/Polymer Composite Solid Electrolytes for Lithium Batteries,"Song Li, Shi-Qi Zhang, Lu Shen, Qi Liu, Jia-Bin Ma, Wei Lv, Yan-Bing He, Quan-Hong Yang",Poly(vinylidene fluoride) / Lithium perchlorate / Lithium Lanthanum Zirconium Tantalum Oxide,PVDF/LiClO4/LLZTO,Other,0.0005,25 °C,N/A (Cited Work),N/A (Cited Work),"Table 3, Row 25 (from reference 51)"
Progress and Perspective of Ceramic/Polymer Composite Solid Electrolytes for Lithium Batteries,"Song Li, Shi-Qi Zhang, Lu Shen, Qi Liu, Jia-Bin Ma, Wei Lv, Yan-Bing He, Quan-Hong Yang",Poly(methyl methacrylate-styrene) / Lithium bis(trifluoromethanesulfonyl)imide / Lithium Aluminum Germanium Phosphate,PMS/LiTFSI/LAGP,Other,0.00032,25 °C,N/A (Cited Work),N/A (Cited Work),"Table 3, Row 26 (from reference 133)"
Progress and Perspective of Ceramic/Polymer Composite Solid Electrolytes for Lithium Batteries,"Song Li, Shi-Qi Zhang, Lu Shen, Qi Liu, Jia-Bin Ma, Wei Lv, Yan-Bing He, Quan-Hong Yang",Polyethylene oxide / Lithium Lanthanum Zirconium Tantalum Oxide,PEO/LLZTO,Other,0.00021,30 °C,N/A (Cited Work),N/A (Cited Work),"Table 3, Row 30 (from reference 47)"
Progress and Perspective of Ceramic/Polymer Composite Solid Electrolytes for Lithium Batteries,"Song Li, Shi-Qi Zhang, Lu Shen, Qi Liu, Jia-Bin Ma, Wei Lv, Yan-Bing He, Quan-Hong Yang",Poly(methyl methacrylate-styrene) / Lithium Aluminum Germanium Phosphate / Silicon dioxide / Polyethylene,PMS-LAGP@PE,Other,0.00032,RT,N/A (Cited Work),N/A (Cited Work),"Section 4.3, paragraph 2 (from reference 133)"
Progress and Perspective of Ceramic/Polymer Composite Solid Electrolytes for Lithium Batteries,"Song Li, Shi-Qi Zhang, Lu Shen, Qi Liu, Jia-Bin Ma, Wei Lv, Yan-Bing He, Quan-Hong Yang",Polyvinyl butyral resin / Poly(vinylidene fluoride) / Benzyl n-butyl phthalate / Lithium Aluminum Germanium Phosphate / Lithium tetrafluoroborate,PVB/PVDF/BnBP/LAGP/LiBF4,Other,0.0001,RT,N/A (Cited Work),N/A (Cited Work),"Section 4.3, paragraph 3 (from reference 134)"
Designing Ceramic/Polymer Composite as Highly Ionic Conductive Solid-State Electrolytes,"Shangshu Qian, Hao Chen, Zhenzhen Wu, Dongsheng Li, Xianhu Liu, Yongbing Tang, Shanqing Zhang",Sulfide electrolytes,,Ceramic,10.0,room temperature,N/A (Cited Work),N/A (Cited Work),"Main text, Section 1. Introduction"
Designing Ceramic/Polymer Composite as Highly Ionic Conductive Solid-State Electrolytes,"Shangshu Qian, Hao Chen, Zhenzhen Wu, Dongsheng Li, Xianhu Liu, Yongbing Tang, Shanqing Zhang",Poly(ethylene oxide) mixed with lithium-salt,PEO,Polymer,10.0,room temperature,N/A (Cited Work),N/A (Cited Work),"Main text, Section 1.1"
Designing Ceramic/Polymer Composite as Highly Ionic Conductive Solid-State Electrolytes,"Shangshu Qian, Hao Chen, Zhenzhen Wu, Dongsheng Li, Xianhu Liu, Yongbing Tang, Shanqing Zhang",Poly(ethylene oxide) Lithium trifluoromethanesulfonate with Aluminum oxide,(PEO)9LiTf with Al2O3,Other,2.1,25 °C,N/A (Cited Work),N/A (Cited Work),"Main text, Section 1.1, citing [75]"
Designing Ceramic/Polymer Composite as Highly Ionic Conductive Solid-State Electrolytes,"Shangshu Qian, Hao Chen, Zhenzhen Wu, Dongsheng Li, Xianhu Liu, Yongbing Tang, Shanqing Zhang",Poly(ethylene oxide) with tetragonal Lithium Lanthanum Zirconate Oxide,PEO with t-LLZO,Other,4.42,55 °C,N/A (Cited Work),N/A (Cited Work),"Main text, Section 1.1, citing [76]"
Designing Ceramic/Polymer Composite as Highly Ionic Conductive Solid-State Electrolytes,"Shangshu Qian, Hao Chen, Zhenzhen Wu, Dongsheng Li, Xianhu Liu, Yongbing Tang, Shanqing Zhang",Poly(acrylonitrile) with inorganic modifiers,PAN with inorganic modifiers,Other,10.0,RT,N/A (Cited Work),N/A (Cited Work),"Main text, Section 1.1, citing [78,79]"
Designing Ceramic/Polymer Composite as Highly Ionic Conductive Solid-State Electrolytes,"Shangshu Qian, Hao Chen, Zhenzhen Wu, Dongsheng Li, Xianhu Liu, Yongbing Tang, Shanqing Zhang",Poly(methyl methacrylate) with lithium salt and plasticizer,PMMA with lithium salt and plasticizer,Other,10.0,RT,N/A (Cited Work),N/A (Cited Work),"Main text, Section 1.1, citing [47,84-86]"
Designing Ceramic/Polymer Composite as Highly Ionic Conductive Solid-State Electrolytes,"Shangshu Qian, Hao Chen, Zhenzhen Wu, Dongsheng Li, Xianhu Liu, Yongbing Tang, Shanqing Zhang",Lithium Lanthanum Titanate Oxide,LLTO,Ceramic,10.0,room temperature,N/A (Cited Work),single crystal,"Main text, Section 1.2"
Designing Ceramic/Polymer Composite as Highly Ionic Conductive Solid-State Electrolytes,"Shangshu Qian, Hao Chen, Zhenzhen Wu, Dongsheng Li, Xianhu Liu, Yongbing Tang, Shanqing Zhang",Lithium Lanthanum Titanate Oxide,LLTO,Ceramic,10.0,room temperature,N/A (Cited Work),polycrystalline,"Main text, Section 1.2"
Designing Ceramic/Polymer Composite as Highly Ionic Conductive Solid-State Electrolytes,"Shangshu Qian, Hao Chen, Zhenzhen Wu, Dongsheng Li, Xianhu Liu, Yongbing Tang, Shanqing Zhang",Lithium Aluminum Titanium Phosphate,LATP,Ceramic,10.0,RT,N/A (Cited Work),N/A (Cited Work),"Main text, Section 1.2, citing [95,96]"
