Repository: bhattadeb34/FACT_Data_Extraction_Scientific_Papers

File: master_conductivity_data.csv (part 9 of 52)
paper_title,paper_authors,full_name,acronym,material_class,ionic_conductivity_S_per_cm,temperature,processing_method,material_description,source_location
Designing Ceramic/Polymer Composite as Highly Ionic Conductive Solid-State Electrolytes,"Shangshu Qian, Hao Chen, Zhenzhen Wu, Dongsheng Li, Xianhu Liu, Yongbing Tang, Shanqing Zhang",Lithium Aluminum Germanium Phosphate,LAGP,Ceramic,10.0,RT,N/A (Cited Work),N/A (Cited Work),"Main text, Section 1.2, citing [95,96]"
Designing Ceramic/Polymer Composite as Highly Ionic Conductive Solid-State Electrolytes,"Shangshu Qian, Hao Chen, Zhenzhen Wu, Dongsheng Li, Xianhu Liu, Yongbing Tang, Shanqing Zhang",Lithium Lanthanum Zirconate Oxide,LLZO,Ceramic,1.2,room temperature,N/A (Cited Work),N/A (Cited Work),"Main text, Section 1.2, citing [97]"
Designing Ceramic/Polymer Composite as Highly Ionic Conductive Solid-State Electrolytes,"Shangshu Qian, Hao Chen, Zhenzhen Wu, Dongsheng Li, Xianhu Liu, Yongbing Tang, Shanqing Zhang",Lithium Silicon Phosphorus Sulfur Carbon,Li9.54Si1.74P1.44S11.7C10.3,Ceramic,2.5,room temperature,N/A (Cited Work),N/A (Cited Work),"Main text, Section 1.2"
Designing Ceramic/Polymer Composite as Highly Ionic Conductive Solid-State Electrolytes,"Shangshu Qian, Hao Chen, Zhenzhen Wu, Dongsheng Li, Xianhu Liu, Yongbing Tang, Shanqing Zhang",Poly(ethylene oxide) with Lithium bis(trifluoromethanesulfonyl)imide and Lithium Germanium Phosphorus Sulfide powders,PEO18-LiTFSI-1% LGPS,Other,1.18,25 °C,N/A (Cited Work),powders,"Main text, Section 2.1, citing [139]"
Designing Ceramic/Polymer Composite as Highly Ionic Conductive Solid-State Electrolytes,"Shangshu Qian, Hao Chen, Zhenzhen Wu, Dongsheng Li, Xianhu Liu, Yongbing Tang, Shanqing Zhang",Poly(ethylene oxide) with Lithium bis(trifluoromethanesulfonyl)imide,PEO-LiTFSI,Polymer,6.16,25 °C,N/A (Cited Work),N/A (Cited Work),"Main text, Section 2.1, citing [139]"
Designing Ceramic/Polymer Composite as Highly Ionic Conductive Solid-State Electrolytes,"Shangshu Qian, Hao Chen, Zhenzhen Wu, Dongsheng Li, Xianhu Liu, Yongbing Tang, Shanqing Zhang",Poly(ethylene oxide) with Lithium Aluminum Germanium Phosphate,PEO with LAGP,Other,1.0,RT,N/A (Cited Work),N/A (Cited Work),"Main text, Section 2.1, citing [132]"
Designing Ceramic/Polymer Composite as Highly Ionic Conductive Solid-State Electrolytes,"Shangshu Qian, Hao Chen, Zhenzhen Wu, Dongsheng Li, Xianhu Liu, Yongbing Tang, Shanqing Zhang",Poly(ethylene oxide) with Aluminum Oxide,PEO with Al2O3,Other,7.2,RT,N/A (Cited Work),N/A (Cited Work),"Main text, Section 2.1, citing [132]"
Designing Ceramic/Polymer Composite as Highly Ionic Conductive Solid-State Electrolytes,"Shangshu Qian, Hao Chen, Zhenzhen Wu, Dongsheng Li, Xianhu Liu, Yongbing Tang, Shanqing Zhang",Dopamine-modified Lithium Lanthanum Zirconium Tantalum Oxide / Poly(ethylene oxide),Dopamine-LLZTO/PEO,Other,1.15,RT,N/A (Cited Work),dopamine coated LLZTO nanoparticles,"Main text, Section 2.1"
Designing Ceramic/Polymer Composite as Highly Ionic Conductive Solid-State Electrolytes,"Shangshu Qian, Hao Chen, Zhenzhen Wu, Dongsheng Li, Xianhu Liu, Yongbing Tang, Shanqing Zhang",Poly(propyl carbonate) with Titanium Dioxide nanorods,PPC with TiO2 nanorods,Other,1.52,room temperature,N/A (Cited Work),TiO2 nanorods,"Main text, Section 2.2, citing [159]"
Designing Ceramic/Polymer Composite as Highly Ionic Conductive Solid-State Electrolytes,"Shangshu Qian, Hao Chen, Zhenzhen Wu, Dongsheng Li, Xianhu Liu, Yongbing Tang, Shanqing Zhang",Poly(ethylene oxide) / Poly(ethylene glycol) with vertically aligned Lithium Aluminum Titanium Phosphate,PEO/PEG with vertically aligned LATP,Other,5.2,room temperature,N/A (Cited Work),vertically aligned LATP modifier,"Main text, Section 2.2, citing [156]"
Designing Ceramic/Polymer Composite as Highly Ionic Conductive Solid-State Electrolytes,"Shangshu Qian, Hao Chen, Zhenzhen Wu, Dongsheng Li, Xianhu Liu, Yongbing Tang, Shanqing Zhang",Poly(ethylene oxide) / Poly(ethylene glycol) with Lithium Aluminum Titanium Phosphate nanoparticles,PEO/PEG with LATP nanoparticles,Other,1.5,room temperature,N/A (Cited Work),LATP nanoparticles,"Main text, Section 2.2, citing [156]"
Designing Ceramic/Polymer Composite as Highly Ionic Conductive Solid-State Electrolytes,"Shangshu Qian, Hao Chen, Zhenzhen Wu, Dongsheng Li, Xianhu Liu, Yongbing Tang, Shanqing Zhang",Poly(ethylene oxide) / Poly(ethylene glycol),PEO/PEG,Polymer,7.7,room temperature,N/A (Cited Work),N/A (Cited Work),"Main text, Section 2.2, citing [156]"
Designing Ceramic/Polymer Composite as Highly Ionic Conductive Solid-State Electrolytes,"Shangshu Qian, Hao Chen, Zhenzhen Wu, Dongsheng Li, Xianhu Liu, Yongbing Tang, Shanqing Zhang",Lithium Aluminum Germanium Phosphate walls / Poly(ethylene oxide) composite,LAGP walls/PEO,Other,1.67,room temperature,N/A (Cited Work),"LAGP walls, perpendicular to electrode surface","Main text, Section 2.3, citing [166]"
Designing Ceramic/Polymer Composite as Highly Ionic Conductive Solid-State Electrolytes,"Shangshu Qian, Hao Chen, Zhenzhen Wu, Dongsheng Li, Xianhu Liu, Yongbing Tang, Shanqing Zhang",Lithium Lanthanum Titanate Oxide network / Poly(ethylene oxide),LLTO network/PEO,Other,8.8,room temperature,N/A (Cited Work),continuous LLTO network,"Main text, Section 2.4, citing [168]"
Designing Ceramic/Polymer Composite as Highly Ionic Conductive Solid-State Electrolytes,"Shangshu Qian, Hao Chen, Zhenzhen Wu, Dongsheng Li, Xianhu Liu, Yongbing Tang, Shanqing Zhang",Lithium Lanthanum Zirconate Oxide 3D microporous framework / polymer,LLZO 3D microporous framework,Other,8.9,room temperature,N/A (Cited Work),3D microporous framework,"Main text, Section 2.4, citing [170]"
Designing Ceramic/Polymer Composite as Highly Ionic Conductive Solid-State Electrolytes,"Shangshu Qian, Hao Chen, Zhenzhen Wu, Dongsheng Li, Xianhu Liu, Yongbing Tang, Shanqing Zhang",Samarium doped Cerium Dioxide / Poly(vinylidene fluoride),SDC/PVDF,Other,9.09,30 °C,N/A (Cited Work),Sm doped CeO2 with high oxygen vacancies,"Main text, Section 2.5, citing [180]"
Designing Ceramic/Polymer Composite as Highly Ionic Conductive Solid-State Electrolytes,"Shangshu Qian, Hao Chen, Zhenzhen Wu, Dongsheng Li, Xianhu Liu, Yongbing Tang, Shanqing Zhang",Poly(ethylene oxide) / Lithium bis(trifluoromethanesulfonyl)imide,PEO(LiTFSI),Polymer,3.55,25 °C,N/A (Cited Work),N/A (Cited Work),"Figure 15b, plot digitization, citing [148]"
Designing Ceramic/Polymer Composite as Highly Ionic Conductive Solid-State Electrolytes,"Shangshu Qian, Hao Chen, Zhenzhen Wu, Dongsheng Li, Xianhu Liu, Yongbing Tang, Shanqing Zhang",Poly(ethylene oxide) / Lithium bis(trifluoromethanesulfonyl)imide with Lithium Lanthanum Zirconate Oxide,PEO(LiTFSI)/LLZO,Other,6.31,25 °C,N/A (Cited Work),N/A (Cited Work),"Figure 15b, plot digitization, citing [148]"
Designing Ceramic/Polymer Composite as Highly Ionic Conductive Solid-State Electrolytes,"Shangshu Qian, Hao Chen, Zhenzhen Wu, Dongsheng Li, Xianhu Liu, Yongbing Tang, Shanqing Zhang",Poly(ethylene oxide) / Lithium bis(trifluoromethanesulfonyl)imide with Lithium Lanthanum Zirconate Oxide,PEO(LiTFSI)/LLZO,Other,3.16,25 °C,N/A (Cited Work),N/A (Cited Work),"Figure 15b, plot digitization, citing [148]"
Designing Ceramic/Polymer Composite as Highly Ionic Conductive Solid-State Electrolytes,"Shangshu Qian, Hao Chen, Zhenzhen Wu, Dongsheng Li, Xianhu Liu, Yongbing Tang, Shanqing Zhang",Poly(ethylene oxide) / Lithium bis(trifluoromethanesulfonyl)imide with Lithium Lanthanum Zirconate Oxide,PEO(LiTFSI)/LLZO,Other,1.58,25 °C,N/A (Cited Work),N/A (Cited Work),"Figure 15b, plot digitization, citing [148]"
A Ceramic-PVDF Composite Membrane with Modified Interfaces as an Ion-Conducting Electrolyte for Solid-State Lithium-Ion Batteries Operating at Room Temperature,"Jing Yu, Stephen C. T. Kwok, Ziheng Lu, Mohammed B. Effat, Yu-Qi Lyu, Matthew M. F. Yuen, Francesco Ciucci",Lithium Lanthanum Zirconate Tantalate Oxide,LLZTO,Ceramic,2.0,RT,"Prepared with a conventional solid-state reaction method. Stoichiometric amounts of LiOH·H2O (≥99.0%, Sigma-Aldrich), La2O3 (99%, <100 nm, Sigma-Aldrich), ZrO2 (<100 nm, Sigma-Aldrich), and Ta2O5 (>99.99%, Ourchem) ball milled in isopropanol for 90 min at 500 rpm with zirconia balls. La2O3 pre-dried at 900 °C for 12 h. Mixed powders dried at 200 °C for 2 h and heated at 900 °C for 12 h in air in a MgO crucible. Added extra 10 wt.% of LiOH·H2O and 0.3 wt.% Al2O3 as a sintering aid. Ground mixed powders, pressed into pellets, covered with mother powder, and annealed at 1140 °C for 16 h. Finally, ground with isopropanol by ball-milling for 90 min at 500 rpm, and sieved.","Pure cubic phase structure without impurities (JCPDS 80-0457), dense, with an average grain size of ~2 um.","Section 2.1, main text (based on EIS result in Figure S1b)"
A Ceramic-PVDF Composite Membrane with Modified Interfaces as an Ion-Conducting Electrolyte for Solid-State Lithium-Ion Batteries Operating at Room Temperature,"Jing Yu, Stephen C. T. Kwok, Ziheng Lu, Mohammed B. Effat, Yu-Qi Lyu, Matthew M. F. Yuen, Francesco Ciucci",Polyvinylidene Fluoride with Lithium Perchlorate and Lithium Nitrate,SSE-0 (PVDF-LiClO4-LiNO3),Polymer,9.6,RT,"Free-standing film prepared by film casting. LiClO4 (99.99%, Sigma-Aldrich), LiNO3 (99.99%, Aldrich), and PVDF (Kynar HSV900, Arkema) dried in vacuum at 80 °C for 24 h. 0.3 g PVDF and 0.1 g LiClO4 mixed with 4 mL N,N-dimethylformamide (DMF, 99.9%, Prolabo), stirred at 50 °C for 4 h to form a transparent solution. 5 wt.% of LiNO3 added. Homogeneous mixture cast onto a glass dish and dried in a vacuum oven at 60 °C for 30 h to remove DMF. Thickness ~150 um.","High porosity with a pore diameter below 3 um (Figure 3b). Dominant peak at 20.2° in XRD, suggesting formation of polar β- and γ-phase of PVDF. Low crystallization of PVDF.","Table 1, Row: SSE-0"
A Ceramic-PVDF Composite Membrane with Modified Interfaces as an Ion-Conducting Electrolyte for Solid-State Lithium-Ion Batteries Operating at Room Temperature,"Jing Yu, Stephen C. T. Kwok, Ziheng Lu, Mohammed B. Effat, Yu-Qi Lyu, Matthew M. F. Yuen, Francesco Ciucci",Lithium Lanthanum Zirconate Tantalate Oxide - Polyvinylidene Fluoride - Lithium Perchlorate - Lithium Nitrate composite,SSE-10 (LLZTO-PVDF-LiClO4-LiNO3),Other,1.1,RT,"Free-standing film prepared by film casting. LiClO4 (99.99%, Sigma-Aldrich), LiNO3 (99.99%, Aldrich), and PVDF (Kynar HSV900, Arkema) dried in vacuum at 80 °C for 24 h. 0.3 g PVDF and 0.1 g LiClO4 mixed with 4 mL N,N-dimethylformamide (DMF, 99.9%, Prolabo), stirred at 50 °C for 4 h to form a transparent solution. 5 wt.% of LiNO3 added. LLZTO powder (sieved, generally below 2 µm diameter) subsequently added to the solution (10 wt.%) and stirred for another 6 h at 60 °C. Homogeneous mixture cast onto a glass dish and dried in a vacuum oven at 60 °C for 30 h to remove DMF. Thickness ~150 um.","Well-connected and relatively dense microstructure, PVDF pores decreased dramatically. No interconnected pores across the membrane (Figure 3d). Seemingly uniform distribution of LLZTO (La), PVDF (F) and LiClO4 (Cl) (Figure S2a). Bulk crystals of LLZTO preserved. Dominant peak at 20.2° in XRD, suggesting formation of polar β- and γ-phase of PVDF. Low crystallization of PVDF.","Table 1, Row: SSE-10"
A Ceramic-PVDF Composite Membrane with Modified Interfaces as an Ion-Conducting Electrolyte for Solid-State Lithium-Ion Batteries Operating at Room Temperature,"Jing Yu, Stephen C. T. Kwok, Ziheng Lu, Mohammed B. Effat, Yu-Qi Lyu, Matthew M. F. Yuen, Francesco Ciucci",Lithium Lanthanum Zirconate Tantalate Oxide - Polyvinylidene Fluoride - Lithium Perchlorate - Lithium Nitrate composite,SSE-20 (LLZTO-PVDF-LiClO4-LiNO3),Other,5.5,RT,"Free-standing film prepared by film casting. LiClO4 (99.99%, Sigma-Aldrich), LiNO3 (99.99%, Aldrich), and PVDF (Kynar HSV900, Arkema) dried in vacuum at 80 °C for 24 h. 0.3 g PVDF and 0.1 g LiClO4 mixed with 4 mL N,N-dimethylformamide (DMF, 99.9%, Prolabo), stirred at 50 °C for 4 h to form a transparent solution. 5 wt.% of LiNO3 added. LLZTO powder (sieved, generally below 2 µm diameter) subsequently added to the solution (20 wt.%) and stirred for another 6 h at 60 °C. Homogeneous mixture cast onto a glass dish and dried in a vacuum oven at 60 °C for 30 h to remove DMF. Thickness ~150 um.","LLZTO does not appear to be evenly distributed, aggregation preferentially takes place (Figure S2b).","Table 1, Row: SSE-20"
A Ceramic-PVDF Composite Membrane with Modified Interfaces as an Ion-Conducting Electrolyte for Solid-State Lithium-Ion Batteries Operating at Room Temperature,"Jing Yu, Stephen C. T. Kwok, Ziheng Lu, Mohammed B. Effat, Yu-Qi Lyu, Matthew M. F. Yuen, Francesco Ciucci",Lithium Lanthanum Zirconate Tantalate Oxide - Polyvinylidene Fluoride - Lithium Perchlorate - Lithium Nitrate composite,SSE-30 (LLZTO-PVDF-LiClO4-LiNO3),Other,3.1,RT,"Free-standing film prepared by film casting. LiClO4 (99.99%, Sigma-Aldrich), LiNO3 (99.99%, Aldrich), and PVDF (Kynar HSV900, Arkema) dried in vacuum at 80 °C for 24 h. 0.3 g PVDF and 0.1 g LiClO4 mixed with 4 mL N,N-dimethylformamide (DMF, 99.9%, Prolabo), stirred at 50 °C for 4 h to form a transparent solution. 5 wt.% of LiNO3 added. LLZTO powder (sieved, generally below 2 µm diameter) subsequently added to the solution (30 wt.%) and stirred for another 6 h at 60 °C. Homogeneous mixture cast onto a glass dish and dried in a vacuum oven at 60 °C for 30 h to remove DMF. Thickness ~150 um.","LLZTO does not appear to be evenly distributed, aggregation preferentially takes place (Figure S2c).","Table 1, Row: SSE-30"
A Ceramic-PVDF Composite Membrane with Modified Interfaces as an Ion-Conducting Electrolyte for Solid-State Lithium-Ion Batteries Operating at Room Temperature,"Jing Yu, Stephen C. T. Kwok, Ziheng Lu, Mohammed B. Effat, Yu-Qi Lyu, Matthew M. F. Yuen, Francesco Ciucci",Wetted Lithium Lanthanum Zirconate Tantalate Oxide - Polyvinylidene Fluoride - Lithium Perchlorate - Lithium Nitrate composite,WSSE-10 (LLZTO-PVDF-LiClO4-LiNO3 with liquid electrolyte),Other,9.6,RT,"Prepared as SSE-10 (Free-standing film prepared by film casting. LiClO4 (99.99%, Sigma-Aldrich), LiNO3 (99.99%, Aldrich), and PVDF (Kynar HSV900, Arkema) dried in vacuum at 80 °C for 24 h. 0.3 g PVDF and 0.1 g LiClO4 mixed with 4 mL N,N-dimethylformamide (DMF, 99.9%, Prolabo), stirred at 50 °C for 4 h to form a transparent solution. 5 wt.% of LiNO3 added. LLZTO powder (sieved, generally below 2 µm diameter) subsequently added to the solution (10 wt.%) and stirred for another 6 h at 60 °C. Homogeneous mixture cast onto a glass dish and dried in a vacuum oven at 60 °C for 30 h to remove DMF. Thickness ~150 um.) Then, a minute amount (2 µL) of liquid electrolyte (1.0 M LiPF6 with 1.0% vinylene carbonate in EC:DMC:EMC=1:1:1, v/v) was homogeneously dropped onto each side of the electrolyte membrane (volume liquid to solid ratio ~8.5%).","Same as SSE-10, but wetted at interfaces. Greater ionic conductivity ascribed to gelation of the membrane itself, primarily on the surface due to minute amount of liquid electrolyte.","Section 2.2, main text and Figure 5a"
A Ceramic-PVDF Composite Membrane with Modified Interfaces as an Ion-Conducting Electrolyte for Solid-State Lithium-Ion Batteries Operating at Room Temperature,"Jing Yu, Stephen C. T. Kwok, Ziheng Lu, Mohammed B. Effat, Yu-Qi Lyu, Matthew M. F. Yuen, Francesco Ciucci",Lithium Lanthanum Zirconium Aluminum Oxide,Li5.68La3.00Zr2.03Al0.26O11.79,Ceramic,2.5,RT,N/A (Cited Work),N/A (Cited Work),"Introduction, main text (cited Ref. 37)"
A Ceramic-PVDF Composite Membrane with Modified Interfaces as an Ion-Conducting Electrolyte for Solid-State Lithium-Ion Batteries Operating at Room Temperature,"Jing Yu, Stephen C. T. Kwok, Ziheng Lu, Mohammed B. Effat, Yu-Qi Lyu, Matthew M. F. Yuen, Francesco Ciucci",Lithium Lanthanum Zirconium Aluminum Oxide (Grain Boundary),Li5.68La3.00Zr2.03Al0.26O11.79 (Grain Boundary),Ceramic,10.0,RT,N/A (Cited Work),N/A (Cited Work),"Introduction, main text (cited Ref. 37)"
Composite polymer electrolyte based on poly(vinylidene fluoride-hexafluoropropylene) (PVDF-HFP) for solid-state batteries,"Zhongran Yao, Fen Qi, Lin Ye, Qiang Sun, Xiaoyong Gu, Xiaowei Yang, Kongjun Zhu",Poly(vinylidene fluoride-hexafluoropropylene) with Lithium bis(trifluoromethanesulfonyl)imide,PVDF-HFP/LiTFSI,Polymer,1.5e-05,30 °C,"Tape-casting method. PVDF-HFP (Arkema, France, Kynar Flex 2801) and LiTFSI (99.95%, Macklin) dissolved in N,N-dimethylformamide (DMF) solution, magnetically stirred for 24 h. Slurry spread on glass plate with scraper, dried in 60 °C vacuum oven to form uniform polymer film.","Flexible film. PVDF-HFP (Arkema, France, Kynar Flex 2801). Prepared without LATP filler.","Figure 3(d), plot digitization"
Composite polymer electrolyte based on poly(vinylidene fluoride-hexafluoropropylene) (PVDF-HFP) for solid-state batteries,"Zhongran Yao, Fen Qi, Lin Ye, Qiang Sun, Xiaoyong Gu, Xiaowei Yang, Kongjun Zhu",Poly(vinylidene fluoride-hexafluoropropylene) with Lithium bis(trifluoromethanesulfonyl)imide and Lithium Aluminum Titanium Phosphate,PVDF-HFP/LiTFSI/LATP,Other,2.5e-05,30 °C,"Tape-casting method. LATP powder (synthesized by modified co-precipitation method as in Ref [32]), LiTFSI (99.95%, Macklin), and PVDF-HFP (Arkema, France, Kynar Flex 2801) dissolved in N,N-dimethylformamide (DMF) solution, magnetically stirred for 24 h. Slurry spread on glass plate with scraper, dried in 60 °C vacuum oven to form uniform polymer film.","Flexible film, compact and smooth surface, thickness about 40 μm. PVDF-HFP (Arkema, France, Kynar Flex 2801) with 5 wt% LATP filler.","Figure 3(d), plot digitization"
Composite polymer electrolyte based on poly(vinylidene fluoride-hexafluoropropylene) (PVDF-HFP) for solid-state batteries,"Zhongran Yao, Fen Qi, Lin Ye, Qiang Sun, Xiaoyong Gu, Xiaowei Yang, Kongjun Zhu",Poly(vinylidene fluoride-hexafluoropropylene) with Lithium bis(trifluoromethanesulfonyl)imide and Lithium Aluminum Titanium Phosphate,CPE-10 (PVDF-HFP/LiTFSI/LATP),Other,3.1e-05,30 °C,"Tape-casting method. LATP powder (synthesized by modified co-precipitation method as in Ref [32]), LiTFSI (99.95%, Macklin), and PVDF-HFP (Arkema, France, Kynar Flex 2801) dissolved in N,N-dimethylformamide (DMF) solution, magnetically stirred for 24 h. Slurry spread on glass plate with scraper, dried in 60 °C vacuum oven to form uniform polymer film.","Flexible film, compact and smooth surface, thickness about 40 μm. PVDF-HFP (Arkema, France, Kynar Flex 2801) with 10 wt% LATP filler.","Main text, Page 4; Figure 3(d)"
Composite polymer electrolyte based on poly(vinylidene fluoride-hexafluoropropylene) (PVDF-HFP) for solid-state batteries,"Zhongran Yao, Fen Qi, Lin Ye, Qiang Sun, Xiaoyong Gu, Xiaowei Yang, Kongjun Zhu",Poly(vinylidene fluoride-hexafluoropropylene) with Lithium bis(trifluoromethanesulfonyl)imide and Lithium Aluminum Titanium Phosphate,CPE-10 (PVDF-HFP/LiTFSI/LATP),Other,2.51e-05,25 °C,"Tape-casting method. LATP powder (synthesized by modified co-precipitation method as in Ref [32]), LiTFSI (99.95%, Macklin), and PVDF-HFP (Arkema, France, Kynar Flex 2801) dissolved in N,N-dimethylformamide (DMF) solution, magnetically stirred for 24 h. Slurry spread on glass plate with scraper, dried in 60 °C vacuum oven to form uniform polymer film.","Flexible film, compact and smooth surface, thickness about 40 μm. PVDF-HFP (Arkema, France, Kynar Flex 2801) with 10 wt% LATP filler.","Figure 3(f), plot digitization"
Composite polymer electrolyte based on poly(vinylidene fluoride-hexafluoropropylene) (PVDF-HFP) for solid-state batteries,"Zhongran Yao, Fen Qi, Lin Ye, Qiang Sun, Xiaoyong Gu, Xiaowei Yang, Kongjun Zhu",Poly(vinylidene fluoride-hexafluoropropylene) with Lithium bis(trifluoromethanesulfonyl)imide and Lithium Aluminum Titanium Phosphate,PVDF-HFP/LiTFSI/LATP,Other,2.5e-05,30 °C,"Tape-casting method. LATP powder (synthesized by modified co-precipitation method as in Ref [32]), LiTFSI (99.95%, Macklin), and PVDF-HFP (Arkema, France, Kynar Flex 2801) dissolved in N,N-dimethylformamide (DMF) solution, magnetically stirred for 24 h. Slurry spread on glass plate with scraper, dried in 60 °C vacuum oven to form uniform polymer film.","Flexible film, compact and smooth surface, thickness about 40 μm. PVDF-HFP (Arkema, France, Kynar Flex 2801) with 15 wt% LATP filler.","Figure 3(d), plot digitization"
Composite polymer electrolyte based on poly(vinylidene fluoride-hexafluoropropylene) (PVDF-HFP) for solid-state batteries,"Zhongran Yao, Fen Qi, Lin Ye, Qiang Sun, Xiaoyong Gu, Xiaowei Yang, Kongjun Zhu",Poly(vinylidene fluoride-hexafluoropropylene) with Lithium bis(trifluoromethanesulfonyl)imide and Lithium Aluminum Titanium Phosphate,PVDF-HFP/LiTFSI/LATP,Other,1.5e-05,30 °C,"Tape-casting method. LATP powder (synthesized by modified co-precipitation method as in Ref [32]), LiTFSI (99.95%, Macklin), and PVDF-HFP (Arkema, France, Kynar Flex 2801) dissolved in N,N-dimethylformamide (DMF) solution, magnetically stirred for 24 h. Slurry spread on glass plate with scraper, dried in 60 °C vacuum oven to form uniform polymer film.","Flexible film, compact and smooth surface, thickness about 40 μm. PVDF-HFP (Arkema, France, Kynar Flex 2801) with 25 wt% LATP filler.","Figure 3(d), plot digitization"
Composite polymer electrolyte based on poly(vinylidene fluoride-hexafluoropropylene) (PVDF-HFP) for solid-state batteries,"Zhongran Yao, Fen Qi, Lin Ye, Qiang Sun, Xiaoyong Gu, Xiaowei Yang, Kongjun Zhu",Poly(vinylidene fluoride-hexafluoropropylene) with Lithium bis(trifluoromethanesulfonyl)imide and Lithium Aluminum Titanium Phosphate,PVDF-HFP/LiTFSI/LATP,Other,8e-06,30 °C,"Tape-casting method. LATP powder (synthesized by modified co-precipitation method as in Ref [32]), LiTFSI (99.95%, Macklin), and PVDF-HFP (Arkema, France, Kynar Flex 2801) dissolved in N,N-dimethylformamide (DMF) solution, magnetically stirred for 24 h. Slurry spread on glass plate with scraper, dried in 60 °C vacuum oven to form uniform polymer film.","Flexible film, compact and smooth surface, thickness about 40 μm. PVDF-HFP (Arkema, France, Kynar Flex 2801) with 35 wt% LATP filler.","Figure 3(d), plot digitization"
Composite polymer electrolyte based on poly(vinylidene fluoride-hexafluoropropylene) (PVDF-HFP) for solid-state batteries,"Zhongran Yao, Fen Qi, Lin Ye, Qiang Sun, Xiaoyong Gu, Xiaowei Yang, Kongjun Zhu",Lithium Aluminum Titanium Phosphate / Polyethylene Glycol Poly(vinylidene fluoride-hexafluoropropylene),LATP/PEG PVDF-HFP,Other,0.000813,40 °C,N/A (Cited Work),N/A (Cited Work),"Table 1, Ref [17]"
Composite polymer electrolyte based on poly(vinylidene fluoride-hexafluoropropylene) (PVDF-HFP) for solid-state batteries,"Zhongran Yao, Fen Qi, Lin Ye, Qiang Sun, Xiaoyong Gu, Xiaowei Yang, Kongjun Zhu",Lithium Lanthanum Strontium Zirconate Oxide / Poly(vinylidene fluoride-hexafluoropropylene) with Lithium Hexafluorophosphate,LLSZO/PVDF-HFP/LiPF6,Other,0.00294,35 °C,N/A (Cited Work),N/A (Cited Work),"Table 1, Ref [27]"
Composite polymer electrolyte based on poly(vinylidene fluoride-hexafluoropropylene) (PVDF-HFP) for solid-state batteries,"Zhongran Yao, Fen Qi, Lin Ye, Qiang Sun, Xiaoyong Gu, Xiaowei Yang, Kongjun Zhu",Lithium Lanthanum Zirconate Oxide / Poly(vinylidene fluoride-hexafluoropropylene),LLZO/PVDF-HFP,Other,0.000371,30 °C,N/A (Cited Work),N/A (Cited Work),"Table 1, Ref [45]"
Composite polymer electrolyte based on poly(vinylidene fluoride-hexafluoropropylene) (PVDF-HFP) for solid-state batteries,"Zhongran Yao, Fen Qi, Lin Ye, Qiang Sun, Xiaoyong Gu, Xiaowei Yang, Kongjun Zhu",Lithium Magnesium Silicate / Poly(vinylidene fluoride-hexafluoropropylene),Lithium magnesium silicate/PVDF-HFP,Other,0.000256,25 °C,N/A (Cited Work),N/A (Cited Work),"Table 1, Ref [46]"
Composite polymer electrolyte based on poly(vinylidene fluoride-hexafluoropropylene) (PVDF-HFP) for solid-state batteries,"Zhongran Yao, Fen Qi, Lin Ye, Qiang Sun, Xiaoyong Gu, Xiaowei Yang, Kongjun Zhu",Lithium Lanthanum Zirconium Titanium Oxide / Poly(vinylidene fluoride-hexafluoropropylene),LLZTO/PVDF-HFP,Other,0.000104,45 °C,N/A (Cited Work),N/A (Cited Work),"Table 1, Ref [47]"
Composite polymer electrolyte based on poly(vinylidene fluoride-hexafluoropropylene) (PVDF-HFP) for solid-state batteries,"Zhongran Yao, Fen Qi, Lin Ye, Qiang Sun, Xiaoyong Gu, Xiaowei Yang, Kongjun Zhu",Graphitic Carbon Nitride / Poly(vinylidene fluoride-hexafluoropropylene),g-C3N4/PVDF-HFP,Other,0.000167,30 °C,N/A (Cited Work),N/A (Cited Work),"Table 1, Ref [48]"
LLZO-Assisted PEO-PVDF Blend-Based Polymer Electrolytes for Device Application,"Tausif Alam, Avirup Das",Poly(ethylene oxide)-poly(vinylidene fluoride-co-hexafluoropropylene) blend with Lithium trifluoromethanesulfonate and Tellurium-doped Lithium Lanthanum Zirconate Oxide ceramic filler,PB20 + 20 wt% Te-LLZO,Other,0.613,RT,"PEO dissolved in acetone, PVDF-HFP in acetonitrile, separately stirred for 8h. Solutions mixed, stirred for 4h. LiCF3SO3 added to combined solution, stirred for 6h. Ceramic Te-LLZO added to PB20 solution, stirred for 10h. Slurry cast on glass petri dish, dried in ambient condition. Te-LLZO ceramic synthesized by solid-state reaction method.","Free-standing polymer blend film (PEO:PVDF-HFP = 40:60) prepared using PEO (Mw=60,000) and PVDF-HFP (Mw=400,000), LiCF3SO3 (99.9%) salt, and Li6.5La3Zr1.75Te0.25O12 (Te-LLZO) ceramic filler. Average thickness ~100μm.",Abstract
LLZO-Assisted PEO-PVDF Blend-Based Polymer Electrolytes for Device Application,"Tausif Alam, Avirup Das",Poly(ethylene oxide)-poly(vinylidene fluoride-co-hexafluoropropylene) blend,PEO:PVDF-HFP,Polymer,4.45,~30°C,N/A (Cited Work),N/A (Cited Work),"Table 1, Row 1 (a)"
LLZO-Assisted PEO-PVDF Blend-Based Polymer Electrolytes for Device Application,"Tausif Alam, Avirup Das",Poly(vinyl alcohol)-poly(ethyl methacrylate) blend,PVA:PEMA,Polymer,7.17,~30°C,N/A (Cited Work),N/A (Cited Work),"Table 1, Row 2 (a)"
LLZO-Assisted PEO-PVDF Blend-Based Polymer Electrolytes for Device Application,"Tausif Alam, Avirup Das",Poly(vinyl alcohol)-polyacrylonitrile blend,PVA:PAN,Polymer,1.02,~30°C,N/A (Cited Work),N/A (Cited Work),"Table 1, Row 3 (a)"
LLZO-Assisted PEO-PVDF Blend-Based Polymer Electrolytes for Device Application,"Tausif Alam, Avirup Das",Poly(vinyl alcohol)-polyacrylonitrile blend,PVA:PAN,Polymer,1.2,~30°C,N/A (Cited Work),N/A (Cited Work),"Table 1, Row 4 (a)"
LLZO-Assisted PEO-PVDF Blend-Based Polymer Electrolytes for Device Application,"Tausif Alam, Avirup Das",Poly(ethylene oxide)-poly(vinylidene fluoride-co-hexafluoropropylene) blend,PEO:PVDF-HFP,Polymer,5.0,~30°C,N/A (Cited Work),N/A (Cited Work),"Table 1, Row 5 (a)"
LLZO-Assisted PEO-PVDF Blend-Based Polymer Electrolytes for Device Application,"Tausif Alam, Avirup Das",Poly(ethylene oxide)-poly(vinylidene fluoride) blend with Lithium bis(trifluoromethanesulfonyl)imide salt,PEO:PVDF / LiTFSI,Polymer,2.98,~30°C,N/A (Cited Work),N/A (Cited Work),"Table 1, Row 1 (b)"
LLZO-Assisted PEO-PVDF Blend-Based Polymer Electrolytes for Device Application,"Tausif Alam, Avirup Das",Poly(ethylene oxide)-poly(vinylidene fluoride-co-hexafluoropropylene) blend with Lithium bis(trifluoromethanesulfonyl)imide salt,PEO:PVDF-HFP / LiTFSI,Polymer,3.14,~30°C,N/A (Cited Work),N/A (Cited Work),"Table 1, Row 2 (b)"
LLZO-Assisted PEO-PVDF Blend-Based Polymer Electrolytes for Device Application,"Tausif Alam, Avirup Das",Poly(ethylene oxide)-poly(vinylidene fluoride-co-hexafluoropropylene) blend with Lithium perchlorate salt,PEO:PVDF-HFP / LiClO4,Polymer,7.12,~30°C,N/A (Cited Work),N/A (Cited Work),"Table 1, Row 3 (b)"
LLZO-Assisted PEO-PVDF Blend-Based Polymer Electrolytes for Device Application,"Tausif Alam, Avirup Das",Poly(ethylene oxide)-poly(vinylidene fluoride-co-hexafluoropropylene) blend with Lithium perchlorate salt,PEO:PVDF-HFP / LiClO4,Polymer,2.52,~30°C,N/A (Cited Work),N/A (Cited Work),"Table 1, Row 4 (b)"
LLZO-Assisted PEO-PVDF Blend-Based Polymer Electrolytes for Device Application,"Tausif Alam, Avirup Das",Poly(vinyl chloride)-poly(ethylene oxide) blend with Lithium perchlorate salt,PVC:PEO / LiClO4,Polymer,1.32,~30°C,N/A (Cited Work),N/A (Cited Work),"Table 1, Row 5 (b)"
LLZO-Assisted PEO-PVDF Blend-Based Polymer Electrolytes for Device Application,"Tausif Alam, Avirup Das",Poly(vinyl alcohol)-Poly(vinylpyrrolidone) blend with Sodium Iodide and Silicon dioxide filler,PVA:PVP/NaI / SiO2,Other,5.13,30°C,N/A (Cited Work),N/A (Cited Work),"Table 2, Row 1"
LLZO-Assisted PEO-PVDF Blend-Based Polymer Electrolytes for Device Application,"Tausif Alam, Avirup Das",Poly(vinyl chloride)-Poly(vinylidene fluoride) blend with Lithium bis(oxalate)borate salt and Zirconium dioxide filler,PVC:PVDF/LiBOB / ZrO2,Other,4.38,~30°C,N/A (Cited Work),N/A (Cited Work),"Table 2, Row 2"
LLZO-Assisted PEO-PVDF Blend-Based Polymer Electrolytes for Device Application,"Tausif Alam, Avirup Das",Poly(ethylene oxide)-Poly(ethylene glycol) blend with Lithium trifluoromethanesulfonate salt and Titanium dioxide filler,PEO:PEG/LiCF3SO3 / TiO2,Other,2.66,Ambient temperature,N/A (Cited Work),N/A (Cited Work),"Table 2, Row 3"
LLZO-Assisted PEO-PVDF Blend-Based Polymer Electrolytes for Device Application,"Tausif Alam, Avirup Das",Poly(ethylene oxide)-poly(vinylidene fluoride-co-hexafluoropropylene) blend with Lithium perchlorate salt and Titanium dioxide filler,PEO:PVDF-HFP/LiClO4 / TiO2,Other,3.03,27°C,N/A (Cited Work),N/A (Cited Work),"Table 2, Row 4"
LLZO-Assisted PEO-PVDF Blend-Based Polymer Electrolytes for Device Application,"Tausif Alam, Avirup Das",Poly(vinyl chloride)-Poly(ethyl methacrylate) blend with Lithium perchlorate salt and Titanium dioxide filler,PVC:PEMA/LiClO4 / TiO2,Other,7.17,~30°C,N/A (Cited Work),N/A (Cited Work),"Table 2, Row 5"
LLZO-Assisted PEO-PVDF Blend-Based Polymer Electrolytes for Device Application,"Tausif Alam, Avirup Das",Poly(methyl methacrylate)-Poly(ethylene oxide) blend with Lithium trifluoromethanesulfonate salt and Silicon dioxide filler,PMMA:PEO/LiCF3SO3 / SiO2,Other,2.63,~30°C,N/A (Cited Work),N/A (Cited Work),"Table 2, Row 6"
LLZO-Assisted PEO-PVDF Blend-Based Polymer Electrolytes for Device Application,"Tausif Alam, Avirup Das",Poly(vinylidene fluoride-co-hexafluoropropylene)-Poly(methyl methacrylate) blend with Lithium bis(trifluoromethanesulfonyl)imide salt and Calcium oxide filler,PVDF-HFP:PMMA/LiTFSI / CaO,Other,9.49,30°C,N/A (Cited Work),N/A (Cited Work),"Table 2, Row 7"
LLZO-Assisted PEO-PVDF Blend-Based Polymer Electrolytes for Device Application,"Tausif Alam, Avirup Das",Poly(ethylene oxide)-Poly(vinylidene fluoride) blend with Lithium bis(trifluoromethanesulfonyl)imide salt and Lithium Lanthanum Zirconate Oxide ceramic filler,PEO:PVDF/LITFSI / LLZO,Other,4.2,30°C,N/A (Cited Work),N/A (Cited Work),"Table 3, Row 1"
LLZO-Assisted PEO-PVDF Blend-Based Polymer Electrolytes for Device Application,"Tausif Alam, Avirup Das",Poly(vinylidene fluoride-co-hexafluoropropylene)-Poly(ethylene oxide) blend with Lithium bis(trifluoromethanesulfonyl)imide salt and Lithium Lanthanum Zirconium Tantalate Oxide ceramic filler,PVDF-HFP:PEO/LITFSI / LLZTO,Other,1.05,35°C,N/A (Cited Work),N/A (Cited Work),"Table 3, Row 2"
LLZO-Assisted PEO-PVDF Blend-Based Polymer Electrolytes for Device Application,"Tausif Alam, Avirup Das",Poly(vinylidene fluoride)-Poly(ethylene oxide) blend with Lithium bis(trifluoromethanesulfonyl)imide salt and Lithium Lanthanum Zirconium Tantalate Oxide ceramic filler,PVDF:PEO/LITFSI / LLZTO,Other,6.49,~30°C,N/A (Cited Work),N/A (Cited Work),"Table 3, Row 3"
LLZO-Assisted PEO-PVDF Blend-Based Polymer Electrolytes for Device Application,"Tausif Alam, Avirup Das",Poly(vinylidene fluoride)-Poly(ethylene oxide) blend with Lithium bis(trifluoromethanesulfonyl)imide salt and Lithium Titanium Phosphate Oxide ceramic filler,PVDF:PEO/LITFSI / LTPO,Other,0.65,~30°C,N/A (Cited Work),N/A (Cited Work),"Table 3, Row 4"
LLZO-Assisted PEO-PVDF Blend-Based Polymer Electrolytes for Device Application,"Tausif Alam, Avirup Das",Poly(vinyl alcohol)-Polyacrylonitrile blend with Lithium Aluminum Titanium Phosphate ceramic filler,PVA:PAN / LATP,Other,9.8,~30°C,N/A (Cited Work),N/A (Cited Work),"Table 3, Row 5"
LLZO-Assisted PEO-PVDF Blend-Based Polymer Electrolytes for Device Application,"Tausif Alam, Avirup Das",Polyacrylonitrile-Poly(vinylidene fluoride) blend with Lithium perchlorate salt and Lithium Lanthanum Titanium Oxide ceramic filler,PAN:PVDF/LiClO4 / LLTO,Other,1.43,~30°C,N/A (Cited Work),N/A (Cited Work),"Table 3, Row 6"
LLZO-Assisted PEO-PVDF Blend-Based Polymer Electrolytes for Device Application,"Tausif Alam, Avirup Das",Poly(vinylidene fluoride)-Poly(ethylene oxide) blend with Lithium trifluoromethanesulfonate salt and Cubic Lithium Lanthanum Zirconate Oxide ceramic filler,PVDF:PEO/LiCF3SO3 / C-LLZO,Other,2.4,~30°C,"PEO dissolved in acetone, PVDF-HFP in acetonitrile, separately stirred for 8h. Solutions mixed, stirred for 4h. LiCF3SO3 added to combined solution, stirred for 6h. Ceramic C-LLZO added to PB20 solution, stirred for 10h. Slurry cast on glass petri dish, dried in ambient condition. C-LLZO ceramic synthesized by solid-state reaction method.","Free-standing polymer blend film (PEO:PVDF-HFP = 40:60) prepared using PEO (Mw=60,000) and PVDF-HFP (Mw=400,000), LiCF3SO3 (99.9%) salt, and Cubic Li7La3Zr2O12 (C-LLZO) ceramic filler. Average thickness ~100μm.","Table 3, Row 7"
LLZO-Assisted PEO-PVDF Blend-Based Polymer Electrolytes for Device Application,"Tausif Alam, Avirup Das",Poly(vinylidene fluoride)-Poly(ethylene oxide) blend with Lithium trifluoromethanesulfonate salt and Tellurium-doped Lithium Lanthanum Zirconate Oxide ceramic filler,PVDF:PEO/LiCF3SO3 / Te-LLZO,Other,6.13,~30°C,"PEO dissolved in acetone, PVDF-HFP in acetonitrile, separately stirred for 8h. Solutions mixed, stirred for 4h. LiCF3SO3 added to combined solution, stirred for 6h. Ceramic Te-LLZO added to PB20 solution, stirred for 10h. Slurry cast on glass petri dish, dried in ambient condition. Te-LLZO ceramic synthesized by solid-state reaction method.","Free-standing polymer blend film (PEO:PVDF-HFP = 40:60) prepared using PEO (Mw=60,000) and PVDF-HFP (Mw=400,000), LiCF3SO3 (99.9%) salt, and Li6.5La3Zr1.75Te0.25O12 (Te-LLZO) ceramic filler. Average thickness ~100μm.","Table 3, Row 8"
LLZO-Assisted PEO-PVDF Blend-Based Polymer Electrolytes for Device Application,"Tausif Alam, Avirup Das",Poly(ethylene oxide)-poly(vinylidene fluoride-co-hexafluoropropylene) blend,PB,Polymer,7.5,RT,"PEO dissolved in acetone, PVDF-HFP in acetonitrile, separately stirred for 8h. Solutions mixed, stirred for 4h. Mixture slurry filled into a glass petri dish and allowed to dry in ambient condition to create a free-standing polymer blend film.","Free-standing polymer blend film (PEO:PVDF-HFP = 40:60) prepared using PEO (Mw=60,000) and PVDF-HFP (Mw=400,000).","Section 4, Paragraph 2"
LLZO-Assisted PEO-PVDF Blend-Based Polymer Electrolytes for Device Application,"Tausif Alam, Avirup Das",Poly(ethylene oxide)-poly(vinylidene fluoride-co-hexafluoropropylene) blend with Lithium trifluoromethanesulfonate salt,PB20,Polymer,3.54,RT,"PEO dissolved in acetone, PVDF-HFP in acetonitrile, separately stirred for 8h. Solutions mixed, stirred for 4h. Proper amounts of LiCF3SO3 were added to combined solutions and stirred for 6h. Slurry cast on a Petri dish, and a free-standing blend salt complex film was obtained.","Free-standing polymer blend film (PEO:PVDF-HFP = 40:60) prepared using PEO (Mw=60,000) and PVDF-HFP (Mw=400,000) and LiCF3SO3 (99.9%) salt. Average thickness ~90μm.","Section 4, Paragraph 2"
LLZO-Assisted PEO-PVDF Blend-Based Polymer Electrolytes for Device Application,"Tausif Alam, Avirup Das",Poly(ethylene oxide)-poly(vinylidene fluoride-co-hexafluoropropylene) blend with Lithium trifluoromethanesulfonate salt,PB30,Polymer,8.85,RT,"PEO dissolved in acetone, PVDF-HFP in acetonitrile, separately stirred for 8h. Solutions mixed, stirred for 4h. Proper amounts of LiCF3SO3 were added to combined solutions and stirred for 6h. Slurry cast on a Petri dish, and a free-standing blend salt complex film was obtained.","Free-standing polymer blend film (PEO:PVDF-HFP = 40:60) prepared using PEO (Mw=60,000) and PVDF-HFP (Mw=400,000) and LiCF3SO3 (99.9%) salt. Average thickness ~90μm.","Section 4, Paragraph 2"
LLZO-Assisted PEO-PVDF Blend-Based Polymer Electrolytes for Device Application,"Tausif Alam, Avirup Das",Poly(ethylene oxide)-poly(vinylidene fluoride-co-hexafluoropropylene) blend with Lithium trifluoromethanesulfonate salt and Cubic Lithium Lanthanum Zirconate Oxide ceramic filler,PB20 + 20 wt% C-LLZO,Other,2.4,RT,"PEO dissolved in acetone, PVDF-HFP in acetonitrile, separately stirred for 8h. Solutions mixed, stirred for 4h. LiCF3SO3 added to combined solution, stirred for 6h. Ceramic C-LLZO added to PB20 solution, stirred for 10h. Slurry cast on glass petri dish, dried in ambient condition. C-LLZO ceramic synthesized by solid-state reaction method.","Free-standing polymer blend film (PEO:PVDF-HFP = 40:60) prepared using PEO (Mw=60,000) and PVDF-HFP (Mw=400,000), LiCF3SO3 (99.9%) salt, and Cubic Li7La3Zr2O12 (C-LLZO) ceramic filler. Average thickness ~100μm.","Section 4, Paragraph 3"
LLZO-Assisted PEO-PVDF Blend-Based Polymer Electrolytes for Device Application,"Tausif Alam, Avirup Das",Poly(ethylene oxide)-poly(vinylidene fluoride-co-hexafluoropropylene) blend with Lithium trifluoromethanesulfonate salt and Tellurium-doped Lithium Lanthanum Zirconate Oxide ceramic filler,PB20 + 20 wt% Te-LLZO,Other,6.13,RT,"PEO dissolved in acetone, PVDF-HFP in acetonitrile, separately stirred for 8h. Solutions mixed, stirred for 4h. LiCF3SO3 added to combined solution, stirred for 6h. Ceramic Te-LLZO added to PB20 solution, stirred for 10h. Slurry cast on glass petri dish, dried in ambient condition. Te-LLZO ceramic synthesized by solid-state reaction method.","Free-standing polymer blend film (PEO:PVDF-HFP = 40:60) prepared using PEO (Mw=60,000) and PVDF-HFP (Mw=400,000), LiCF3SO3 (99.9%) salt, and Li6.5La3Zr1.75Te0.25O12 (Te-LLZO) ceramic filler. Average thickness ~100μm.","Section 4, Paragraph 3"
LLZO-Assisted PEO-PVDF Blend-Based Polymer Electrolytes for Device Application,"Tausif Alam, Avirup Das",Poly(ethylene oxide)-poly(vinylidene fluoride-co-hexafluoropropylene) blend,PEO:PVDF-HFP,Polymer,5.16,RT,"PEO dissolved in acetone, PVDF-HFP in acetonitrile, separately stirred for 8h. Solutions mixed, stirred for 4h. Mixture slurry filled into a glass petri dish and allowed to dry in ambient condition to create a free-standing polymer blend film.","Free-standing polymer blend film prepared using PEO (Mw=60,000) and PVDF-HFP (Mw=400,000).","Table 11 (a), PEO:PVDF-HFP 20:80"
LLZO-Assisted PEO-PVDF Blend-Based Polymer Electrolytes for Device Application,"Tausif Alam, Avirup Das",Poly(ethylene oxide)-poly(vinylidene fluoride-co-hexafluoropropylene) blend,PEO:PVDF-HFP,Polymer,7.5,RT,"PEO dissolved in acetone, PVDF-HFP in acetonitrile, separately stirred for 8h. Solutions mixed, stirred for 4h. Mixture slurry filled into a glass petri dish and allowed to dry in ambient condition to create a free-standing polymer blend film.","Free-standing polymer blend film prepared using PEO (Mw=60,000) and PVDF-HFP (Mw=400,000).","Table 11 (a), PEO:PVDF-HFP 40:60"
LLZO-Assisted PEO-PVDF Blend-Based Polymer Electrolytes for Device Application,"Tausif Alam, Avirup Das",Poly(ethylene oxide)-poly(vinylidene fluoride-co-hexafluoropropylene) blend,PEO:PVDF-HFP,Polymer,4.2,RT,"PEO dissolved in acetone, PVDF-HFP in acetonitrile, separately stirred for 8h. Solutions mixed, stirred for 4h. Mixture slurry filled into a glass petri dish and allowed to dry in ambient condition to create a free-standing polymer blend film.","Free-standing polymer blend film prepared using PEO (Mw=60,000) and PVDF-HFP (Mw=400,000).","Table 11 (a), PEO:PVDF-HFP 50:50"
