Repository: bhattadeb34/FACT_Data_Extraction_Scientific_Papers

File: master_conductivity_data.csv (part 10 of 52)
paper_title,paper_authors,full_name,acronym,material_class,ionic_conductivity_S_per_cm,temperature,processing_method,material_description,source_location
LLZO-Assisted PEO-PVDF Blend-Based Polymer Electrolytes for Device Application,"Tausif Alam, Avirup Das",Poly(ethylene oxide)-poly(vinylidene fluoride-co-hexafluoropropylene) blend,PEO:PVDF-HFP,Polymer,3.33,RT,"PEO dissolved in acetone, PVDF-HFP in acetonitrile, separately stirred for 8h. Solutions mixed, stirred for 4h. Mixture slurry filled into a glass petri dish and allowed to dry in ambient condition to create a free-standing polymer blend film.","Free-standing polymer blend film prepared using PEO (Mw=60,000) and PVDF-HFP (Mw=400,000).","Table 11 (a), PEO:PVDF-HFP 60:40"
LLZO-Assisted PEO-PVDF Blend-Based Polymer Electrolytes for Device Application,"Tausif Alam, Avirup Das",Poly(ethylene oxide)-poly(vinylidene fluoride-co-hexafluoropropylene) blend,PEO:PVDF-HFP,Polymer,2.24,RT,"PEO dissolved in acetone, PVDF-HFP in acetonitrile, separately stirred for 8h. Solutions mixed, stirred for 4h. Mixture slurry filled into a glass petri dish and allowed to dry in ambient condition to create a free-standing polymer blend film.","Free-standing polymer blend film prepared using PEO (Mw=60,000) and PVDF-HFP (Mw=400,000).","Table 11 (a), PEO:PVDF-HFP 80:20"
LLZO-Assisted PEO-PVDF Blend-Based Polymer Electrolytes for Device Application,"Tausif Alam, Avirup Das",Poly(ethylene oxide)-poly(vinylidene fluoride-co-hexafluoropropylene) blend,PB0 (equivalent to PB),Polymer,7.5,RT,"PEO dissolved in acetone, PVDF-HFP in acetonitrile, separately stirred for 8h. Solutions mixed, stirred for 4h. Mixture slurry filled into a glass petri dish and allowed to dry in ambient condition to create a free-standing polymer blend film.","Free-standing polymer blend film (PEO:PVDF-HFP = 40:60) prepared using PEO (Mw=60,000) and PVDF-HFP (Mw=400,000).","Table 11 (b), PB0"
LLZO-Assisted PEO-PVDF Blend-Based Polymer Electrolytes for Device Application,"Tausif Alam, Avirup Das",Poly(ethylene oxide)-poly(vinylidene fluoride-co-hexafluoropropylene) blend with Lithium trifluoromethanesulfonate salt,PB5,Polymer,4.43,RT,"PEO dissolved in acetone, PVDF-HFP in acetonitrile, separately stirred for 8h. Solutions mixed, stirred for 4h. Proper amounts of LiCF3SO3 were added to combined solutions and stirred for 6h. Slurry cast on a Petri dish, and a free-standing blend salt complex film was obtained.","Free-standing polymer blend film (PEO:PVDF-HFP = 40:60) prepared using PEO (Mw=60,000) and PVDF-HFP (Mw=400,000) and LiCF3SO3 (99.9%) salt. Average thickness ~90μm.","Table 11 (b), PB5"
LLZO-Assisted PEO-PVDF Blend-Based Polymer Electrolytes for Device Application,"Tausif Alam, Avirup Das",Poly(ethylene oxide)-poly(vinylidene fluoride-co-hexafluoropropylene) blend with Lithium trifluoromethanesulfonate salt,PB10,Polymer,6.43,RT,"PEO dissolved in acetone, PVDF-HFP in acetonitrile, separately stirred for 8h. Solutions mixed, stirred for 4h. Proper amounts of LiCF3SO3 were added to combined solutions and stirred for 6h. Slurry cast on a Petri dish, and a free-standing blend salt complex film was obtained.","Free-standing polymer blend film (PEO:PVDF-HFP = 40:60) prepared using PEO (Mw=60,000) and PVDF-HFP (Mw=400,000) and LiCF3SO3 (99.9%) salt. Average thickness ~90μm.","Table 11 (b), PB10"
LLZO-Assisted PEO-PVDF Blend-Based Polymer Electrolytes for Device Application,"Tausif Alam, Avirup Das",Poly(ethylene oxide)-poly(vinylidene fluoride-co-hexafluoropropylene) blend with Lithium trifluoromethanesulfonate salt,PB15,Polymer,1.13,RT,"PEO dissolved in acetone, PVDF-HFP in acetonitrile, separately stirred for 8h. Solutions mixed, stirred for 4h. Proper amounts of LiCF3SO3 were added to combined solutions and stirred for 6h. Slurry cast on a Petri dish, and a free-standing blend salt complex film was obtained.","Free-standing polymer blend film (PEO:PVDF-HFP = 40:60) prepared using PEO (Mw=60,000) and PVDF-HFP (Mw=400,000) and LiCF3SO3 (99.9%) salt. Average thickness ~90μm.","Table 11 (b), PB15"
LLZO-Assisted PEO-PVDF Blend-Based Polymer Electrolytes for Device Application,"Tausif Alam, Avirup Das",Poly(ethylene oxide)-poly(vinylidene fluoride-co-hexafluoropropylene) blend with Lithium trifluoromethanesulfonate salt,PB20,Polymer,3.54,RT,"PEO dissolved in acetone, PVDF-HFP in acetonitrile, separately stirred for 8h. Solutions mixed, stirred for 4h. Proper amounts of LiCF3SO3 were added to combined solutions and stirred for 6h. Slurry cast on a Petri dish, and a free-standing blend salt complex film was obtained.","Free-standing polymer blend film (PEO:PVDF-HFP = 40:60) prepared using PEO (Mw=60,000) and PVDF-HFP (Mw=400,000) and LiCF3SO3 (99.9%) salt. Average thickness ~90μm.","Table 11 (b), PB20"
LLZO-Assisted PEO-PVDF Blend-Based Polymer Electrolytes for Device Application,"Tausif Alam, Avirup Das",Poly(ethylene oxide)-poly(vinylidene fluoride-co-hexafluoropropylene) blend with Lithium trifluoromethanesulfonate salt,PB25,Polymer,2.14,RT,"PEO dissolved in acetone, PVDF-HFP in acetonitrile, separately stirred for 8h. Solutions mixed, stirred for 4h. Proper amounts of LiCF3SO3 were added to combined solutions and stirred for 6h. Slurry cast on a Petri dish, and a free-standing blend salt complex film was obtained.","Free-standing polymer blend film (PEO:PVDF-HFP = 40:60) prepared using PEO (Mw=60,000) and PVDF-HFP (Mw=400,000) and LiCF3SO3 (99.9%) salt. Average thickness ~90μm.","Table 11 (b), PB25"
LLZO-Assisted PEO-PVDF Blend-Based Polymer Electrolytes for Device Application,"Tausif Alam, Avirup Das",Poly(ethylene oxide)-poly(vinylidene fluoride-co-hexafluoropropylene) blend with Lithium trifluoromethanesulfonate salt,PB30,Polymer,8.84,RT,"PEO dissolved in acetone, PVDF-HFP in acetonitrile, separately stirred for 8h. Solutions mixed, stirred for 4h. Proper amounts of LiCF3SO3 were added to combined solutions and stirred for 6h. Slurry cast on a Petri dish, and a free-standing blend salt complex film was obtained.","Free-standing polymer blend film (PEO:PVDF-HFP = 40:60) prepared using PEO (Mw=60,000) and PVDF-HFP (Mw=400,000) and LiCF3SO3 (99.9%) salt. Average thickness ~90μm.","Table 11 (b), PB30"
LLZO-Assisted PEO-PVDF Blend-Based Polymer Electrolytes for Device Application,"Tausif Alam, Avirup Das",Poly(ethylene oxide)-poly(vinylidene fluoride-co-hexafluoropropylene) blend with Lithium trifluoromethanesulfonate salt and Cubic Lithium Lanthanum Zirconate Oxide ceramic filler,PB20 + 2 wt% C-LLZO,Other,1.59,RT,"PEO dissolved in acetone, PVDF-HFP in acetonitrile, separately stirred for 8h. Solutions mixed, stirred for 4h. LiCF3SO3 added to combined solution, stirred for 6h. Ceramic C-LLZO added to PB20 solution, stirred for 10h. Slurry cast on glass petri dish, dried in ambient condition. C-LLZO ceramic synthesized by solid-state reaction method.","Free-standing polymer blend film (PEO:PVDF-HFP = 40:60) prepared using PEO (Mw=60,000) and PVDF-HFP (Mw=400,000), LiCF3SO3 (99.9%) salt, and Cubic Li7La3Zr2O12 (C-LLZO) ceramic filler. Average thickness ~100μm.","Table 12, C-LLZO 2 wt%"
LLZO-Assisted PEO-PVDF Blend-Based Polymer Electrolytes for Device Application,"Tausif Alam, Avirup Das",Poly(ethylene oxide)-poly(vinylidene fluoride-co-hexafluoropropylene) blend with Lithium trifluoromethanesulfonate salt and Cubic Lithium Lanthanum Zirconate Oxide ceramic filler,PB20 + 6 wt% C-LLZO,Other,6.93,RT,"PEO dissolved in acetone, PVDF-HFP in acetonitrile, separately stirred for 8h. Solutions mixed, stirred for 4h. LiCF3SO3 added to combined solution, stirred for 6h. Ceramic C-LLZO added to PB20 solution, stirred for 10h. Slurry cast on glass petri dish, dried in ambient condition. C-LLZO ceramic synthesized by solid-state reaction method.","Free-standing polymer blend film (PEO:PVDF-HFP = 40:60) prepared using PEO (Mw=60,000) and PVDF-HFP (Mw=400,000), LiCF3SO3 (99.9%) salt, and Cubic Li7La3Zr2O12 (C-LLZO) ceramic filler. Average thickness ~100μm.","Table 12, C-LLZO 6 wt%"
LLZO-Assisted PEO-PVDF Blend-Based Polymer Electrolytes for Device Application,"Tausif Alam, Avirup Das",Poly(ethylene oxide)-poly(vinylidene fluoride-co-hexafluoropropylene) blend with Lithium trifluoromethanesulfonate salt and Cubic Lithium Lanthanum Zirconate Oxide ceramic filler,PB20 + 10 wt% C-LLZO,Other,9.07,RT,"PEO dissolved in acetone, PVDF-HFP in acetonitrile, separately stirred for 8h. Solutions mixed, stirred for 4h. LiCF3SO3 added to combined solution, stirred for 6h. Ceramic C-LLZO added to PB20 solution, stirred for 10h. Slurry cast on glass petri dish, dried in ambient condition. C-LLZO ceramic synthesized by solid-state reaction method.","Free-standing polymer blend film (PEO:PVDF-HFP = 40:60) prepared using PEO (Mw=60,000) and PVDF-HFP (Mw=400,000), LiCF3SO3 (99.9%) salt, and Cubic Li7La3Zr2O12 (C-LLZO) ceramic filler. Average thickness ~100μm.","Table 12, C-LLZO 10 wt%"
LLZO-Assisted PEO-PVDF Blend-Based Polymer Electrolytes for Device Application,"Tausif Alam, Avirup Das",Poly(ethylene oxide)-poly(vinylidene fluoride-co-hexafluoropropylene) blend with Lithium trifluoromethanesulfonate salt and Cubic Lithium Lanthanum Zirconate Oxide ceramic filler,PB20 + 15 wt% C-LLZO,Other,1.4,RT,"PEO dissolved in acetone, PVDF-HFP in acetonitrile, separately stirred for 8h. Solutions mixed, stirred for 4h. LiCF3SO3 added to combined solution, stirred for 6h. Ceramic C-LLZO added to PB20 solution, stirred for 10h. Slurry cast on glass petri dish, dried in ambient condition. C-LLZO ceramic synthesized by solid-state reaction method.","Free-standing polymer blend film (PEO:PVDF-HFP = 40:60) prepared using PEO (Mw=60,000) and PVDF-HFP (Mw=400,000), LiCF3SO3 (99.9%) salt, and Cubic Li7La3Zr2O12 (C-LLZO) ceramic filler. Average thickness ~100μm.","Table 12, C-LLZO 15 wt%"
LLZO-Assisted PEO-PVDF Blend-Based Polymer Electrolytes for Device Application,"Tausif Alam, Avirup Das",Poly(ethylene oxide)-poly(vinylidene fluoride-co-hexafluoropropylene) blend with Lithium trifluoromethanesulfonate salt and Cubic Lithium Lanthanum Zirconate Oxide ceramic filler,PB20 + 20 wt% C-LLZO,Other,2.4,RT,"PEO dissolved in acetone, PVDF-HFP in acetonitrile, separately stirred for 8h. Solutions mixed, stirred for 4h. LiCF3SO3 added to combined solution, stirred for 6h. Ceramic C-LLZO added to PB20 solution, stirred for 10h. Slurry cast on glass petri dish, dried in ambient condition. C-LLZO ceramic synthesized by solid-state reaction method.","Free-standing polymer blend film (PEO:PVDF-HFP = 40:60) prepared using PEO (Mw=60,000) and PVDF-HFP (Mw=400,000), LiCF3SO3 (99.9%) salt, and Cubic Li7La3Zr2O12 (C-LLZO) ceramic filler. Average thickness ~100μm.","Table 12, C-LLZO 20 wt%"
LLZO-Assisted PEO-PVDF Blend-Based Polymer Electrolytes for Device Application,"Tausif Alam, Avirup Das",Poly(ethylene oxide)-poly(vinylidene fluoride-co-hexafluoropropylene) blend with Lithium trifluoromethanesulfonate salt and Cubic Lithium Lanthanum Zirconate Oxide ceramic filler,PB20 + 30 wt% C-LLZO,Other,1.3,RT,"PEO dissolved in acetone, PVDF-HFP in acetonitrile, separately stirred for 8h. Solutions mixed, stirred for 4h. LiCF3SO3 added to combined solution, stirred for 6h. Ceramic C-LLZO added to PB20 solution, stirred for 10h. Slurry cast on glass petri dish, dried in ambient condition. C-LLZO ceramic synthesized by solid-state reaction method.","Free-standing polymer blend film (PEO:PVDF-HFP = 40:60) prepared using PEO (Mw=60,000) and PVDF-HFP (Mw=400,000), LiCF3SO3 (99.9%) salt, and Cubic Li7La3Zr2O12 (C-LLZO) ceramic filler. Average thickness ~100μm.","Table 12, C-LLZO 30 wt%"
LLZO-Assisted PEO-PVDF Blend-Based Polymer Electrolytes for Device Application,"Tausif Alam, Avirup Das",Poly(ethylene oxide)-poly(vinylidene fluoride-co-hexafluoropropylene) blend with Lithium trifluoromethanesulfonate salt and Cubic Lithium Lanthanum Zirconate Oxide ceramic filler,PB20 + 40 wt% C-LLZO,Other,5.2,RT,"PEO dissolved in acetone, PVDF-HFP in acetonitrile, separately stirred for 8h. Solutions mixed, stirred for 4h. LiCF3SO3 added to combined solution, stirred for 6h. Ceramic C-LLZO added to PB20 solution, stirred for 10h. Slurry cast on glass petri dish, dried in ambient condition. C-LLZO ceramic synthesized by solid-state reaction method.","Free-standing polymer blend film (PEO:PVDF-HFP = 40:60) prepared using PEO (Mw=60,000) and PVDF-HFP (Mw=400,000), LiCF3SO3 (99.9%) salt, and Cubic Li7La3Zr2O12 (C-LLZO) ceramic filler. Average thickness ~100μm.","Table 12, C-LLZO 40 wt%"
LLZO-Assisted PEO-PVDF Blend-Based Polymer Electrolytes for Device Application,"Tausif Alam, Avirup Das",Poly(ethylene oxide)-poly(vinylidene fluoride-co-hexafluoropropylene) blend with Lithium trifluoromethanesulfonate salt and Cubic Lithium Lanthanum Zirconate Oxide ceramic filler,PB20 + 50 wt% C-LLZO,Other,2.1,RT,"PEO dissolved in acetone, PVDF-HFP in acetonitrile, separately stirred for 8h. Solutions mixed, stirred for 4h. LiCF3SO3 added to combined solution, stirred for 6h. Ceramic C-LLZO added to PB20 solution, stirred for 10h. Slurry cast on glass petri dish, dried in ambient condition. C-LLZO ceramic synthesized by solid-state reaction method.","Free-standing polymer blend film (PEO:PVDF-HFP = 40:60) prepared using PEO (Mw=60,000) and PVDF-HFP (Mw=400,000), LiCF3SO3 (99.9%) salt, and Cubic Li7La3Zr2O12 (C-LLZO) ceramic filler. Average thickness ~100μm.","Table 12, C-LLZO 50 wt%"
LLZO-Assisted PEO-PVDF Blend-Based Polymer Electrolytes for Device Application,"Tausif Alam, Avirup Das",Poly(ethylene oxide)-poly(vinylidene fluoride-co-hexafluoropropylene) blend with Lithium trifluoromethanesulfonate salt and Cubic Lithium Lanthanum Zirconate Oxide ceramic filler,PB20 + 80 wt% C-LLZO,Other,1.52,RT,"PEO dissolved in acetone, PVDF-HFP in acetonitrile, separately stirred for 8h. Solutions mixed, stirred for 4h. LiCF3SO3 added to combined solution, stirred for 6h. Ceramic C-LLZO added to PB20 solution, stirred for 10h. Slurry cast on glass petri dish, dried in ambient condition. C-LLZO ceramic synthesized by solid-state reaction method.","Free-standing polymer blend film (PEO:PVDF-HFP = 40:60) prepared using PEO (Mw=60,000) and PVDF-HFP (Mw=400,000), LiCF3SO3 (99.9%) salt, and Cubic Li7La3Zr2O12 (C-LLZO) ceramic filler. Average thickness ~100μm.","Table 12, C-LLZO 80 wt%"
LLZO-Assisted PEO-PVDF Blend-Based Polymer Electrolytes for Device Application,"Tausif Alam, Avirup Das",Poly(ethylene oxide)-poly(vinylidene fluoride-co-hexafluoropropylene) blend with Lithium trifluoromethanesulfonate salt and Tellurium-doped Lithium Lanthanum Zirconate Oxide ceramic filler,PB20 + 2 wt% Te-LLZO,Other,4.26,RT,"PEO dissolved in acetone, PVDF-HFP in acetonitrile, separately stirred for 8h. Solutions mixed, stirred for 4h. LiCF3SO3 added to combined solution, stirred for 6h. Ceramic Te-LLZO added to PB20 solution, stirred for 10h. Slurry cast on glass petri dish, dried in ambient condition. Te-LLZO ceramic synthesized by solid-state reaction method.","Free-standing polymer blend film (PEO:PVDF-HFP = 40:60) prepared using PEO (Mw=60,000) and PVDF-HFP (Mw=400,000), LiCF3SO3 (99.9%) salt, and Li6.5La3Zr1.75Te0.25O12 (Te-LLZO) ceramic filler. Average thickness ~100μm.","Table 12, Te-LLZO 2 wt%"
LLZO-Assisted PEO-PVDF Blend-Based Polymer Electrolytes for Device Application,"Tausif Alam, Avirup Das",Poly(ethylene oxide)-poly(vinylidene fluoride-co-hexafluoropropylene) blend with Lithium trifluoromethanesulfonate salt and Tellurium-doped Lithium Lanthanum Zirconate Oxide ceramic filler,PB20 + 6 wt% Te-LLZO,Other,8.2,RT,"PEO dissolved in acetone, PVDF-HFP in acetonitrile, separately stirred for 8h. Solutions mixed, stirred for 4h. LiCF3SO3 added to combined solution, stirred for 6h. Ceramic Te-LLZO added to PB20 solution, stirred for 10h. Slurry cast on glass petri dish, dried in ambient condition. Te-LLZO ceramic synthesized by solid-state reaction method.","Free-standing polymer blend film (PEO:PVDF-HFP = 40:60) prepared using PEO (Mw=60,000) and PVDF-HFP (Mw=400,000), LiCF3SO3 (99.9%) salt, and Li6.5La3Zr1.75Te0.25O12 (Te-LLZO) ceramic filler. Average thickness ~100μm.","Table 12, Te-LLZO 6 wt%"
LLZO-Assisted PEO-PVDF Blend-Based Polymer Electrolytes for Device Application,"Tausif Alam, Avirup Das",Poly(ethylene oxide)-poly(vinylidene fluoride-co-hexafluoropropylene) blend with Lithium trifluoromethanesulfonate salt and Tellurium-doped Lithium Lanthanum Zirconate Oxide ceramic filler,PB20 + 10 wt% Te-LLZO,Other,2.2,RT,"PEO dissolved in acetone, PVDF-HFP in acetonitrile, separately stirred for 8h. Solutions mixed, stirred for 4h. LiCF3SO3 added to combined solution, stirred for 6h. Ceramic Te-LLZO added to PB20 solution, stirred for 10h. Slurry cast on glass petri dish, dried in ambient condition. Te-LLZO ceramic synthesized by solid-state reaction method.","Free-standing polymer blend film (PEO:PVDF-HFP = 40:60) prepared using PEO (Mw=60,000) and PVDF-HFP (Mw=400,000), LiCF3SO3 (99.9%) salt, and Li6.5La3Zr1.75Te0.25O12 (Te-LLZO) ceramic filler. Average thickness ~100μm.","Table 12, Te-LLZO 10 wt%"
LLZO-Assisted PEO-PVDF Blend-Based Polymer Electrolytes for Device Application,"Tausif Alam, Avirup Das",Poly(ethylene oxide)-poly(vinylidene fluoride-co-hexafluoropropylene) blend with Lithium trifluoromethanesulfonate salt and Tellurium-doped Lithium Lanthanum Zirconate Oxide ceramic filler,PB20 + 15 wt% Te-LLZO,Other,4.18,RT,"PEO dissolved in acetone, PVDF-HFP in acetonitrile, separately stirred for 8h. Solutions mixed, stirred for 4h. LiCF3SO3 added to combined solution, stirred for 6h. Ceramic Te-LLZO added to PB20 solution, stirred for 10h. Slurry cast on glass petri dish, dried in ambient condition. Te-LLZO ceramic synthesized by solid-state reaction method.","Free-standing polymer blend film (PEO:PVDF-HFP = 40:60) prepared using PEO (Mw=60,000) and PVDF-HFP (Mw=400,000), LiCF3SO3 (99.9%) salt, and Li6.5La3Zr1.75Te0.25O12 (Te-LLZO) ceramic filler. Average thickness ~100μm.","Table 12, Te-LLZO 15 wt%"
LLZO-Assisted PEO-PVDF Blend-Based Polymer Electrolytes for Device Application,"Tausif Alam, Avirup Das",Poly(ethylene oxide)-poly(vinylidene fluoride-co-hexafluoropropylene) blend with Lithium trifluoromethanesulfonate salt and Tellurium-doped Lithium Lanthanum Zirconate Oxide ceramic filler,PB20 + 20 wt% Te-LLZO,Other,6.13,RT,"PEO dissolved in acetone, PVDF-HFP in acetonitrile, separately stirred for 8h. Solutions mixed, stirred for 4h. LiCF3SO3 added to combined solution, stirred for 6h. Ceramic Te-LLZO added to PB20 solution, stirred for 10h. Slurry cast on glass petri dish, dried in ambient condition. Te-LLZO ceramic synthesized by solid-state reaction method.","Free-standing polymer blend film (PEO:PVDF-HFP = 40:60) prepared using PEO (Mw=60,000) and PVDF-HFP (Mw=400,000), LiCF3SO3 (99.9%) salt, and Li6.5La3Zr1.75Te0.25O12 (Te-LLZO) ceramic filler. Average thickness ~100μm.","Table 12, Te-LLZO 20 wt%"
LLZO-Assisted PEO-PVDF Blend-Based Polymer Electrolytes for Device Application,"Tausif Alam, Avirup Das",Poly(ethylene oxide)-poly(vinylidene fluoride-co-hexafluoropropylene) blend with Lithium trifluoromethanesulfonate salt and Tellurium-doped Lithium Lanthanum Zirconate Oxide ceramic filler,PB20 + 30 wt% Te-LLZO,Other,4.16,RT,"PEO dissolved in acetone, PVDF-HFP in acetonitrile, separately stirred for 8h. Solutions mixed, stirred for 4h. LiCF3SO3 added to combined solution, stirred for 6h. Ceramic Te-LLZO added to PB20 solution, stirred for 10h. Slurry cast on glass petri dish, dried in ambient condition. Te-LLZO ceramic synthesized by solid-state reaction method.","Free-standing polymer blend film (PEO:PVDF-HFP = 40:60) prepared using PEO (Mw=60,000) and PVDF-HFP (Mw=400,000), LiCF3SO3 (99.9%) salt, and Li6.5La3Zr1.75Te0.25O12 (Te-LLZO) ceramic filler. Average thickness ~100μm.","Table 12, Te-LLZO 30 wt%"
LLZO-Assisted PEO-PVDF Blend-Based Polymer Electrolytes for Device Application,"Tausif Alam, Avirup Das",Poly(ethylene oxide)-poly(vinylidene fluoride-co-hexafluoropropylene) blend with Lithium trifluoromethanesulfonate salt and Tellurium-doped Lithium Lanthanum Zirconate Oxide ceramic filler,PB20 + 40 wt% Te-LLZO,Other,1.24,RT,"PEO dissolved in acetone, PVDF-HFP in acetonitrile, separately stirred for 8h. Solutions mixed, stirred for 4h. LiCF3SO3 added to combined solution, stirred for 6h. Ceramic Te-LLZO added to PB20 solution, stirred for 10h. Slurry cast on glass petri dish, dried in ambient condition. Te-LLZO ceramic synthesized by solid-state reaction method.","Free-standing polymer blend film (PEO:PVDF-HFP = 40:60) prepared using PEO (Mw=60,000) and PVDF-HFP (Mw=400,000), LiCF3SO3 (99.9%) salt, and Li6.5La3Zr1.75Te0.25O12 (Te-LLZO) ceramic filler. Average thickness ~100μm.","Table 12, Te-LLZO 40 wt%"
LLZO-Assisted PEO-PVDF Blend-Based Polymer Electrolytes for Device Application,"Tausif Alam, Avirup Das",Poly(ethylene oxide)-poly(vinylidene fluoride-co-hexafluoropropylene) blend with Lithium trifluoromethanesulfonate salt and Tellurium-doped Lithium Lanthanum Zirconate Oxide ceramic filler,PB20 + 50 wt% Te-LLZO,Other,6.27,RT,"PEO dissolved in acetone, PVDF-HFP in acetonitrile, separately stirred for 8h. Solutions mixed, stirred for 4h. LiCF3SO3 added to combined solution, stirred for 6h. Ceramic Te-LLZO added to PB20 solution, stirred for 10h. Slurry cast on glass petri dish, dried in ambient condition. Te-LLZO ceramic synthesized by solid-state reaction method.","Free-standing polymer blend film (PEO:PVDF-HFP = 40:60) prepared using PEO (Mw=60,000) and PVDF-HFP (Mw=400,000), LiCF3SO3 (99.9%) salt, and Li6.5La3Zr1.75Te0.25O12 (Te-LLZO) ceramic filler. Average thickness ~100μm.","Table 12, Te-LLZO 50 wt%"
LLZO-Assisted PEO-PVDF Blend-Based Polymer Electrolytes for Device Application,"Tausif Alam, Avirup Das",Poly(ethylene oxide)-poly(vinylidene fluoride-co-hexafluoropropylene) blend with Lithium trifluoromethanesulfonate salt and Tellurium-doped Lithium Lanthanum Zirconate Oxide ceramic filler,PB20 + 80 wt% Te-LLZO,Other,3.39,RT,"PEO dissolved in acetone, PVDF-HFP in acetonitrile, separately stirred for 8h. Solutions mixed, stirred for 4h. LiCF3SO3 added to combined solution, stirred for 6h. Ceramic Te-LLZO added to PB20 solution, stirred for 10h. Slurry cast on glass petri dish, dried in ambient condition. Te-LLZO ceramic synthesized by solid-state reaction method.","Free-standing polymer blend film (PEO:PVDF-HFP = 40:60) prepared using PEO (Mw=60,000) and PVDF-HFP (Mw=400,000), LiCF3SO3 (99.9%) salt, and Li6.5La3Zr1.75Te0.25O12 (Te-LLZO) ceramic filler. Average thickness ~100μm.","Table 12, Te-LLZO 80 wt%"
LLZO-Assisted PEO-PVDF Blend-Based Polymer Electrolytes for Device Application,"Tausif Alam, Avirup Das",PB20 + C-LLZO,PB20 + C-LLZO,Other,3e-06,Not specified,Not specified,Composite polymer electrolyte with C-LLZO ceramic filler. 0 wt% represents the baseline PB20 polymer electrolyte.,Figure: _page_15_Figure_1.jpeg
LLZO-Assisted PEO-PVDF Blend-Based Polymer Electrolytes for Device Application,"Tausif Alam, Avirup Das",PB20 + C-LLZO,PB20 + C-LLZO,Other,0.0001,Not specified,Not specified,Composite polymer electrolyte with C-LLZO ceramic filler.,Figure: _page_15_Figure_1.jpeg
LLZO-Assisted PEO-PVDF Blend-Based Polymer Electrolytes for Device Application,"Tausif Alam, Avirup Das",PB20 + C-LLZO,PB20 + C-LLZO,Other,0.00012,Not specified,Not specified,Composite polymer electrolyte with C-LLZO ceramic filler.,Figure: _page_15_Figure_1.jpeg
LLZO-Assisted PEO-PVDF Blend-Based Polymer Electrolytes for Device Application,"Tausif Alam, Avirup Das",PB20 + C-LLZO,PB20 + C-LLZO,Other,0.00025,Not specified,Not specified,Composite polymer electrolyte with C-LLZO ceramic filler.,Figure: _page_15_Figure_1.jpeg
LLZO-Assisted PEO-PVDF Blend-Based Polymer Electrolytes for Device Application,"Tausif Alam, Avirup Das",PB20 + C-LLZO,PB20 + C-LLZO,Other,7e-05,Not specified,Not specified,Composite polymer electrolyte with C-LLZO ceramic filler.,Figure: _page_15_Figure_1.jpeg
LLZO-Assisted PEO-PVDF Blend-Based Polymer Electrolytes for Device Application,"Tausif Alam, Avirup Das",PB20 + C-LLZO,PB20 + C-LLZO,Other,1.5e-05,Not specified,Not specified,Composite polymer electrolyte with C-LLZO ceramic filler.,Figure: _page_15_Figure_1.jpeg
LLZO-Assisted PEO-PVDF Blend-Based Polymer Electrolytes for Device Application,"Tausif Alam, Avirup Das",PB20 + Te-LLZO,PB20 + Te-LLZO,Other,3e-06,Not specified,Not specified,Composite polymer electrolyte with Te-LLZO ceramic filler. 0 wt% represents the baseline PB20 polymer electrolyte.,Figure: _page_15_Figure_1.jpeg
LLZO-Assisted PEO-PVDF Blend-Based Polymer Electrolytes for Device Application,"Tausif Alam, Avirup Das",PB20 + Te-LLZO,PB20 + Te-LLZO,Other,6e-05,Not specified,Not specified,Composite polymer electrolyte with Te-LLZO ceramic filler.,Figure: _page_15_Figure_1.jpeg
LLZO-Assisted PEO-PVDF Blend-Based Polymer Electrolytes for Device Application,"Tausif Alam, Avirup Das",PB20 + Te-LLZO,PB20 + Te-LLZO,Other,0.00025,Not specified,Not specified,Composite polymer electrolyte with Te-LLZO ceramic filler.,Figure: _page_15_Figure_1.jpeg
LLZO-Assisted PEO-PVDF Blend-Based Polymer Electrolytes for Device Application,"Tausif Alam, Avirup Das",PB20 + Te-LLZO,PB20 + Te-LLZO,Other,0.0006,Not specified,Not specified,Composite polymer electrolyte with Te-LLZO ceramic filler.,Figure: _page_15_Figure_1.jpeg
LLZO-Assisted PEO-PVDF Blend-Based Polymer Electrolytes for Device Application,"Tausif Alam, Avirup Das",PB20 + Te-LLZO,PB20 + Te-LLZO,Other,0.00012,Not specified,Not specified,Composite polymer electrolyte with Te-LLZO ceramic filler.,Figure: _page_15_Figure_1.jpeg
LLZO-Assisted PEO-PVDF Blend-Based Polymer Electrolytes for Device Application,"Tausif Alam, Avirup Das",PB20 + Te-LLZO,PB20 + Te-LLZO,Other,4e-05,Not specified,Not specified,Composite polymer electrolyte with Te-LLZO ceramic filler.,Figure: _page_15_Figure_1.jpeg
LLZO-Assisted PEO-PVDF Blend-Based Polymer Electrolytes for Device Application,"Tausif Alam, Avirup Das",Polymer Electrolyte with LiCF3SO3,,Polymer,3e-09,Not specified,Not specified,Polymer electrolyte with varying salt concentration.,Figure: _page_15_Figure_1.jpeg
LLZO-Assisted PEO-PVDF Blend-Based Polymer Electrolytes for Device Application,"Tausif Alam, Avirup Das",Polymer Electrolyte with LiCF3SO3,,Polymer,8e-07,Not specified,Not specified,Polymer electrolyte with varying salt concentration.,Figure: _page_15_Figure_1.jpeg
LLZO-Assisted PEO-PVDF Blend-Based Polymer Electrolytes for Device Application,"Tausif Alam, Avirup Das",Polymer Electrolyte with LiCF3SO3,,Polymer,8e-06,Not specified,Not specified,Polymer electrolyte with varying salt concentration.,Figure: _page_15_Figure_1.jpeg
LLZO-Assisted PEO-PVDF Blend-Based Polymer Electrolytes for Device Application,"Tausif Alam, Avirup Das",Polymer Electrolyte with LiCF3SO3,,Polymer,2e-05,Not specified,Not specified,Polymer electrolyte with varying salt concentration.,Figure: _page_15_Figure_1.jpeg
LLZO-Assisted PEO-PVDF Blend-Based Polymer Electrolytes for Device Application,"Tausif Alam, Avirup Das",Polymer Electrolyte with LiCF3SO3,,Polymer,3e-05,Not specified,Not specified,Polymer electrolyte with varying salt concentration. This corresponds to the PB20 formulation.,Figure: _page_15_Figure_1.jpeg
LLZO-Assisted PEO-PVDF Blend-Based Polymer Electrolytes for Device Application,"Tausif Alam, Avirup Das",Polymer Electrolyte with LiCF3SO3,,Polymer,2.5e-05,Not specified,Not specified,Polymer electrolyte with varying salt concentration.,Figure: _page_15_Figure_1.jpeg
Preparation and Conductivity Analysis of LLTO Nanofiber-Incorporated PEO-PVDF-HFP-LiClO4 Solid Polymer Electrolytes for High-Voltage Lithium Metal Batteries,"Mariappan Ganeshbabu, Ramakrishnan Kalai Selvan",Polyethylene Oxide-Poly(vinylidene fluoride-co-hexafluoropropylene)-Lithium Perchlorate-Lithium Lanthanum Titanate,PEO-PVDF-HFP-LiClO4-LLTO,Other,1.1e-05,RT,"LLTO nanofibers synthesized by electrospinning (precursors: lithium nitrate, lanthanum nitrate hexahydrate, titanium butoxide, PVP; calcined at 800°C for 2h). CPE prepared by solution-casting: 1:2 weight ratios of PEO (200 mg) and PVDF-HFP (400 mg) dissolved in 40 mL DMF at 70°C. 10% LiClO4 gradually added. 15wt% LLTO nanofibers (90 mg) added. Gel poured into PTFE plates and dried overnight at 70°C.",Optimized composite polymer electrolyte integrating LLTO nanofibers into a PEO-PVDF-HFP matrix with LiClO4. Average film thickness around 0.05 mm.,Abstract
Preparation and Conductivity Analysis of LLTO Nanofiber-Incorporated PEO-PVDF-HFP-LiClO4 Solid Polymer Electrolytes for High-Voltage Lithium Metal Batteries,"Mariappan Ganeshbabu, Ramakrishnan Kalai Selvan",Lithium Lanthanum Titanate,LLTO,Ceramic,0.001,RT,N/A (General statement about known material),Perovskite (ABO3)-type structure with good air stability. Used as an active filler.,Introduction
Preparation and Conductivity Analysis of LLTO Nanofiber-Incorporated PEO-PVDF-HFP-LiClO4 Solid Polymer Electrolytes for High-Voltage Lithium Metal Batteries,"Mariappan Ganeshbabu, Ramakrishnan Kalai Selvan",Polyethylene Oxide-Polypropylene Carbonate-Lithium Bis(trifluoromethanesulfonyl)imide-Lithium Lanthanum Titanate Nanofibers,PEO-PPC-LiTFSI-LLTO,Other,0.00024,RT,N/A (Cited Work),N/A (Cited Work),"Introduction, citing Zhu et al. [34]"
Preparation and Conductivity Analysis of LLTO Nanofiber-Incorporated PEO-PVDF-HFP-LiClO4 Solid Polymer Electrolytes for High-Voltage Lithium Metal Batteries,"Mariappan Ganeshbabu, Ramakrishnan Kalai Selvan",Poly(vinylidene fluoride-co-hexafluoropropylene)-Lithium Lanthanum Titanate Nanorods,PVDF-HFP-LLTO,Other,0.000121,25°C,N/A (Cited Work),N/A (Cited Work),"Introduction, citing Li et al. [35]"
Preparation and Conductivity Analysis of LLTO Nanofiber-Incorporated PEO-PVDF-HFP-LiClO4 Solid Polymer Electrolytes for High-Voltage Lithium Metal Batteries,"Mariappan Ganeshbabu, Ramakrishnan Kalai Selvan",Polyethylene Oxide-Poly(vinylidene fluoride-co-hexafluoropropylene)-Lithium Perchlorate-Lithium Lanthanum Titanate,PEO-PVDF-HFP-LiClO4-LLTO,Other,1.1e-05,RT,"LLTO nanofibers synthesized by electrospinning (precursors: lithium nitrate, lanthanum nitrate hexahydrate, titanium butoxide, PVP; calcined at 800°C for 2h). CPE prepared by solution-casting: 1:2 weight ratios of PEO (200 mg) and PVDF-HFP (400 mg) dissolved in 40 mL DMF at 70°C. 10% LiClO4 gradually added. 15wt% LLTO nanofibers (90 mg) added. Gel poured into PTFE plates and dried overnight at 70°C.",Optimized composite polymer electrolyte with LLTO nanofibers.,Introduction
Preparation and Conductivity Analysis of LLTO Nanofiber-Incorporated PEO-PVDF-HFP-LiClO4 Solid Polymer Electrolytes for High-Voltage Lithium Metal Batteries,"Mariappan Ganeshbabu, Ramakrishnan Kalai Selvan",Polyethylene Oxide-Lithium Perchlorate,PEO-LiClO4,Polymer,4.09e-06,RT,"Solution-casting process (PEO and 10% LiClO4 dissolved in DMF at 70°C, poured into PTFE plates and dried overnight at 70°C).",Polymer electrolyte film.,Results and Discussion
Preparation and Conductivity Analysis of LLTO Nanofiber-Incorporated PEO-PVDF-HFP-LiClO4 Solid Polymer Electrolytes for High-Voltage Lithium Metal Batteries,"Mariappan Ganeshbabu, Ramakrishnan Kalai Selvan",Poly(vinylidene fluoride-co-hexafluoropropylene)-Lithium Perchlorate,PVDF-HFP-LiClO4,Polymer,8.3e-06,RT,"Solution-casting process (PVDF-HFP and 10% LiClO4 dissolved in DMF at 70°C, poured into PTFE plates and dried overnight at 70°C).",Polymer electrolyte film.,Results and Discussion
Preparation and Conductivity Analysis of LLTO Nanofiber-Incorporated PEO-PVDF-HFP-LiClO4 Solid Polymer Electrolytes for High-Voltage Lithium Metal Batteries,"Mariappan Ganeshbabu, Ramakrishnan Kalai Selvan",Polyethylene Oxide-Poly(vinylidene fluoride-co-hexafluoropropylene)-Lithium Perchlorate,PEO-PVDF-HFP-LiClO4,Other,9.69e-06,RT,"Solution-casting process (PEO and PVDF-HFP in 2:1 weight ratio and 10% LiClO4 dissolved in DMF at 70°C, poured into PTFE plates and dried overnight at 70°C).",Blended polymer electrolyte film.,Results and Discussion
Preparation and Conductivity Analysis of LLTO Nanofiber-Incorporated PEO-PVDF-HFP-LiClO4 Solid Polymer Electrolytes for High-Voltage Lithium Metal Batteries,"Mariappan Ganeshbabu, Ramakrishnan Kalai Selvan",Polyethylene Oxide-Poly(vinylidene fluoride-co-hexafluoropropylene)-Lithium Perchlorate,PEO-PVDF-HFP-LiClO4,Other,9.82e-06,RT,"Solution-casting process (PEO and PVDF-HFP in 1:2 weight ratio and 10% LiClO4 dissolved in DMF at 70°C, poured into PTFE plates and dried overnight at 70°C).",Blended polymer electrolyte film.,Results and Discussion
Preparation and Conductivity Analysis of LLTO Nanofiber-Incorporated PEO-PVDF-HFP-LiClO4 Solid Polymer Electrolytes for High-Voltage Lithium Metal Batteries,"Mariappan Ganeshbabu, Ramakrishnan Kalai Selvan",Polyethylene Oxide-Poly(vinylidene fluoride-co-hexafluoropropylene)-Lithium Bis(trifluoromethanesulfonyl)imide,PEO-PVDF-HFP-LiTFSI,Other,3.14e-06,RT,N/A (Cited Work),N/A (Cited Work),"Results and Discussion, citing Manjunatha et al. [51]"
Preparation and Conductivity Analysis of LLTO Nanofiber-Incorporated PEO-PVDF-HFP-LiClO4 Solid Polymer Electrolytes for High-Voltage Lithium Metal Batteries,"Mariappan Ganeshbabu, Ramakrishnan Kalai Selvan",Poly(vinyl acetate)-Poly(vinylidene fluoride)-Lithium Perchlorate,PVAc-PVDF-LiClO4,Other,1.7e-07,RT,N/A (Cited Work),N/A (Cited Work),"Results and Discussion, citing Baskaran et al. [56]"
Preparation and Conductivity Analysis of LLTO Nanofiber-Incorporated PEO-PVDF-HFP-LiClO4 Solid Polymer Electrolytes for High-Voltage Lithium Metal Batteries,"Mariappan Ganeshbabu, Ramakrishnan Kalai Selvan",Polyethylene Oxide-Poly(vinylidene fluoride-co-hexafluoropropylene)-Lithium Perchlorate-Lithium Lanthanum Titanate,PEO-PVDF-HFP-LiClO4-LLTO,Other,6.28e-06,RT,"LLTO nanofibers synthesized by electrospinning (precursors: lithium nitrate, lanthanum nitrate hexahydrate, titanium butoxide, PVP; calcined at 800°C for 2h). CPE prepared by solution-casting: 1:2 weight ratios of PEO (200 mg) and PVDF-HFP (400 mg) dissolved in 40 mL DMF at 70°C. 10% LiClO4 gradually added. 5wt% LLTO nanofibers (30 mg) added. Gel poured into PTFE plates and dried overnight at 70°C.",Composite polymer electrolyte with LLTO nanofibers.,Results and Discussion
Preparation and Conductivity Analysis of LLTO Nanofiber-Incorporated PEO-PVDF-HFP-LiClO4 Solid Polymer Electrolytes for High-Voltage Lithium Metal Batteries,"Mariappan Ganeshbabu, Ramakrishnan Kalai Selvan",Polyethylene Oxide-Poly(vinylidene fluoride-co-hexafluoropropylene)-Lithium Perchlorate-Lithium Lanthanum Titanate,PEO-PVDF-HFP-LiClO4-LLTO,Other,1.1e-05,RT,"LLTO nanofibers synthesized by electrospinning (precursors: lithium nitrate, lanthanum nitrate hexahydrate, titanium butoxide, PVP; calcined at 800°C for 2h). CPE prepared by solution-casting: 1:2 weight ratios of PEO (200 mg) and PVDF-HFP (400 mg) dissolved in 40 mL DMF at 70°C. 10% LiClO4 gradually added. 15wt% LLTO nanofibers (90 mg) added. Gel poured into PTFE plates and dried overnight at 70°C.",Composite polymer electrolyte with LLTO nanofibers.,Results and Discussion
Preparation and Conductivity Analysis of LLTO Nanofiber-Incorporated PEO-PVDF-HFP-LiClO4 Solid Polymer Electrolytes for High-Voltage Lithium Metal Batteries,"Mariappan Ganeshbabu, Ramakrishnan Kalai Selvan",Polyethylene Oxide-Polypropylene Carbonate-Lithium Bis(trifluoromethanesulfonyl)imide-Lithium Lanthanum Titanate Nanowires,PEO-PPC-LiTFSI-LLTO NWs,Other,5.66e-05,RT,N/A (Cited Work),N/A (Cited Work),"Results and Discussion, citing Zhu et al. [59]"
Preparation and Conductivity Analysis of LLTO Nanofiber-Incorporated PEO-PVDF-HFP-LiClO4 Solid Polymer Electrolytes for High-Voltage Lithium Metal Batteries,"Mariappan Ganeshbabu, Ramakrishnan Kalai Selvan",Polyethylene Oxide-Polypropylene Carbonate-Lithium Bis(trifluoromethanesulfonyl)imide,PEO-PPC-LiTFSI,Other,1.33e-05,RT,N/A (Cited Work),N/A (Cited Work),"Results and Discussion, citing Zhu et al. [59]"
Preparation and Conductivity Analysis of LLTO Nanofiber-Incorporated PEO-PVDF-HFP-LiClO4 Solid Polymer Electrolytes for High-Voltage Lithium Metal Batteries,"Mariappan Ganeshbabu, Ramakrishnan Kalai Selvan",Polyethylene Oxide-Lithium Perchlorate,PEO-LiClO4,Polymer,3.03e-06,40°C,"Solution-casting process (PEO and 10% LiClO4 dissolved in DMF at 70°C, poured into PTFE plates and dried overnight at 70°C).",Polymer electrolyte film.,Table 2
Preparation and Conductivity Analysis of LLTO Nanofiber-Incorporated PEO-PVDF-HFP-LiClO4 Solid Polymer Electrolytes for High-Voltage Lithium Metal Batteries,"Mariappan Ganeshbabu, Ramakrishnan Kalai Selvan",Polyethylene Oxide-Poly(vinylidene fluoride-co-hexafluoropropylene)-Lithium Perchlorate,PEO-PVDF-HFP-LiClO4,Other,4.87e-06,40°C,"Solution-casting process (PEO and PVDF-HFP in 1:2 weight ratio and 10% LiClO4 dissolved in DMF at 70°C, poured into PTFE plates and dried overnight at 70°C).",Blended polymer electrolyte film.,Table 2
Preparation and Conductivity Analysis of LLTO Nanofiber-Incorporated PEO-PVDF-HFP-LiClO4 Solid Polymer Electrolytes for High-Voltage Lithium Metal Batteries,"Mariappan Ganeshbabu, Ramakrishnan Kalai Selvan",Polyethylene Oxide-Poly(vinylidene fluoride-co-hexafluoropropylene)-Lithium Perchlorate-Lithium Lanthanum Titanate,PEO-PVDF-HFP-LiClO4-LLTO,Other,3.01e-06,40°C,"LLTO nanofibers synthesized by electrospinning (precursors: lithium nitrate, lanthanum nitrate hexahydrate, titanium butoxide, PVP; calcined at 800°C for 2h). CPE prepared by solution-casting: 1:2 weight ratios of PEO (200 mg) and PVDF-HFP (400 mg) dissolved in 40 mL DMF at 70°C. 10% LiClO4 gradually added. 5wt% LLTO nanofibers (30 mg) added. Gel poured into PTFE plates and dried overnight at 70°C.",Composite polymer electrolyte with LLTO nanofibers.,Table 2
Preparation and Conductivity Analysis of LLTO Nanofiber-Incorporated PEO-PVDF-HFP-LiClO4 Solid Polymer Electrolytes for High-Voltage Lithium Metal Batteries,"Mariappan Ganeshbabu, Ramakrishnan Kalai Selvan",Polyethylene Oxide-Poly(vinylidene fluoride-co-hexafluoropropylene)-Lithium Perchlorate-Lithium Lanthanum Titanate,PEO-PVDF-HFP-LiClO4-LLTO,Other,5.53e-05,40°C,"LLTO nanofibers synthesized by electrospinning (precursors: lithium nitrate, lanthanum nitrate hexahydrate, titanium butoxide, PVP; calcined at 800°C for 2h). CPE prepared by solution-casting: 1:2 weight ratios of PEO (200 mg) and PVDF-HFP (400 mg) dissolved in 40 mL DMF at 70°C. 10% LiClO4 gradually added. 10wt% LLTO nanofibers (60 mg) added. Gel poured into PTFE plates and dried overnight at 70°C.",Composite polymer electrolyte with LLTO nanofibers.,Table 2
Preparation and Conductivity Analysis of LLTO Nanofiber-Incorporated PEO-PVDF-HFP-LiClO4 Solid Polymer Electrolytes for High-Voltage Lithium Metal Batteries,"Mariappan Ganeshbabu, Ramakrishnan Kalai Selvan",Polyethylene Oxide-Poly(vinylidene fluoride-co-hexafluoropropylene)-Lithium Perchlorate-Lithium Lanthanum Titanate,PEO-PVDF-HFP-LiClO4-LLTO,Other,6.18e-05,40°C,"LLTO nanofibers synthesized by electrospinning (precursors: lithium nitrate, lanthanum nitrate hexahydrate, titanium butoxide, PVP; calcined at 800°C for 2h). CPE prepared by solution-casting: 1:2 weight ratios of PEO (200 mg) and PVDF-HFP (400 mg) dissolved in 40 mL DMF at 70°C. 10% LiClO4 gradually added. 15wt% LLTO nanofibers (90 mg) added. Gel poured into PTFE plates and dried overnight at 70°C.",Composite polymer electrolyte with LLTO nanofibers.,Table 2
Preparation and Conductivity Analysis of LLTO Nanofiber-Incorporated PEO-PVDF-HFP-LiClO4 Solid Polymer Electrolytes for High-Voltage Lithium Metal Batteries,"Mariappan Ganeshbabu, Ramakrishnan Kalai Selvan",Polyethylene Oxide-Poly(vinylidene fluoride-co-hexafluoropropylene)-Lithium Perchlorate,PEO-PVDF-HFP-LiClO4,Other,9.82e-06,RT,"Solution-casting process (PEO and PVDF-HFP in 1:2 weight ratio and 10% LiClO4 dissolved in DMF at 70°C, poured into PTFE plates and dried overnight at 70°C).",Blended polymer electrolyte.,Conclusions
