Repository: bhattadeb34/FACT_Data_Extraction_Scientific_Papers

File: master_conductivity_data.csv (part 11 of 52)
paper_title,paper_authors,full_name,acronym,material_class,ionic_conductivity_S_per_cm,temperature,processing_method,material_description,source_location
Preparation and Conductivity Analysis of LLTO Nanofiber-Incorporated PEO-PVDF-HFP-LiClO4 Solid Polymer Electrolytes for High-Voltage Lithium Metal Batteries,"Mariappan Ganeshbabu, Ramakrishnan Kalai Selvan",PEO-LiClO₄,PEO-LiClO₄,Polymer,1e-05,Not specified,Not specified,Poly(ethylene oxide) with lithium perchlorate salt.,Figure: _page_5_Figure_3.jpeg
Preparation and Conductivity Analysis of LLTO Nanofiber-Incorporated PEO-PVDF-HFP-LiClO4 Solid Polymer Electrolytes for High-Voltage Lithium Metal Batteries,"Mariappan Ganeshbabu, Ramakrishnan Kalai Selvan",PVDF-HFP-LiClO₄,PVDF-HFP-LiClO₄,Polymer,1.26e-05,Not specified,Not specified,Poly(vinylidene fluoride-co-hexafluoropropylene) with lithium perchlorate salt.,Figure: _page_5_Figure_3.jpeg
Preparation and Conductivity Analysis of LLTO Nanofiber-Incorporated PEO-PVDF-HFP-LiClO4 Solid Polymer Electrolytes for High-Voltage Lithium Metal Batteries,"Mariappan Ganeshbabu, Ramakrishnan Kalai Selvan",PEO-PVDF-HFP(2:1)-LiClO₄,PEO-PVDF-HFP(2:1)-LiClO₄,Polymer,3.16e-06,Not specified,Not specified,Polymer blend of PEO and PVDF-HFP in a 2:1 ratio with lithium perchlorate salt.,Figure: _page_5_Figure_3.jpeg
Preparation and Conductivity Analysis of LLTO Nanofiber-Incorporated PEO-PVDF-HFP-LiClO4 Solid Polymer Electrolytes for High-Voltage Lithium Metal Batteries,"Mariappan Ganeshbabu, Ramakrishnan Kalai Selvan",PEO-PVDF-HFP(1:2)-LiClO₄,PEO-PVDF-HFP(1:2)-LiClO₄,Polymer,2.51e-05,Not specified,Not specified,Polymer blend of PEO and PVDF-HFP in a 1:2 ratio with lithium perchlorate salt.,Figure: _page_5_Figure_3.jpeg
Preparation and Conductivity Analysis of LLTO Nanofiber-Incorporated PEO-PVDF-HFP-LiClO4 Solid Polymer Electrolytes for High-Voltage Lithium Metal Batteries,"Mariappan Ganeshbabu, Ramakrishnan Kalai Selvan",PEO-PVDF-HFP(1:2)-LiClO₄-LLTO (5wt%),PEO-PVDF-HFP-LLTO,Other,1.58e-05,Not specified,Not specified,Polymer blend composite electrolyte with 5wt% LLTO ceramic filler.,Figure: _page_5_Figure_3.jpeg
Preparation and Conductivity Analysis of LLTO Nanofiber-Incorporated PEO-PVDF-HFP-LiClO4 Solid Polymer Electrolytes for High-Voltage Lithium Metal Batteries,"Mariappan Ganeshbabu, Ramakrishnan Kalai Selvan",PEO-PVDF-HFP(1:2)-LiClO₄-LLTO (10wt%),PEO-PVDF-HFP-LLTO,Other,1e-05,Not specified,Not specified,Polymer blend composite electrolyte with 10wt% LLTO ceramic filler.,Figure: _page_5_Figure_3.jpeg
Preparation and Conductivity Analysis of LLTO Nanofiber-Incorporated PEO-PVDF-HFP-LiClO4 Solid Polymer Electrolytes for High-Voltage Lithium Metal Batteries,"Mariappan Ganeshbabu, Ramakrishnan Kalai Selvan",PEO-PVDF-HFP(1:2)-LiClO₄-LLTO (15wt%),PEO-PVDF-HFP-LLTO,Other,7.94e-06,Not specified,Not specified,Polymer blend composite electrolyte with 15wt% LLTO ceramic filler.,Figure: _page_5_Figure_3.jpeg
Composite Polymer Electrolytes with Li7La3Zr2O12 Garnet-Type Nanowires as Ceramic Fillers: Mechanism of Conductivity Enhancement and Role of Doping and Morphology,"Ting Yang, Jin Zheng, Qian Cheng, Yan-Yan Hu, Candace K. Chan",Polyacrylonitrile-Lithium Perchlorate,PAN-LiClO4,Polymer,4.06,20 0C,Film prepared from PAN and LiClO4 (weight ratio 2:1).,"Pure polyacrylonitrile (PAN) with lithium perchlorate (LiClO4), amorphous.","Table 1, Row 1"
Composite Polymer Electrolytes with Li7La3Zr2O12 Garnet-Type Nanowires as Ceramic Fillers: Mechanism of Conductivity Enhancement and Role of Doping and Morphology,"Ting Yang, Jin Zheng, Qian Cheng, Yan-Yan Hu, Candace K. Chan",Polyacrylonitrile-Lithium Perchlorate with undoped Lithium Lanthanum Zirconate Oxide nanowires,PAN-LiClO4 with undoped LLZO NWs,Other,6.17,20 0C,"LLZO NWs prepared by electrospinning from DMF-based precursor solution (containing zirconium propoxide, lithium nitrate, lanthanum nitrate, and polyvinylypyrrolidone). Calcined at 700 0C in air for 1 h. CPE film prepared by stirring the NW powder into a polymer matrix solution of PAN and LiClO4 (weight ratio 2:1).","Polyacrylonitrile-LiClO4 composite with 1 wt% undoped c-LLZO nanowires. NWs prepared from DMF-based precursor, calcined at 700 0C for 1 h, average diameter 276 nm, polycrystalline, interconnected.","Table 1, Row 2"
Composite Polymer Electrolytes with Li7La3Zr2O12 Garnet-Type Nanowires as Ceramic Fillers: Mechanism of Conductivity Enhancement and Role of Doping and Morphology,"Ting Yang, Jin Zheng, Qian Cheng, Yan-Yan Hu, Candace K. Chan",Polyacrylonitrile-Lithium Perchlorate with undoped Lithium Lanthanum Zirconate Oxide nanowires,PAN-LiClO4 with undoped LLZO NWs,Other,1.0,20 0C,"LLZO NWs prepared by electrospinning from DMF-based precursor solution (containing zirconium propoxide, lithium nitrate, lanthanum nitrate, and polyvinylypyrrolidone). Calcined at 700 0C in air for 1 h. CPE film prepared by stirring the NW powder into a polymer matrix solution of PAN and LiClO4 (weight ratio 2:1).","Polyacrylonitrile-LiClO4 composite with 2.5 wt% undoped c-LLZO nanowires. NWs prepared from DMF-based precursor, calcined at 700 0C for 1 h, average diameter 276 nm, polycrystalline, interconnected.","Table 1, Row 3"
Composite Polymer Electrolytes with Li7La3Zr2O12 Garnet-Type Nanowires as Ceramic Fillers: Mechanism of Conductivity Enhancement and Role of Doping and Morphology,"Ting Yang, Jin Zheng, Qian Cheng, Yan-Yan Hu, Candace K. Chan",Polyacrylonitrile-Lithium Perchlorate with undoped Lithium Lanthanum Zirconate Oxide nanowires,PAN-LiClO4 with undoped LLZO NWs,Other,1.31,20 0C,"LLZO NWs prepared by electrospinning from DMF-based precursor solution (containing zirconium propoxide, lithium nitrate, lanthanum nitrate, and polyvinylypyrrolidone). Calcined at 700 0C in air for 1 h. CPE film prepared by stirring the NW powder into a polymer matrix solution of PAN and LiClO4 (weight ratio 2:1).","Polyacrylonitrile-LiClO4 composite with 5 wt% undoped c-LLZO nanowires. NWs prepared from DMF-based precursor, calcined at 700 0C for 1 h, average diameter 276 nm, polycrystalline, interconnected. Dispersion not highly uniform, some clusters observed.","Table 1, Row 4 (also Abstract)"
Composite Polymer Electrolytes with Li7La3Zr2O12 Garnet-Type Nanowires as Ceramic Fillers: Mechanism of Conductivity Enhancement and Role of Doping and Morphology,"Ting Yang, Jin Zheng, Qian Cheng, Yan-Yan Hu, Candace K. Chan",Polyacrylonitrile-Lithium Perchlorate with undoped Lithium Lanthanum Zirconate Oxide nanowires,PAN-LiClO4 with undoped LLZO NWs,Other,2.52,20 0C,"LLZO NWs prepared by electrospinning from DMF-based precursor solution (containing zirconium propoxide, lithium nitrate, lanthanum nitrate, and polyvinylypyrrolidone). Calcined at 700 0C in air for 1 h. CPE film prepared by stirring the NW powder into a polymer matrix solution of PAN and LiClO4 (weight ratio 2:1).","Polyacrylonitrile-LiClO4 composite with 10 wt% undoped c-LLZO nanowires. NWs prepared from DMF-based precursor, calcined at 700 0C for 1 h, average diameter 276 nm, polycrystalline, interconnected. Likely increased aggregated NW clusters.","Table 1, Row 5"
Composite Polymer Electrolytes with Li7La3Zr2O12 Garnet-Type Nanowires as Ceramic Fillers: Mechanism of Conductivity Enhancement and Role of Doping and Morphology,"Ting Yang, Jin Zheng, Qian Cheng, Yan-Yan Hu, Candace K. Chan",Polyacrylonitrile-Lithium Perchlorate with undoped Lithium Lanthanum Zirconate Oxide nanowires,PAN-LiClO4 with undoped LLZO NWs,Other,3.1,20 0C,"LLZO NWs prepared by electrospinning from DMF-based precursor solution (containing zirconium propoxide, lithium nitrate, lanthanum nitrate, and polyvinylypyrrolidone). Calcined at 700 0C in air for 1 h. CPE film prepared by stirring the NW powder into a polymer matrix solution of PAN and LiClO4 (weight ratio 2:1).","Polyacrylonitrile-LiClO4 composite with 15 wt% undoped c-LLZO nanowires. NWs prepared from DMF-based precursor, calcined at 700 0C for 1 h, average diameter 276 nm, polycrystalline, interconnected. Likely increased aggregated NW clusters.","Table 1, Row 6"
Composite Polymer Electrolytes with Li7La3Zr2O12 Garnet-Type Nanowires as Ceramic Fillers: Mechanism of Conductivity Enhancement and Role of Doping and Morphology,"Ting Yang, Jin Zheng, Qian Cheng, Yan-Yan Hu, Candace K. Chan",Polyacrylonitrile-Lithium Perchlorate with Al-doped Lithium Lanthanum Zirconate Oxide nanowires,PAN-LiClO4 with Al-LLZO NWs,Other,1.27,20 0C,"LLZO NWs prepared by electrospinning from DMF-based precursor solution (containing zirconium propoxide, lithium nitrate, lanthanum nitrate, aluminum nitrate, and polyvinylypyrrolidone). Calcined at 700 0C in air for 1 h. CPE film prepared by stirring the NW powder into a polymer matrix solution of PAN and LiClO4 (weight ratio 2:1).","Polyacrylonitrile-LiClO4 composite with 5 wt% Al-doped c-LLZO nanowires. NWs prepared from DMF-based precursor, calcined at 700 0C for 1 h, similar morphology as undoped, with some tetragonal distortion, and secondary phase La2Zr2O7.","Table 1, Row 7"
Composite Polymer Electrolytes with Li7La3Zr2O12 Garnet-Type Nanowires as Ceramic Fillers: Mechanism of Conductivity Enhancement and Role of Doping and Morphology,"Ting Yang, Jin Zheng, Qian Cheng, Yan-Yan Hu, Candace K. Chan",Polyacrylonitrile-Lithium Perchlorate with Ta-doped Lithium Lanthanum Zirconate Oxide nanowires,PAN-LiClO4 with Ta-LLZO NWs,Other,1.5,20 0C,"LLZO NWs prepared by electrospinning from DMF-based precursor solution (containing zirconium propoxide, lithium nitrate, lanthanum nitrate, tantalum ethoxide, and polyvinylypyrrolidone). Calcined at 700 0C in air for 1 h. CPE film prepared by stirring the NW powder into a polymer matrix solution of PAN and LiClO4 (weight ratio 2:1).","Polyacrylonitrile-LiClO4 composite with 5 wt% Ta-doped c-LLZO nanowires. NWs prepared from DMF-based precursor, calcined at 700 0C for 1 h, similar morphology as undoped, with some tetragonal distortion, and secondary phase La2O3.","Table 1, Row 8"
Composite Polymer Electrolytes with Li7La3Zr2O12 Garnet-Type Nanowires as Ceramic Fillers: Mechanism of Conductivity Enhancement and Role of Doping and Morphology,"Ting Yang, Jin Zheng, Qian Cheng, Yan-Yan Hu, Candace K. Chan",Polyacrylonitrile-Lithium Perchlorate with undoped Lithium Lanthanum Zirconate Oxide nanoparticles,PAN-LiClO4 with BM-LLZO NPs,Other,1.13,20 0C,BM-LLZO NPs prepared by ball-milling bulk t-LLZO. CPE film prepared by stirring the NP powder into a polymer matrix solution of PAN and LiClO4 (weight ratio 2:1).,Polyacrylonitrile-LiClO4 composite with 5 wt% undoped c-LLZO nanoparticles (average particle size ~25 nm).,"Table 1, Row 9"
Composite Polymer Electrolytes with Li7La3Zr2O12 Garnet-Type Nanowires as Ceramic Fillers: Mechanism of Conductivity Enhancement and Role of Doping and Morphology,"Ting Yang, Jin Zheng, Qian Cheng, Yan-Yan Hu, Candace K. Chan",Polyacrylonitrile-Lithium Perchlorate with Aluminum Oxide nanowires,PAN-LiClO4 with Al2O3 NWs,Other,1.52,20 0C,N/A (Cited Work for Al2O3 NW synthesis). CPE film prepared by stirring the NW powder into a polymer matrix solution of PAN and LiClO4 (weight ratio 2:1).,Polyacrylonitrile-LiClO4 composite with 5 wt% Al2O3 nanowires (passive filler).,"Table 1, Row 10"
"Structure and dynamics of the fast lithium ion conductor ""Li7La3Zr2O12""","Henrik Buschmann, Janis Dölle, Stefan Berendts, Alexander Kuhn, Patrick Bottke, Martin Wilkening, Paul Heitjans, Anatoliy Senyshyn, Helmut Ehrenberg, Andriy Lotnyk, Viola Duppel, Lorenz Kienle, Jürgen Janek",Lithium Lanthanum Zirconate Oxide,LLZO,Ceramic,1.0,RT,"Conventional ceramic syntheses routes, Al incorporated via reaction with Al
2O
3 crucibles or intentional 

-Al
2O
3 doping.","Cubic modification, Al-doped",Abstract
"Structure and dynamics of the fast lithium ion conductor ""Li7La3Zr2O12""","Henrik Buschmann, Janis Dölle, Stefan Berendts, Alexander Kuhn, Patrick Bottke, Martin Wilkening, Paul Heitjans, Anatoliy Senyshyn, Helmut Ehrenberg, Andriy Lotnyk, Viola Duppel, Lorenz Kienle, Jürgen Janek",Lithium Lanthanum Zirconate Oxide,LLZO,Ceramic,2.0,RT,Conventional ceramic syntheses routes.,"Tetragonal modification, Al-free",Abstract
"Structure and dynamics of the fast lithium ion conductor ""Li7La3Zr2O12""","Henrik Buschmann, Janis Dölle, Stefan Berendts, Alexander Kuhn, Patrick Bottke, Martin Wilkening, Paul Heitjans, Anatoliy Senyshyn, Helmut Ehrenberg, Andriy Lotnyk, Viola Duppel, Lorenz Kienle, Jürgen Janek",Lithium Lanthanum Zirconate Oxide,LLZO,Ceramic,3.0,"25 
°C","High temperature route; LiOH, ZrO
2, La
2O
3. Milled 8-12h. Calcination at 900 
°C and 1130 
°C. Pressed to pellets, covered with mother powder, and sintered at 1230 
°C for 30h. Prepared either by synthesis in Al
2O
3 crucibles or by intentional 

-Al
2O
3 doping.","Al-doped (0.9 wt% Al), cubic crystal structure, sintered pellets.","Results and discussion, Electrochemical results section, main text"
"Structure and dynamics of the fast lithium ion conductor ""Li7La3Zr2O12""","Henrik Buschmann, Janis Dölle, Stefan Berendts, Alexander Kuhn, Patrick Bottke, Martin Wilkening, Paul Heitjans, Anatoliy Senyshyn, Helmut Ehrenberg, Andriy Lotnyk, Viola Duppel, Lorenz Kienle, Jürgen Janek",Lithium Lanthanum Zirconate Oxide,LLZO,Ceramic,1.0,"25 
°C","High temperature route; LiOH, ZrO
2, La
2O
3. Milled 8-12h. Calcination at 900 
°C and 1130 
°C. Pressed to pellets, covered with mother powder, and sintered at 1230 
°C for 30h. Intentional 

-Al
2O
3 doping.","Al-doped (0.5 wt% Al), cubic crystal structure, sintered pellets.","Results and discussion, Electrochemical results section, main text"
"Structure and dynamics of the fast lithium ion conductor ""Li7La3Zr2O12""","Henrik Buschmann, Janis Dölle, Stefan Berendts, Alexander Kuhn, Patrick Bottke, Martin Wilkening, Paul Heitjans, Anatoliy Senyshyn, Helmut Ehrenberg, Andriy Lotnyk, Viola Duppel, Lorenz Kienle, Jürgen Janek",Lithium Lanthanum Zirconate Oxide,LLZO,Ceramic,2.0,"25 
°C","High temperature route; LiOH, ZrO
2, La
2O
3. Milled 8-12h. Calcination at 900 
°C and 1130 
°C. Pressed to pellets, covered with mother powder, and sintered at 1230 
°C for 30h. Prepared without addition of 

-Al
2O
3 powder in Al-free crucibles.","Al-free, tetragonal crystal structure, sintered pellets.","Results and discussion, Electrochemical results section, main text"
"Structure and dynamics of the fast lithium ion conductor ""Li7La3Zr2O12""","Henrik Buschmann, Janis Dölle, Stefan Berendts, Alexander Kuhn, Patrick Bottke, Martin Wilkening, Paul Heitjans, Anatoliy Senyshyn, Helmut Ehrenberg, Andriy Lotnyk, Viola Duppel, Lorenz Kienle, Jürgen Janek",Lithium Lanthanum Zirconate Oxide,LLZO,Ceramic,3.5,"25 
°C","High temperature route; LiOH, ZrO
2, La
2O
3. Milled 8-12h. Calcination at 900 
°C and 1130 
°C. Pressed to pellets, covered with mother powder, and sintered at 1230 
°C for 30h. Prepared by synthesis in Al
2O
3 crucibles.","Al-doped (0.9 wt% Al), cubic crystal structure, sintered pellets.","Figure 11, plot digitization (solid blue squares, approx. 1000/T = 3.35 K
-1)"
"Structure and dynamics of the fast lithium ion conductor ""Li7La3Zr2O12""","Henrik Buschmann, Janis Dölle, Stefan Berendts, Alexander Kuhn, Patrick Bottke, Martin Wilkening, Paul Heitjans, Anatoliy Senyshyn, Helmut Ehrenberg, Andriy Lotnyk, Viola Duppel, Lorenz Kienle, Jürgen Janek",Lithium Lanthanum Zirconate Oxide,LLZO,Ceramic,4.0,"25 
°C","High temperature route; LiOH, ZrO
2, La
2O
3. Milled 8-12h. Calcination at 900 
°C and 1130 
°C. Pressed to pellets, covered with mother powder, and sintered at 1230 
°C for 30h. Intentional 

-Al
2O
3 doping.","Al-doped (0.9 wt% Al), cubic crystal structure, sintered pellets.","Figure 11, plot digitization (solid red circles, approx. 1000/T = 3.35 K
-1)"
"Structure and dynamics of the fast lithium ion conductor ""Li7La3Zr2O12""","Henrik Buschmann, Janis Dölle, Stefan Berendts, Alexander Kuhn, Patrick Bottke, Martin Wilkening, Paul Heitjans, Anatoliy Senyshyn, Helmut Ehrenberg, Andriy Lotnyk, Viola Duppel, Lorenz Kienle, Jürgen Janek",Lithium Lanthanum Zirconate Oxide,LLZO,Ceramic,1.0,"25 
°C","High temperature route; LiOH, ZrO
2, La
2O
3. Milled 8-12h. Calcination at 900 
°C and 1130 
°C. Pressed to pellets, covered with mother powder, and sintered at 1230 
°C for 30h. Intentional 

-Al
2O
3 doping.","Al-doped (0.5 wt% Al), cubic crystal structure, sintered pellets.","Figure 11, plot digitization (solid black squares, approx. 1000/T = 3.35 K
-1)"
"Structure and dynamics of the fast lithium ion conductor ""Li7La3Zr2O12""","Henrik Buschmann, Janis Dölle, Stefan Berendts, Alexander Kuhn, Patrick Bottke, Martin Wilkening, Paul Heitjans, Anatoliy Senyshyn, Helmut Ehrenberg, Andriy Lotnyk, Viola Duppel, Lorenz Kienle, Jürgen Janek",Lithium Lanthanum Zirconate Oxide,LLZO,Ceramic,2.0,"25 
°C","High temperature route; LiOH, ZrO
2, La
2O
3. Milled 8-12h. Calcination at 900 
°C and 1130 
°C. Pressed to pellets, covered with mother powder, and sintered at 1230 
°C for 30h. Prepared without addition of 

-Al
2O
3 powder in Al-free crucibles.","Al-free, tetragonal crystal structure, sintered pellets.","Figure 11, plot digitization (solid green triangles, approx. 1000/T = 3.35 K
-1)"
"Structure and dynamics of the fast lithium ion conductor ""Li7La3Zr2O12""","Henrik Buschmann, Janis Dölle, Stefan Berendts, Alexander Kuhn, Patrick Bottke, Martin Wilkening, Paul Heitjans, Anatoliy Senyshyn, Helmut Ehrenberg, Andriy Lotnyk, Viola Duppel, Lorenz Kienle, Jürgen Janek",Unknown Material,N/A,Other,7e-12,Not specified,Not specified,Not specified,Figure: _page_10_Figure_6.jpeg
"Structure and dynamics of the fast lithium ion conductor ""Li7La3Zr2O12""","Henrik Buschmann, Janis Dölle, Stefan Berendts, Alexander Kuhn, Patrick Bottke, Martin Wilkening, Paul Heitjans, Anatoliy Senyshyn, Helmut Ehrenberg, Andriy Lotnyk, Viola Duppel, Lorenz Kienle, Jürgen Janek",Unknown Material,N/A,Other,7.5e-12,Not specified,Not specified,Not specified,Figure: _page_10_Figure_6.jpeg
"Structure and dynamics of the fast lithium ion conductor ""Li7La3Zr2O12""","Henrik Buschmann, Janis Dölle, Stefan Berendts, Alexander Kuhn, Patrick Bottke, Martin Wilkening, Paul Heitjans, Anatoliy Senyshyn, Helmut Ehrenberg, Andriy Lotnyk, Viola Duppel, Lorenz Kienle, Jürgen Janek",Unknown Material,N/A,Other,1.3e-11,Not specified,Not specified,Not specified,Figure: _page_10_Figure_6.jpeg
"Structure and dynamics of the fast lithium ion conductor ""Li7La3Zr2O12""","Henrik Buschmann, Janis Dölle, Stefan Berendts, Alexander Kuhn, Patrick Bottke, Martin Wilkening, Paul Heitjans, Anatoliy Senyshyn, Helmut Ehrenberg, Andriy Lotnyk, Viola Duppel, Lorenz Kienle, Jürgen Janek",Unknown Material,N/A,Other,2.1e-11,Not specified,Not specified,Not specified,Figure: _page_10_Figure_6.jpeg
"Structure and dynamics of the fast lithium ion conductor ""Li7La3Zr2O12""","Henrik Buschmann, Janis Dölle, Stefan Berendts, Alexander Kuhn, Patrick Bottke, Martin Wilkening, Paul Heitjans, Anatoliy Senyshyn, Helmut Ehrenberg, Andriy Lotnyk, Viola Duppel, Lorenz Kienle, Jürgen Janek",Unknown Material,N/A,Other,3.05e-11,Not specified,Not specified,Not specified,Figure: _page_10_Figure_6.jpeg
"Structure and dynamics of the fast lithium ion conductor ""Li7La3Zr2O12""","Henrik Buschmann, Janis Dölle, Stefan Berendts, Alexander Kuhn, Patrick Bottke, Martin Wilkening, Paul Heitjans, Anatoliy Senyshyn, Helmut Ehrenberg, Andriy Lotnyk, Viola Duppel, Lorenz Kienle, Jürgen Janek",Unknown Material,N/A,Other,4.6e-11,Not specified,Not specified,Not specified,Figure: _page_10_Figure_6.jpeg
Preparation and performance study of a PVDF-LATP ceramic composite polymer electrolyte membrane for solid-state batteries,"Xinghua Liang, Di Han, Yunting Wang, Lingxiao Lana, Jie Mao",Poly(vinylidene fluoride)-Lithium Aluminum Titanium Phosphate composite polymer electrolyte,PVDF-LATP,Other,6.26,30 °C,"PVDF was dissolved in NMP under stirring at 50 °C for 1 h. LATP powder (prepared by ball milling Li2CO3, TiO2, (NH4)2HPO4, and Al2O3, followed by calcination at 1173 K for 2h in air) was added to the solution with a LATP:PVDF weight ratio of 9:1. The mixture was magnetically stirred for 5 h to obtain a homogeneous slurry. The slurry was cast into a Teflon mold, smoothened, and then dried in a vacuum furnace at 50 °C for approximately 24 h. The freestanding membrane was cut into 19 mm diameter circles and stored in argon. Finally, the CPE was dipped into a liquid electrolyte (1.0 M LiPF6 in 1:1 EC:DEC by volume) to stimulate activity.",Composite polymer electrolyte with homogeneously dispersed LATP ceramic nanoparticles (1-2 μm diameter) in a PVDF polymer matrix. The material exhibits no detectable porosity and increased amorphous phase due to LATP incorporation.,"Section 3.2, paragraph 2 and Figure 5d"
Preparation and performance study of a PVDF-LATP ceramic composite polymer electrolyte membrane for solid-state batteries,"Xinghua Liang, Di Han, Yunting Wang, Lingxiao Lana, Jie Mao",Poly(vinylidene fluoride)-Lithium Aluminum Titanium Phosphate composite polymer electrolyte,PVDF-LATP,Other,1.5,30 °C,"PVDF was dissolved in NMP under stirring at 50 °C for 1 h. LATP powder (prepared by ball milling Li2CO3, TiO2, (NH4)2HPO4, and Al2O3, followed by calcination at 1173 K for 2h in air) was added to the solution with a LATP:PVDF weight ratio of 7:1. The mixture was magnetically stirred for 5 h to obtain a homogeneous slurry. The slurry was cast into a Teflon mold, smoothened, and then dried in a vacuum furnace at 50 °C for approximately 24 h. The freestanding membrane was cut into 19 mm diameter circles and stored in argon. Finally, the CPE was dipped into a liquid electrolyte (1.0 M LiPF6 in 1:1 EC:DEC by volume) to stimulate activity.",Composite polymer electrolyte with homogeneously dispersed LATP ceramic nanoparticles (1-2 μm diameter) in a PVDF polymer matrix. The material exhibits no detectable porosity and increased amorphous phase due to LATP incorporation.,"Figure 5d, plot digitization"
Preparation and performance study of a PVDF-LATP ceramic composite polymer electrolyte membrane for solid-state batteries,"Xinghua Liang, Di Han, Yunting Wang, Lingxiao Lana, Jie Mao",Poly(vinylidene fluoride)-Lithium Aluminum Titanium Phosphate composite polymer electrolyte,PVDF-LATP,Other,5.0,30 °C,"PVDF was dissolved in NMP under stirring at 50 °C for 1 h. LATP powder (prepared by ball milling Li2CO3, TiO2, (NH4)2HPO4, and Al2O3, followed by calcination at 1173 K for 2h in air) was added to the solution with a LATP:PVDF weight ratio of 5:1. The mixture was magnetically stirred for 5 h to obtain a homogeneous slurry. The slurry was cast into a Teflon mold, smoothened, and then dried in a vacuum furnace at 50 °C for approximately 24 h. The freestanding membrane was cut into 19 mm diameter circles and stored in argon. Finally, the CPE was dipped into a liquid electrolyte (1.0 M LiPF6 in 1:1 EC:DEC by volume) to stimulate activity.",Composite polymer electrolyte with homogeneously dispersed LATP ceramic nanoparticles (1-2 μm diameter) in a PVDF polymer matrix. The material exhibits no detectable porosity and increased amorphous phase due to LATP incorporation.,"Figure 5d, plot digitization"
A composite polymer electrolyte (CPE) based on garnet Li7La3Zr2O12 (LLZO) nanofiber-incorporated PVDF-HFP,"Yang Li, Wei Zhang, Qianqian Dou, Ka Wai Wong, Ka Ming Ng",Polyvinylidenefluoride-co-hexafluoropropylene/Lithium Bis(trifluoromethanesulfoneimide)/Lithium Lanthanum Zirconate Oxide,PVDF-HFP/LiTFSI/LLZO CPE,Other,9.5,RT,"LLZO nanofiber precursor prepared by electrospinning using LiNO3, La(NO3)3·6H2O, Zr(OCH2CH2CH3)4, DMF, acetic acid, and PVP. As-spun nanofibers sintered at 750 °C for 2.5 h. PVDF-HFP and LiTFSI (2:1 weight ratio) dissolved in DMF, 10 wt% LLZO nanofibers added, magnetically stirred for 5 h, cast onto Petri dishes, dried at 70 °C under vacuum for 12 h.",Composite polymer electrolyte based on garnet Li7La3Zr2O12 nanofiber-incorporated PVDF-HFP.,Abstract
A composite polymer electrolyte (CPE) based on garnet Li7La3Zr2O12 (LLZO) nanofiber-incorporated PVDF-HFP,"Yang Li, Wei Zhang, Qianqian Dou, Ka Wai Wong, Ka Ming Ng",Polyvinylidenefluoride-co-hexafluoropropylene/Lithium Bis(trifluoromethanesulfoneimide)/Lithium Lanthanum Zirconate Oxide,PVDF-HFP/LiTFSI/LLZO CPE,Other,9.5,room temperature,"LLZO nanofiber precursor prepared by electrospinning using LiNO3, La(NO3)3·6H2O, Zr(OCH2CH2CH3)4, DMF, acetic acid, and PVP. As-spun nanofibers sintered at 750 °C for 2.5 h. PVDF-HFP and LiTFSI (2:1 weight ratio) dissolved in DMF, 10 wt% LLZO nanofibers added, magnetically stirred for 5 h, cast onto Petri dishes, dried at 70 °C under vacuum for 12 h.",Composite polymer electrolytes (CPEs) based on LLZO nanofiber-incorporated PVDF-HFP.,"Introduction, paragraph 4"
A composite polymer electrolyte (CPE) based on garnet Li7La3Zr2O12 (LLZO) nanofiber-incorporated PVDF-HFP,"Yang Li, Wei Zhang, Qianqian Dou, Ka Wai Wong, Ka Ming Ng",Polyvinylidenefluoride-co-hexafluoropropylene/Lithium Bis(trifluoromethanesulfoneimide)/Lithium Lanthanum Zirconate Oxide,PVDF-HFP/LiTFSI/LLZO CPE,Other,9.5,20 °C,"LLZO nanofiber precursor prepared by electrospinning using LiNO3, La(NO3)3·6H2O, Zr(OCH2CH2CH3)4, DMF, acetic acid, and PVP. As-spun nanofibers sintered at 750 °C for 2.5 h. PVDF-HFP and LiTFSI (2:1 weight ratio) dissolved in DMF, 10 wt% LLZO nanofibers added, magnetically stirred for 5 h, cast onto Petri dishes, dried at 70 °C under vacuum for 12 h.",PVDF-HFP/LiTFSI/LLZO composite polymer electrolyte containing 10 wt% LLZO nanofibers.,"Results and discussion, paragraph 6, sentence 3"
A composite polymer electrolyte (CPE) based on garnet Li7La3Zr2O12 (LLZO) nanofiber-incorporated PVDF-HFP,"Yang Li, Wei Zhang, Qianqian Dou, Ka Wai Wong, Ka Ming Ng",Polyvinylidenefluoride-co-hexafluoropropylene/Lithium Bis(trifluoromethanesulfoneimide),PVDF-HFP/LiTFSI CPE,Polymer,1.4,20 °C,"PVDF-HFP and LiTFSI (2:1 weight ratio) dissolved in DMF, sonicated to form a homogeneous solution, cast onto cleaned Petri dishes, dried at 70 °C under vacuum for 12 h.",PVDF-HFP/LiTFSI composite polymer electrolyte without nanofibers.,"Results and discussion, paragraph 6, sentence 3"
A composite polymer electrolyte (CPE) based on garnet Li7La3Zr2O12 (LLZO) nanofiber-incorporated PVDF-HFP,"Yang Li, Wei Zhang, Qianqian Dou, Ka Wai Wong, Ka Ming Ng",Polyvinylidenefluoride-co-hexafluoropropylene/Lithium Bis(trifluoromethanesulfoneimide)/Lithium Lanthanum Zirconate Oxide,PVDF-HFP/LiTFSI/LLZO CPE,Other,9.5,RT,"LLZO nanofiber precursor prepared by electrospinning using LiNO3, La(NO3)3·6H2O, Zr(OCH2CH2CH3)4, DMF, acetic acid, and PVP. As-spun nanofibers sintered at 750 °C for 2.5 h. PVDF-HFP and LiTFSI (2:1 weight ratio) dissolved in DMF, 10 wt% LLZO nanofibers added, magnetically stirred for 5 h, cast onto Petri dishes, dried at 70 °C under vacuum for 12 h.",PVDF-HFP/LiTFSI/LLZO CPE with 10 wt% LLZO nanofibers.,"Conclusion, paragraph 2, sentence 2"
A composite polymer electrolyte (CPE) based on garnet Li7La3Zr2O12 (LLZO) nanofiber-incorporated PVDF-HFP,"Yang Li, Wei Zhang, Qianqian Dou, Ka Wai Wong, Ka Ming Ng",Polyvinylidenefluoride-co-hexafluoropropylene/Lithium Bis(trifluoromethanesulfoneimide),PVDF-HFP/LiTFSI CPE,Polymer,1.4,20 °C,"PVDF-HFP and LiTFSI (2:1 weight ratio) dissolved in DMF, sonicated to form a homogeneous solution, cast onto cleaned Petri dishes, dried at 70 °C under vacuum for 12 h.",Pure PVDF-HFP/LiTFSI electrolyte membrane.,"Figure 4, plot digitization (0 wt% LLZO curve)"
A composite polymer electrolyte (CPE) based on garnet Li7La3Zr2O12 (LLZO) nanofiber-incorporated PVDF-HFP,"Yang Li, Wei Zhang, Qianqian Dou, Ka Wai Wong, Ka Ming Ng",Polyvinylidenefluoride-co-hexafluoropropylene/Lithium Bis(trifluoromethanesulfoneimide)/Lithium Lanthanum Zirconate Oxide,PVDF-HFP/LiTFSI/LLZO CPE,Other,5.0,20 °C,"LLZO nanofiber precursor prepared by electrospinning using LiNO3, La(NO3)3·6H2O, Zr(OCH2CH2CH3)4, DMF, acetic acid, and PVP. As-spun nanofibers sintered at 750 °C for 2.5 h. PVDF-HFP and LiTFSI (2:1 weight ratio) dissolved in DMF, 5 wt% LLZO nanofibers added, magnetically stirred for 5 h, cast onto Petri dishes, dried at 70 °C under vacuum for 12 h.",PVDF-HFP/LiTFSI/LLZO composite polymer electrolyte with 5 wt% LLZO nanofibers. LLZO nanofibers were cubic Li7La3Zr2O12 (c-LLZO) calcined at 750 °C for 2.5 h and selected for dispersion.,"Figure 4, plot digitization (5 wt% LLZO curve)"
A composite polymer electrolyte (CPE) based on garnet Li7La3Zr2O12 (LLZO) nanofiber-incorporated PVDF-HFP,"Yang Li, Wei Zhang, Qianqian Dou, Ka Wai Wong, Ka Ming Ng",Polyvinylidenefluoride-co-hexafluoropropylene/Lithium Bis(trifluoromethanesulfoneimide)/Lithium Lanthanum Zirconate Oxide,PVDF-HFP/LiTFSI/LLZO CPE,Other,9.5,20 °C,"LLZO nanofiber precursor prepared by electrospinning using LiNO3, La(NO3)3·6H2O, Zr(OCH2CH2CH3)4, DMF, acetic acid, and PVP. As-spun nanofibers sintered at 750 °C for 2.5 h. PVDF-HFP and LiTFSI (2:1 weight ratio) dissolved in DMF, 10 wt% LLZO nanofibers added, magnetically stirred for 5 h, cast onto Petri dishes, dried at 70 °C under vacuum for 12 h.",PVDF-HFP/LiTFSI/LLZO composite polymer electrolyte with 10 wt% LLZO nanofibers. LLZO nanofibers were cubic Li7La3Zr2O12 (c-LLZO) calcined at 750 °C for 2.5 h and selected for dispersion.,"Figure 4, plot digitization (10 wt% LLZO curve)"
A composite polymer electrolyte (CPE) based on garnet Li7La3Zr2O12 (LLZO) nanofiber-incorporated PVDF-HFP,"Yang Li, Wei Zhang, Qianqian Dou, Ka Wai Wong, Ka Ming Ng",Polyvinylidenefluoride-co-hexafluoropropylene/Lithium Bis(trifluoromethanesulfoneimide)/Lithium Lanthanum Zirconate Oxide,PVDF-HFP/LiTFSI/LLZO CPE,Other,4.0,20 °C,"LLZO nanofiber precursor prepared by electrospinning using LiNO3, La(NO3)3·6H2O, Zr(OCH2CH2CH3)4, DMF, acetic acid, and PVP. As-spun nanofibers sintered at 750 °C for 2.5 h. PVDF-HFP and LiTFSI (2:1 weight ratio) dissolved in DMF, 15 wt% LLZO nanofibers added, magnetically stirred for 5 h, cast onto Petri dishes, dried at 70 °C under vacuum for 12 h.",PVDF-HFP/LiTFSI/LLZO composite polymer electrolyte with 15 wt% LLZO nanofibers. LLZO nanofibers were cubic Li7La3Zr2O12 (c-LLZO) calcined at 750 °C for 2.5 h and selected for dispersion.,"Figure 4, plot digitization (15 wt% LLZO curve)"
A composite polymer electrolyte (CPE) based on garnet Li7La3Zr2O12 (LLZO) nanofiber-incorporated PVDF-HFP,"Yang Li, Wei Zhang, Qianqian Dou, Ka Wai Wong, Ka Ming Ng",Polyvinylidenefluoride-co-hexafluoropropylene/Lithium Bis(trifluoromethanesulfoneimide)/Lithium Lanthanum Zirconate Oxide,PVDF-HFP/LiTFSI/LLZO CPE,Other,8.0,20 °C,"LLZO nanofiber precursor prepared by electrospinning using LiNO3, La(NO3)3·6H2O, Zr(OCH2CH2CH3)4, DMF, acetic acid, and PVP. As-spun nanofibers sintered at 750 °C for 2.5 h. PVDF-HFP and LiTFSI (2:1 weight ratio) dissolved in DMF, 20 wt% LLZO nanofibers added, magnetically stirred for 5 h, cast onto Petri dishes, dried at 70 °C under vacuum for 12 h.",PVDF-HFP/LiTFSI/LLZO composite polymer electrolyte with 20 wt% LLZO nanofibers. LLZO nanofibers were cubic Li7La3Zr2O12 (c-LLZO) calcined at 750 °C for 2.5 h and selected for dispersion.,"Figure 4, plot digitization (20 wt% LLZO curve)"
A composite polymer electrolyte (CPE) based on garnet Li7La3Zr2O12 (LLZO) nanofiber-incorporated PVDF-HFP,"Yang Li, Wei Zhang, Qianqian Dou, Ka Wai Wong, Ka Ming Ng",Electrolyte with 0 wt% additive,0 wt%,Other,0.00018,"97.2°C (370.4K), calculated from 1000/T = 2.7",Not mentioned,Pristine/base electrolyte material,Figure: _page_3_Figure_11.jpeg
A composite polymer electrolyte (CPE) based on garnet Li7La3Zr2O12 (LLZO) nanofiber-incorporated PVDF-HFP,"Yang Li, Wei Zhang, Qianqian Dou, Ka Wai Wong, Ka Ming Ng",Electrolyte with 0 wt% additive,0 wt%,Other,0.0001,"84.0°C (357.1K), calculated from 1000/T = 2.8",Not mentioned,Pristine/base electrolyte material,Figure: _page_3_Figure_11.jpeg
A composite polymer electrolyte (CPE) based on garnet Li7La3Zr2O12 (LLZO) nanofiber-incorporated PVDF-HFP,"Yang Li, Wei Zhang, Qianqian Dou, Ka Wai Wong, Ka Ming Ng",Electrolyte with 0 wt% additive,0 wt%,Other,6.5e-05,"70.8°C (343.9K), calculated from 1000/T = 2.9",Not mentioned,Pristine/base electrolyte material,Figure: _page_3_Figure_11.jpeg
A composite polymer electrolyte (CPE) based on garnet Li7La3Zr2O12 (LLZO) nanofiber-incorporated PVDF-HFP,"Yang Li, Wei Zhang, Qianqian Dou, Ka Wai Wong, Ka Ming Ng",Electrolyte with 0 wt% additive,0 wt%,Other,4.5e-05,"60.2°C (333.3K), calculated from 1000/T = 3.0",Not mentioned,Pristine/base electrolyte material,Figure: _page_3_Figure_11.jpeg
A composite polymer electrolyte (CPE) based on garnet Li7La3Zr2O12 (LLZO) nanofiber-incorporated PVDF-HFP,"Yang Li, Wei Zhang, Qianqian Dou, Ka Wai Wong, Ka Ming Ng",Electrolyte with 0 wt% additive,0 wt%,Other,3e-05,"49.8°C (323.0K), calculated from 1000/T = 3.1",Not mentioned,Pristine/base electrolyte material,Figure: _page_3_Figure_11.jpeg
A composite polymer electrolyte (CPE) based on garnet Li7La3Zr2O12 (LLZO) nanofiber-incorporated PVDF-HFP,"Yang Li, Wei Zhang, Qianqian Dou, Ka Wai Wong, Ka Ming Ng",Electrolyte with 0 wt% additive,0 wt%,Other,2e-05,"39.3°C (312.5K), calculated from 1000/T = 3.2",Not mentioned,Pristine/base electrolyte material,Figure: _page_3_Figure_11.jpeg
A composite polymer electrolyte (CPE) based on garnet Li7La3Zr2O12 (LLZO) nanofiber-incorporated PVDF-HFP,"Yang Li, Wei Zhang, Qianqian Dou, Ka Wai Wong, Ka Ming Ng",Electrolyte with 0 wt% additive,0 wt%,Other,1.2e-05,"29.8°C (303.0K), calculated from 1000/T = 3.3",Not mentioned,Pristine/base electrolyte material,Figure: _page_3_Figure_11.jpeg
A composite polymer electrolyte (CPE) based on garnet Li7La3Zr2O12 (LLZO) nanofiber-incorporated PVDF-HFP,"Yang Li, Wei Zhang, Qianqian Dou, Ka Wai Wong, Ka Ming Ng",Electrolyte with 0 wt% additive,0 wt%,Other,8e-06,"21.0°C (294.1K), calculated from 1000/T = 3.4",Not mentioned,Pristine/base electrolyte material,Figure: _page_3_Figure_11.jpeg
A composite polymer electrolyte (CPE) based on garnet Li7La3Zr2O12 (LLZO) nanofiber-incorporated PVDF-HFP,"Yang Li, Wei Zhang, Qianqian Dou, Ka Wai Wong, Ka Ming Ng",Electrolyte with 5 wt% additive,5 wt%,Other,0.0028,"97.2°C (370.4K), calculated from 1000/T = 2.7",Not mentioned,Electrolyte with 5 wt% additive,Figure: _page_3_Figure_11.jpeg
A composite polymer electrolyte (CPE) based on garnet Li7La3Zr2O12 (LLZO) nanofiber-incorporated PVDF-HFP,"Yang Li, Wei Zhang, Qianqian Dou, Ka Wai Wong, Ka Ming Ng",Electrolyte with 5 wt% additive,5 wt%,Other,0.0019,"84.0°C (357.1K), calculated from 1000/T = 2.8",Not mentioned,Electrolyte with 5 wt% additive,Figure: _page_3_Figure_11.jpeg
A composite polymer electrolyte (CPE) based on garnet Li7La3Zr2O12 (LLZO) nanofiber-incorporated PVDF-HFP,"Yang Li, Wei Zhang, Qianqian Dou, Ka Wai Wong, Ka Ming Ng",Electrolyte with 5 wt% additive,5 wt%,Other,0.0013,"70.8°C (343.9K), calculated from 1000/T = 2.9",Not mentioned,Electrolyte with 5 wt% additive,Figure: _page_3_Figure_11.jpeg
A composite polymer electrolyte (CPE) based on garnet Li7La3Zr2O12 (LLZO) nanofiber-incorporated PVDF-HFP,"Yang Li, Wei Zhang, Qianqian Dou, Ka Wai Wong, Ka Ming Ng",Electrolyte with 5 wt% additive,5 wt%,Other,0.0009,"60.2°C (333.3K), calculated from 1000/T = 3.0",Not mentioned,Electrolyte with 5 wt% additive,Figure: _page_3_Figure_11.jpeg
A composite polymer electrolyte (CPE) based on garnet Li7La3Zr2O12 (LLZO) nanofiber-incorporated PVDF-HFP,"Yang Li, Wei Zhang, Qianqian Dou, Ka Wai Wong, Ka Ming Ng",Electrolyte with 5 wt% additive,5 wt%,Other,0.0006,"49.8°C (323.0K), calculated from 1000/T = 3.1",Not mentioned,Electrolyte with 5 wt% additive,Figure: _page_3_Figure_11.jpeg
A composite polymer electrolyte (CPE) based on garnet Li7La3Zr2O12 (LLZO) nanofiber-incorporated PVDF-HFP,"Yang Li, Wei Zhang, Qianqian Dou, Ka Wai Wong, Ka Ming Ng",Electrolyte with 5 wt% additive,5 wt%,Other,0.0004,"39.3°C (312.5K), calculated from 1000/T = 3.2",Not mentioned,Electrolyte with 5 wt% additive,Figure: _page_3_Figure_11.jpeg
A composite polymer electrolyte (CPE) based on garnet Li7La3Zr2O12 (LLZO) nanofiber-incorporated PVDF-HFP,"Yang Li, Wei Zhang, Qianqian Dou, Ka Wai Wong, Ka Ming Ng",Electrolyte with 5 wt% additive,5 wt%,Other,0.00028,"29.8°C (303.0K), calculated from 1000/T = 3.3",Not mentioned,Electrolyte with 5 wt% additive,Figure: _page_3_Figure_11.jpeg
A composite polymer electrolyte (CPE) based on garnet Li7La3Zr2O12 (LLZO) nanofiber-incorporated PVDF-HFP,"Yang Li, Wei Zhang, Qianqian Dou, Ka Wai Wong, Ka Ming Ng",Electrolyte with 5 wt% additive,5 wt%,Other,0.0002,"21.0°C (294.1K), calculated from 1000/T = 3.4",Not mentioned,Electrolyte with 5 wt% additive,Figure: _page_3_Figure_11.jpeg
A composite polymer electrolyte (CPE) based on garnet Li7La3Zr2O12 (LLZO) nanofiber-incorporated PVDF-HFP,"Yang Li, Wei Zhang, Qianqian Dou, Ka Wai Wong, Ka Ming Ng",Electrolyte with 10 wt% additive,10 wt%,Other,0.006,"97.2°C (370.4K), calculated from 1000/T = 2.7",Not mentioned,Electrolyte with 10 wt% additive,Figure: _page_3_Figure_11.jpeg
A composite polymer electrolyte (CPE) based on garnet Li7La3Zr2O12 (LLZO) nanofiber-incorporated PVDF-HFP,"Yang Li, Wei Zhang, Qianqian Dou, Ka Wai Wong, Ka Ming Ng",Electrolyte with 10 wt% additive,10 wt%,Other,0.0045,"84.0°C (357.1K), calculated from 1000/T = 2.8",Not mentioned,Electrolyte with 10 wt% additive,Figure: _page_3_Figure_11.jpeg
A composite polymer electrolyte (CPE) based on garnet Li7La3Zr2O12 (LLZO) nanofiber-incorporated PVDF-HFP,"Yang Li, Wei Zhang, Qianqian Dou, Ka Wai Wong, Ka Ming Ng",Electrolyte with 10 wt% additive,10 wt%,Other,0.0032,"70.8°C (343.9K), calculated from 1000/T = 2.9",Not mentioned,Electrolyte with 10 wt% additive,Figure: _page_3_Figure_11.jpeg
A composite polymer electrolyte (CPE) based on garnet Li7La3Zr2O12 (LLZO) nanofiber-incorporated PVDF-HFP,"Yang Li, Wei Zhang, Qianqian Dou, Ka Wai Wong, Ka Ming Ng",Electrolyte with 10 wt% additive,10 wt%,Other,0.0022,"60.2°C (333.3K), calculated from 1000/T = 3.0",Not mentioned,Electrolyte with 10 wt% additive,Figure: _page_3_Figure_11.jpeg
A composite polymer electrolyte (CPE) based on garnet Li7La3Zr2O12 (LLZO) nanofiber-incorporated PVDF-HFP,"Yang Li, Wei Zhang, Qianqian Dou, Ka Wai Wong, Ka Ming Ng",Electrolyte with 10 wt% additive,10 wt%,Other,0.0016,"49.8°C (323.0K), calculated from 1000/T = 3.1",Not mentioned,Electrolyte with 10 wt% additive,Figure: _page_3_Figure_11.jpeg
A composite polymer electrolyte (CPE) based on garnet Li7La3Zr2O12 (LLZO) nanofiber-incorporated PVDF-HFP,"Yang Li, Wei Zhang, Qianqian Dou, Ka Wai Wong, Ka Ming Ng",Electrolyte with 10 wt% additive,10 wt%,Other,0.0012,"39.3°C (312.5K), calculated from 1000/T = 3.2",Not mentioned,Electrolyte with 10 wt% additive,Figure: _page_3_Figure_11.jpeg
A composite polymer electrolyte (CPE) based on garnet Li7La3Zr2O12 (LLZO) nanofiber-incorporated PVDF-HFP,"Yang Li, Wei Zhang, Qianqian Dou, Ka Wai Wong, Ka Ming Ng",Electrolyte with 10 wt% additive,10 wt%,Other,0.0009,"29.8°C (303.0K), calculated from 1000/T = 3.3",Not mentioned,Electrolyte with 10 wt% additive,Figure: _page_3_Figure_11.jpeg
A composite polymer electrolyte (CPE) based on garnet Li7La3Zr2O12 (LLZO) nanofiber-incorporated PVDF-HFP,"Yang Li, Wei Zhang, Qianqian Dou, Ka Wai Wong, Ka Ming Ng",Electrolyte with 10 wt% additive,10 wt%,Other,0.00065,"21.0°C (294.1K), calculated from 1000/T = 3.4",Not mentioned,Electrolyte with 10 wt% additive,Figure: _page_3_Figure_11.jpeg
A composite polymer electrolyte (CPE) based on garnet Li7La3Zr2O12 (LLZO) nanofiber-incorporated PVDF-HFP,"Yang Li, Wei Zhang, Qianqian Dou, Ka Wai Wong, Ka Ming Ng",Electrolyte with 15 wt% additive,15 wt%,Other,0.0022,"97.2°C (370.4K), calculated from 1000/T = 2.7",Not mentioned,Electrolyte with 15 wt% additive,Figure: _page_3_Figure_11.jpeg
A composite polymer electrolyte (CPE) based on garnet Li7La3Zr2O12 (LLZO) nanofiber-incorporated PVDF-HFP,"Yang Li, Wei Zhang, Qianqian Dou, Ka Wai Wong, Ka Ming Ng",Electrolyte with 15 wt% additive,15 wt%,Other,0.0016,"84.0°C (357.1K), calculated from 1000/T = 2.8",Not mentioned,Electrolyte with 15 wt% additive,Figure: _page_3_Figure_11.jpeg
