Repository: bhattadeb34/FACT_Data_Extraction_Scientific_Papers

File: master_conductivity_data.csv (part 12 of 52)
paper_title,paper_authors,full_name,acronym,material_class,ionic_conductivity_S_per_cm,temperature,processing_method,material_description,source_location
A composite polymer electrolyte (CPE) based on garnet Li7La3Zr2O12 (LLZO) nanofiber-incorporated PVDF-HFP,"Yang Li, Wei Zhang, Qianqian Dou, Ka Wai Wong, Ka Ming Ng",Electrolyte with 15 wt% additive,15 wt%,Other,0.0011,"70.8°C (343.9K), calculated from 1000/T = 2.9",Not mentioned,Electrolyte with 15 wt% additive,Figure: _page_3_Figure_11.jpeg
A composite polymer electrolyte (CPE) based on garnet Li7La3Zr2O12 (LLZO) nanofiber-incorporated PVDF-HFP,"Yang Li, Wei Zhang, Qianqian Dou, Ka Wai Wong, Ka Ming Ng",Electrolyte with 15 wt% additive,15 wt%,Other,0.00075,"60.2°C (333.3K), calculated from 1000/T = 3.0",Not mentioned,Electrolyte with 15 wt% additive,Figure: _page_3_Figure_11.jpeg
A composite polymer electrolyte (CPE) based on garnet Li7La3Zr2O12 (LLZO) nanofiber-incorporated PVDF-HFP,"Yang Li, Wei Zhang, Qianqian Dou, Ka Wai Wong, Ka Ming Ng",Electrolyte with 15 wt% additive,15 wt%,Other,0.0005,"49.8°C (323.0K), calculated from 1000/T = 3.1",Not mentioned,Electrolyte with 15 wt% additive,Figure: _page_3_Figure_11.jpeg
A composite polymer electrolyte (CPE) based on garnet Li7La3Zr2O12 (LLZO) nanofiber-incorporated PVDF-HFP,"Yang Li, Wei Zhang, Qianqian Dou, Ka Wai Wong, Ka Ming Ng",Electrolyte with 15 wt% additive,15 wt%,Other,0.00032,"39.3°C (312.5K), calculated from 1000/T = 3.2",Not mentioned,Electrolyte with 15 wt% additive,Figure: _page_3_Figure_11.jpeg
A composite polymer electrolyte (CPE) based on garnet Li7La3Zr2O12 (LLZO) nanofiber-incorporated PVDF-HFP,"Yang Li, Wei Zhang, Qianqian Dou, Ka Wai Wong, Ka Ming Ng",Electrolyte with 15 wt% additive,15 wt%,Other,0.00022,"29.8°C (303.0K), calculated from 1000/T = 3.3",Not mentioned,Electrolyte with 15 wt% additive,Figure: _page_3_Figure_11.jpeg
A composite polymer electrolyte (CPE) based on garnet Li7La3Zr2O12 (LLZO) nanofiber-incorporated PVDF-HFP,"Yang Li, Wei Zhang, Qianqian Dou, Ka Wai Wong, Ka Ming Ng",Electrolyte with 15 wt% additive,15 wt%,Other,0.00014,"21.0°C (294.1K), calculated from 1000/T = 3.4",Not mentioned,Electrolyte with 15 wt% additive,Figure: _page_3_Figure_11.jpeg
A composite polymer electrolyte (CPE) based on garnet Li7La3Zr2O12 (LLZO) nanofiber-incorporated PVDF-HFP,"Yang Li, Wei Zhang, Qianqian Dou, Ka Wai Wong, Ka Ming Ng",Electrolyte with 20 wt% additive,20 wt%,Other,0.0011,"97.2°C (370.4K), calculated from 1000/T = 2.7",Not mentioned,Electrolyte with 20 wt% additive,Figure: _page_3_Figure_11.jpeg
A composite polymer electrolyte (CPE) based on garnet Li7La3Zr2O12 (LLZO) nanofiber-incorporated PVDF-HFP,"Yang Li, Wei Zhang, Qianqian Dou, Ka Wai Wong, Ka Ming Ng",Electrolyte with 20 wt% additive,20 wt%,Other,0.0007,"84.0°C (357.1K), calculated from 1000/T = 2.8",Not mentioned,Electrolyte with 20 wt% additive,Figure: _page_3_Figure_11.jpeg
A composite polymer electrolyte (CPE) based on garnet Li7La3Zr2O12 (LLZO) nanofiber-incorporated PVDF-HFP,"Yang Li, Wei Zhang, Qianqian Dou, Ka Wai Wong, Ka Ming Ng",Electrolyte with 20 wt% additive,20 wt%,Other,0.00045,"70.8°C (343.9K), calculated from 1000/T = 2.9",Not mentioned,Electrolyte with 20 wt% additive,Figure: _page_3_Figure_11.jpeg
A composite polymer electrolyte (CPE) based on garnet Li7La3Zr2O12 (LLZO) nanofiber-incorporated PVDF-HFP,"Yang Li, Wei Zhang, Qianqian Dou, Ka Wai Wong, Ka Ming Ng",Electrolyte with 20 wt% additive,20 wt%,Other,0.0003,"60.2°C (333.3K), calculated from 1000/T = 3.0",Not mentioned,Electrolyte with 20 wt% additive,Figure: _page_3_Figure_11.jpeg
A composite polymer electrolyte (CPE) based on garnet Li7La3Zr2O12 (LLZO) nanofiber-incorporated PVDF-HFP,"Yang Li, Wei Zhang, Qianqian Dou, Ka Wai Wong, Ka Ming Ng",Electrolyte with 20 wt% additive,20 wt%,Other,0.00019,"49.8°C (323.0K), calculated from 1000/T = 3.1",Not mentioned,Electrolyte with 20 wt% additive,Figure: _page_3_Figure_11.jpeg
A composite polymer electrolyte (CPE) based on garnet Li7La3Zr2O12 (LLZO) nanofiber-incorporated PVDF-HFP,"Yang Li, Wei Zhang, Qianqian Dou, Ka Wai Wong, Ka Ming Ng",Electrolyte with 20 wt% additive,20 wt%,Other,0.00012,"39.3°C (312.5K), calculated from 1000/T = 3.2",Not mentioned,Electrolyte with 20 wt% additive,Figure: _page_3_Figure_11.jpeg
A composite polymer electrolyte (CPE) based on garnet Li7La3Zr2O12 (LLZO) nanofiber-incorporated PVDF-HFP,"Yang Li, Wei Zhang, Qianqian Dou, Ka Wai Wong, Ka Ming Ng",Electrolyte with 20 wt% additive,20 wt%,Other,7e-05,"29.8°C (303.0K), calculated from 1000/T = 3.3",Not mentioned,Electrolyte with 20 wt% additive,Figure: _page_3_Figure_11.jpeg
A composite polymer electrolyte (CPE) based on garnet Li7La3Zr2O12 (LLZO) nanofiber-incorporated PVDF-HFP,"Yang Li, Wei Zhang, Qianqian Dou, Ka Wai Wong, Ka Ming Ng",Electrolyte with 20 wt% additive,20 wt%,Other,4.5e-05,"21.0°C (294.1K), calculated from 1000/T = 3.4",Not mentioned,Electrolyte with 20 wt% additive,Figure: _page_3_Figure_11.jpeg
Improving Ionic Conductivity with Bimodal-Sized Li7La3Zr2O12 Fillers for Composite Polymer Electrolytes,"Yan Sun, Xiaowen Zhan, Jiazhi Hu, Yikai Wang, Shuang Gao, Yuhua Shen, Yang-Tse Cheng",Polyvinylidene fluoride-Lithium perchlorate-Nb/Al-doped mixed-sized Lithium Lanthanum Zirconate Oxide,X-CPE / PVDF-LiClO4-XLLZO,Other,2.6,25 °C,"Slurry casting method. PVDF (Arkema, Kynar 741) and LiClO4 (Alfa Aesar, 99.99%) dried at 100°C under vacuum for 12h. PVDF (10 wt% concentration) and LiClO4 (PVDF:LiClO4 3:1 by weight) dissolved in N,N-dimethylformamide, stirred at 50°C for 4h. XLLZO powders added (10 wt% in total PVDF+LLZO). Solution cast onto glass plate using doctor blade. Dried in vacuum at 60°C for 16h. Punched to 1/2 in. diameter. Pressed at 200 MPa using uniaxial press inside glovebox. Nb/Al-doped LLZO (Li6.03La3Zr1.75Nb0.25Al0.24O12) was synthesized via modified sol-gel; NLLZO was obtained by calcining gel at 850°C for 2h; MLLZO was obtained by calcining gel at 1100°C for 12h (with extra 5 wt% lithium); XLLZO was obtained by mixing NLLZO and MLLZO at 1:1 weight ratio.","CPE membrane, 160 μm thickness, 12.5% porosity, flexible, containing 10 wt% mixed-sized (1:1 w/w NLLZO and MLLZO) Nb/Al-doped LLZO fillers. PVDF concentration 10 wt% and PVDF:LiClO4 ratio 3:1 (by weight).","Abstract; Results and Discussion, paragraph 2; Figure 2b"
Improving Ionic Conductivity with Bimodal-Sized Li7La3Zr2O12 Fillers for Composite Polymer Electrolytes,"Yan Sun, Xiaowen Zhan, Jiazhi Hu, Yikai Wang, Shuang Gao, Yuhua Shen, Yang-Tse Cheng",Polyvinylidene fluoride-Lithium perchlorate-Nb/Al-doped nano-sized Lithium Lanthanum Zirconate Oxide,N-CPE / PVDF-LiClO4-NLLZO,Other,1.0,25 °C,"Slurry casting method. PVDF (Arkema, Kynar 741) and LiClO4 (Alfa Aesar, 99.99%) dried at 100°C under vacuum for 12h. PVDF (10 wt% concentration) and LiClO4 (PVDF:LiClO4 3:1 by weight) dissolved in N,N-dimethylformamide, stirred at 50°C for 4h. NLLZO powders added (10 wt% in total PVDF+LLZO). Solution cast onto glass plate using doctor blade. Dried in vacuum at 60°C for 16h. Punched to 1/2 in. diameter. Pressed at 200 MPa using uniaxial press inside glovebox. Nb/Al-doped LLZO (Li6.03La3Zr1.75Nb0.25Al0.24O12) was synthesized via modified sol-gel; gel calcined at 850 °C for 2h to obtain NLLZO.","CPE membrane, 24.8% porosity, containing 10 wt% nano-sized Nb/Al-doped LLZO fillers. Average cluster size of NLLZO is 0.44 μm. PVDF concentration 10 wt% and PVDF:LiClO4 ratio 3:1 (by weight).","Results and Discussion, paragraph 2; Figure 2b"
Improving Ionic Conductivity with Bimodal-Sized Li7La3Zr2O12 Fillers for Composite Polymer Electrolytes,"Yan Sun, Xiaowen Zhan, Jiazhi Hu, Yikai Wang, Shuang Gao, Yuhua Shen, Yang-Tse Cheng",Polyvinylidene fluoride-Lithium perchlorate-Nb/Al-doped micro-sized Lithium Lanthanum Zirconate Oxide,M-CPE / PVDF-LiClO4-MLLZO,Other,8.1,25 °C,"Slurry casting method. PVDF (Arkema, Kynar 741) and LiClO4 (Alfa Aesar, 99.99%) dried at 100°C under vacuum for 12h. PVDF (10 wt% concentration) and LiClO4 (PVDF:LiClO4 3:1 by weight) dissolved in N,N-dimethylformamide, stirred at 50°C for 4h. MLLZO powders added (10 wt% in total PVDF+LLZO). Solution cast onto glass plate using doctor blade. Dried in vacuum at 60°C for 16h. Punched to 1/2 in. diameter. Pressed at 200 MPa using uniaxial press inside glovebox. Nb/Al-doped LLZO (Li6.03La3Zr1.75Nb0.25Al0.24O12) was synthesized via modified sol-gel; gel calcined at 1100 °C for 12h to obtain MLLZO. Extra 5 wt% lithium used during MLLZO preparation.","CPE membrane, 34.9% porosity, containing 10 wt% micro-sized Nb/Al-doped LLZO fillers. Average cluster size of MLLZO is 4.31 μm. PVDF concentration 10 wt% and PVDF:LiClO4 ratio 3:1 (by weight).","Results and Discussion, paragraph 2; Figure 2b"
Improving Ionic Conductivity with Bimodal-Sized Li7La3Zr2O12 Fillers for Composite Polymer Electrolytes,"Yan Sun, Xiaowen Zhan, Jiazhi Hu, Yikai Wang, Shuang Gao, Yuhua Shen, Yang-Tse Cheng",Polyvinylidene fluoride-Lithium perchlorate,PVDF-SPE,Polymer,1.4,25 °C,"Slurry casting method. PVDF (Arkema, Kynar 741) and LiClO4 (Alfa Aesar, 99.99%) dried at 100°C under vacuum for 12h. PVDF (10 wt% concentration) and LiClO4 (PVDF:LiClO4 3:1 by weight) dissolved in N,N-dimethylformamide, stirred at 50°C for 4h. Solution cast onto glass plate using doctor blade. Dried in vacuum at 60°C for 16h. Punched to 1/2 in. diameter. Pressed at 200 MPa using uniaxial press inside glovebox.","SPE membrane, without LLZO fillers. PVDF concentration 10 wt% and PVDF:LiClO4 ratio 3:1 (by weight).","Results and Discussion, paragraph 2; Figure 2b"
Improving Ionic Conductivity with Bimodal-Sized Li7La3Zr2O12 Fillers for Composite Polymer Electrolytes,"Yan Sun, Xiaowen Zhan, Jiazhi Hu, Yikai Wang, Shuang Gao, Yuhua Shen, Yang-Tse Cheng",Nb/Al-doped Lithium Lanthanum Zirconate Oxide,LLZO / NLLZO (sintered),Ceramic,3.6,22 °C,"Nb/Al-doped LLZO (Li6.03La3Zr1.75Nb0.25Al0.24O12) synthesized via modified sol-gel method (as NLLZO). NLLZO powders ground in acetone (planter mill, 300 rpm/3 h). Pelletized using cold isostatic press at 200 MPa. Sintered at 1100 °C for 12 h. Pellets placed over a powder bed of identical composition at the bottom of the crucible and covered by the same powder to reduce lithium loss. Extra 5 wt% lithium used in preparation.",As-sintered pellet of Nb/Al-doped LLZO.,"Results and Discussion, paragraph 3; Figure 2c"
Improving Ionic Conductivity with Bimodal-Sized Li7La3Zr2O12 Fillers for Composite Polymer Electrolytes,"Yan Sun, Xiaowen Zhan, Jiazhi Hu, Yikai Wang, Shuang Gao, Yuhua Shen, Yang-Tse Cheng",Lithium Lanthanum Zirconate Tantalate Oxide-Polyethylene Oxide-Lithium perchlorate,LLZTO-PEO-LiClO4,Other,1.15,25 °C,N/A (Cited Work),N/A (Cited Work),"Introduction, paragraph 3; Citing Ref 3"
Improving Ionic Conductivity with Bimodal-Sized Li7La3Zr2O12 Fillers for Composite Polymer Electrolytes,"Yan Sun, Xiaowen Zhan, Jiazhi Hu, Yikai Wang, Shuang Gao, Yuhua Shen, Yang-Tse Cheng",Poly(propylene carbonate)-nanosized Lithium Lanthanum Zirconate Tantalate Oxide,PPC-LLZTO,Other,5.2,20 °C,N/A (Cited Work),N/A (Cited Work),"Introduction, paragraph 3; Citing Ref 8"
Improving Ionic Conductivity with Bimodal-Sized Li7La3Zr2O12 Fillers for Composite Polymer Electrolytes,"Yan Sun, Xiaowen Zhan, Jiazhi Hu, Yikai Wang, Shuang Gao, Yuhua Shen, Yang-Tse Cheng",Lithium Indium Gallium Germanate Silicate-Polyethylene Oxide,LICGC/PEO-based CPE,Other,10.0,room temperature,"Spray-coating followed by hot pressing (Cited Work, Ref 46)",N/A (Cited Work),"Results and Discussion, page 6, paragraph 1; Citing Ref 46"
Improving Ionic Conductivity with Bimodal-Sized Li7La3Zr2O12 Fillers for Composite Polymer Electrolytes,"Yan Sun, Xiaowen Zhan, Jiazhi Hu, Yikai Wang, Shuang Gao, Yuhua Shen, Yang-Tse Cheng",Polyvinylidene fluoride-based solid polymer electrolyte without Lithium Lanthanum Zirconate,PVDF-SPE,Polymer,1.8e-07,Not specified,Not specified,PVDF-based Solid Polymer Electrolyte (SPE) without LLZO filler.,Figure: _page_0_Figure_9.jpeg
Improving Ionic Conductivity with Bimodal-Sized Li7La3Zr2O12 Fillers for Composite Polymer Electrolytes,"Yan Sun, Xiaowen Zhan, Jiazhi Hu, Yikai Wang, Shuang Gao, Yuhua Shen, Yang-Tse Cheng",Composite Polymer Electrolyte with micro-sized Lithium Lanthanum Zirconate,CPE with micro-sized LLZO,Other,2.1e-06,Not specified,Not specified,Composite Polymer Electrolyte (CPE) containing micro-sized LLZO particles.,Figure: _page_0_Figure_9.jpeg
Improving Ionic Conductivity with Bimodal-Sized Li7La3Zr2O12 Fillers for Composite Polymer Electrolytes,"Yan Sun, Xiaowen Zhan, Jiazhi Hu, Yikai Wang, Shuang Gao, Yuhua Shen, Yang-Tse Cheng",Composite Polymer Electrolyte with nano-sized Lithium Lanthanum Zirconate,CPE with nano-sized LLZO,Other,4.7e-06,Not specified,Not specified,Composite Polymer Electrolyte (CPE) containing nano-sized LLZO particles.,Figure: _page_0_Figure_9.jpeg
Improving Ionic Conductivity with Bimodal-Sized Li7La3Zr2O12 Fillers for Composite Polymer Electrolytes,"Yan Sun, Xiaowen Zhan, Jiazhi Hu, Yikai Wang, Shuang Gao, Yuhua Shen, Yang-Tse Cheng",Composite Polymer Electrolyte with mix-sized Lithium Lanthanum Zirconate,CPE with mix-sized LLZO,Other,1.3e-05,Not specified,Not specified,Composite Polymer Electrolyte (CPE) containing a mixture of micro- and nano-sized LLZO particles.,Figure: _page_0_Figure_9.jpeg
Improving the Ionic Conductivity and Anode Interface Compatibility of LLZO/PVDF Composite Polymer Electrolytes by Compositional Tuning,"Bing Cheng, Peng Du, Jin Xiao, Xiaowen Zhan, Lingyun Zhu",LLZO/PVDF/LiClO4 composite polymer electrolyte,CPE-741,Other,1.2,RT,"Al-doped LLZO (Li6.28La3Zr2Al0.24O12) powders synthesized via sol-gel method (dissolving citric acid monohydrate, lithium nitrate, lanthanum nitrate hexahydrate, zirconium acetylacetonate, aluminum nitrate nonahydrate in deionized water/ethanol, stirred at 80 0C then 90 0C overnight, heated at 250 0C for 2h, then 800 0C for 1h). CPEs fabricated using slurry casting method (PVDF (Kynar 741) and LiClO4 dried at 120 0C under vacuum for 12h, dissolved in N,N-dimethylformamide (DMF) at 55 0C for 6h with stirring. LLZO powders (15 wt% of total PVDF and LLZO mass) incorporated. PVDF concentration maintained at 10%. Resultant mixture spread onto glass plate, dried under vacuum at 60 0C for 12h).","LLZO/PVDF/LiClO4 composite polymer electrolyte using Kynar PVDF 741. Optimized for high ionic conductivity and good interfacial stability, displaying lowest activation energy (0.247 eV), extensive electrochemical stability window (approximately 4.9 V), and robust mechanical strength.",Abstract
Improving the Ionic Conductivity and Anode Interface Compatibility of LLZO/PVDF Composite Polymer Electrolytes by Compositional Tuning,"Bing Cheng, Peng Du, Jin Xiao, Xiaowen Zhan, Lingyun Zhu",LLZO/PVDF/LiClO4 composite polymer electrolyte,CPE-741,Other,1.2,RT,"Al-doped LLZO (Li6.28La3Zr2Al0.24O12) powders synthesized via sol-gel method (dissolving citric acid monohydrate, lithium nitrate, lanthanum nitrate hexahydrate, zirconium acetylacetonate, aluminum nitrate nonahydrate in deionized water/ethanol, stirred at 80 0C then 90 0C overnight, heated at 250 0C for 2h, then 800 0C for 1h). CPEs fabricated using slurry casting method (PVDF (Kynar 741) and LiClO4 dried at 120 0C under vacuum for 12h, dissolved in N,N-dimethylformamide (DMF) at 55 0C for 6h with stirring. LLZO powders (15 wt% of total PVDF and LLZO mass) incorporated. PVDF concentration maintained at 10%. Resultant mixture spread onto glass plate, dried under vacuum at 60 0C for 12h).","LLZO/PVDF/LiClO4 composite polymer electrolyte using Kynar PVDF 741, LiClO4, and 15 wt% Al-doped LLZO filler. Maintains cubic-phase LLZO, exhibits reduced PVDF crystallinity, lowest activation energy (0.247 eV), optimal tensile strength (8.54 MPa) and Young's modulus (59.8 MPa), thermal decomposition at ~322 0C, lowest porosity (14.5%), and excellent stability against lithium metal.",Section 3.2
Improving the Ionic Conductivity and Anode Interface Compatibility of LLZO/PVDF Composite Polymer Electrolytes by Compositional Tuning,"Bing Cheng, Peng Du, Jin Xiao, Xiaowen Zhan, Lingyun Zhu",LLZO/PVDF/LiClO4 composite polymer electrolyte,CPE-741,Other,1.2,RT,"Al-doped LLZO (Li6.28La3Zr2Al0.24O12) powders synthesized via sol-gel method (dissolving citric acid monohydrate, lithium nitrate, lanthanum nitrate hexahydrate, zirconium acetylacetonate, aluminum nitrate nonahydrate in deionized water/ethanol, stirred at 80 0C then 90 0C overnight, heated at 250 0C for 2h, then 800 0C for 1h). CPEs fabricated using slurry casting method (PVDF (Kynar 741) and LiClO4 dried at 120 0C under vacuum for 12h, dissolved in N,N-dimethylformamide (DMF) at 55 0C for 6h with stirring. LLZO powders (15 wt% of total PVDF and LLZO mass) incorporated. PVDF concentration maintained at 10%. Resultant mixture spread onto glass plate, dried under vacuum at 60 0C for 12h).","LLZO/PVDF/LiClO4 composite polymer electrolyte using Kynar PVDF 741, LiClO4, and 15 wt% Al-doped LLZO filler. Maintains cubic-phase LLZO, exhibits reduced PVDF crystallinity, and lowest porosity (14.5%).","Figure 2b, plot digitization"
Improving the Ionic Conductivity and Anode Interface Compatibility of LLZO/PVDF Composite Polymer Electrolytes by Compositional Tuning,"Bing Cheng, Peng Du, Jin Xiao, Xiaowen Zhan, Lingyun Zhu",LLZO/PVDF/LiClO4 composite polymer electrolyte,CPE-761,Other,5.0,RT,"Al-doped LLZO (Li6.28La3Zr2Al0.24O12) powders synthesized via sol-gel method (dissolving citric acid monohydrate, lithium nitrate, lanthanum nitrate hexahydrate, zirconium acetylacetonate, aluminum nitrate nonahydrate in deionized water/ethanol, stirred at 80 0C then 90 0C overnight, heated at 250 0C for 2h, then 800 0C for 1h). CPEs fabricated using slurry casting method (PVDF (Kynar 761) and LiClO4 dried at 120 0C under vacuum for 12h, dissolved in N,N-dimethylformamide (DMF) at 55 0C for 6h with stirring. LLZO powders (15 wt% of total PVDF and LLZO mass) incorporated. PVDF concentration maintained at 10%. Resultant mixture spread onto glass plate, dried under vacuum at 60 0C for 12h).","LLZO/PVDF/LiClO4 composite polymer electrolyte using Kynar PVDF 761, LiClO4, and 15 wt% Al-doped LLZO filler. Maintains cubic-phase LLZO, exhibits reduced PVDF crystallinity, and higher porosity (26.8%) than CPE-741.","Figure 2b, plot digitization"
Improving the Ionic Conductivity and Anode Interface Compatibility of LLZO/PVDF Composite Polymer Electrolytes by Compositional Tuning,"Bing Cheng, Peng Du, Jin Xiao, Xiaowen Zhan, Lingyun Zhu",LLZO/PVDF/LiClO4 composite polymer electrolyte,CPE-900,Other,4.0,RT,"Al-doped LLZO (Li6.28La3Zr2Al0.24O12) powders synthesized via sol-gel method (dissolving citric acid monohydrate, lithium nitrate, lanthanum nitrate hexahydrate, zirconium acetylacetonate, aluminum nitrate nonahydrate in deionized water/ethanol, stirred at 80 0C then 90 0C overnight, heated at 250 0C for 2h, then 800 0C for 1h). CPEs fabricated using slurry casting method (PVDF (Kynar HSV 900) and LiClO4 dried at 120 0C under vacuum for 12h, dissolved in N,N-dimethylformamide (DMF) at 55 0C for 6h with stirring. LLZO powders (15 wt% of total PVDF and LLZO mass) incorporated. PVDF concentration maintained at 10%. Resultant mixture spread onto glass plate, dried under vacuum at 60 0C for 12h).","LLZO/PVDF/LiClO4 composite polymer electrolyte using Kynar HSV 900 PVDF, LiClO4, and 15 wt% Al-doped LLZO filler. Maintains cubic-phase LLZO, exhibits reduced PVDF crystallinity, and highest porosity (31.6%) among the three.","Figure 2b, plot digitization"
Improving the Ionic Conductivity and Anode Interface Compatibility of LLZO/PVDF Composite Polymer Electrolytes by Compositional Tuning,"Bing Cheng, Peng Du, Jin Xiao, Xiaowen Zhan, Lingyun Zhu",LLZO/PVDF/LiClO4 composite polymer electrolyte,CPE-741 (3:1),Other,8.7,RT,"Al-doped LLZO (Li6.28La3Zr2Al0.24O12) powders synthesized via sol-gel method (dissolving citric acid monohydrate, lithium nitrate, lanthanum nitrate hexahydrate, zirconium acetylacetonate, aluminum nitrate nonahydrate in deionized water/ethanol, stirred at 80 0C then 90 0C overnight, heated at 250 0C for 2h, then 800 0C for 1h). CPEs fabricated using slurry casting method (PVDF (Kynar 741) and LiClO4 dried at 120 0C under vacuum for 12h, dissolved in N,N-dimethylformamide (DMF) at 55 0C for 6h with stirring. LLZO powders (15 wt% of total PVDF and LLZO mass) incorporated. PVDF concentration maintained at 10%. Resultant mixture spread onto glass plate, dried under vacuum at 60 0C for 12h).","LLZO/PVDF/LiClO4 composite polymer electrolyte using Kynar PVDF 741, LiClO4, and 15 wt% Al-doped LLZO filler. Exhibits the most unstable interface and higher porosity than CPE-741 (2:1).",Section 3.3
Improving the Ionic Conductivity and Anode Interface Compatibility of LLZO/PVDF Composite Polymer Electrolytes by Compositional Tuning,"Bing Cheng, Peng Du, Jin Xiao, Xiaowen Zhan, Lingyun Zhu",LLZO/PVDF/LiClO4 composite polymer electrolyte,CPE-741,Other,1.2,RT,"Al-doped LLZO (Li6.28La3Zr2Al0.24O12) powders synthesized via sol-gel method (dissolving citric acid monohydrate, lithium nitrate, lanthanum nitrate hexahydrate, zirconium acetylacetonate, aluminum nitrate nonahydrate in deionized water/ethanol, stirred at 80 0C then 90 0C overnight, heated at 250 0C for 2h, then 800 0C for 1h). CPEs fabricated using slurry casting method (PVDF (Kynar 741) and LiClO4 dried at 120 0C under vacuum for 12h, dissolved in N,N-dimethylformamide (DMF) at 55 0C for 6h with stirring. LLZO powders (15 wt% of total PVDF and LLZO mass) incorporated. PVDF concentration maintained at 10%. Resultant mixture spread onto glass plate, dried under vacuum at 60 0C for 12h).","LLZO/PVDF/LiClO4 composite polymer electrolyte using Kynar PVDF 741, LiClO4, and 15 wt% Al-doped LLZO filler. Achieves optimal balance between ionic conductivity and interface stability, with a wide electrochemical stability window (4.9 V), high tensile strength (8.54 MPa), high Young's modulus (59.8 MPa), and good thermal stability (~322 0C).",Section 3.3
Improving the Ionic Conductivity and Anode Interface Compatibility of LLZO/PVDF Composite Polymer Electrolytes by Compositional Tuning,"Bing Cheng, Peng Du, Jin Xiao, Xiaowen Zhan, Lingyun Zhu",LLZO/PVDF/LiClO4 composite polymer electrolyte,CPE-741 (1:1),Other,1.5,RT,"Al-doped LLZO (Li6.28La3Zr2Al0.24O12) powders synthesized via sol-gel method (dissolving citric acid monohydrate, lithium nitrate, lanthanum nitrate hexahydrate, zirconium acetylacetonate, aluminum nitrate nonahydrate in deionized water/ethanol, stirred at 80 0C then 90 0C overnight, heated at 250 0C for 2h, then 800 0C for 1h). CPEs fabricated using slurry casting method (PVDF (Kynar 741) and LiClO4 dried at 120 0C under vacuum for 12h, dissolved in N,N-dimethylformamide (DMF) at 55 0C for 6h with stirring. LLZO powders (15 wt% of total PVDF and LLZO mass) incorporated. PVDF concentration maintained at 10%. Resultant mixture spread onto glass plate, dried under vacuum at 60 0C for 12h).","LLZO/PVDF/LiClO4 composite polymer electrolyte using Kynar PVDF 741, LiClO4, and 15 wt% Al-doped LLZO filler. Exhibits slightly higher ionic conductivity than CPE-741 (2:1) but shows a less stable interface against lithium metal and higher porosity than CPE-741 (2:1).",Section 3.3
Improving the Ionic Conductivity and Anode Interface Compatibility of LLZO/PVDF Composite Polymer Electrolytes by Compositional Tuning,"Bing Cheng, Peng Du, Jin Xiao, Xiaowen Zhan, Lingyun Zhu",LLZO/PVDF/LiClO4 composite polymer electrolyte,CPE-741 (3:1),Other,8.7,RT,"Al-doped LLZO (Li6.28La3Zr2Al0.24O12) powders synthesized via sol-gel method (dissolving citric acid monohydrate, lithium nitrate, lanthanum nitrate hexahydrate, zirconium acetylacetonate, aluminum nitrate nonahydrate in deionized water/ethanol, stirred at 80 0C then 90 0C overnight, heated at 250 0C for 2h, then 800 0C for 1h). CPEs fabricated using slurry casting method (PVDF (Kynar 741) and LiClO4 dried at 120 0C under vacuum for 12h, dissolved in N,N-dimethylformamide (DMF) at 55 0C for 6h with stirring. LLZO powders (15 wt% of total PVDF and LLZO mass) incorporated. PVDF concentration maintained at 10%. Resultant mixture spread onto glass plate, dried under vacuum at 60 0C for 12h).","LLZO/PVDF/LiClO4 composite polymer electrolyte using Kynar PVDF 741, LiClO4, and 15 wt% Al-doped LLZO filler.","Figure 4a, plot digitization"
Improving the Ionic Conductivity and Anode Interface Compatibility of LLZO/PVDF Composite Polymer Electrolytes by Compositional Tuning,"Bing Cheng, Peng Du, Jin Xiao, Xiaowen Zhan, Lingyun Zhu",LLZO/PVDF/LiClO4 composite polymer electrolyte,CPE-741,Other,1.2,RT,"Al-doped LLZO (Li6.28La3Zr2Al0.24O12) powders synthesized via sol-gel method (dissolving citric acid monohydrate, lithium nitrate, lanthanum nitrate hexahydrate, zirconium acetylacetonate, aluminum nitrate nonahydrate in deionized water/ethanol, stirred at 80 0C then 90 0C overnight, heated at 250 0C for 2h, then 800 0C for 1h). CPEs fabricated using slurry casting method (PVDF (Kynar 741) and LiClO4 dried at 120 0C under vacuum for 12h, dissolved in N,N-dimethylformamide (DMF) at 55 0C for 6h with stirring. LLZO powders (15 wt% of total PVDF and LLZO mass) incorporated. PVDF concentration maintained at 10%. Resultant mixture spread onto glass plate, dried under vacuum at 60 0C for 12h).","LLZO/PVDF/LiClO4 composite polymer electrolyte using Kynar PVDF 741, LiClO4, and 15 wt% Al-doped LLZO filler.","Figure 4a, plot digitization"
Improving the Ionic Conductivity and Anode Interface Compatibility of LLZO/PVDF Composite Polymer Electrolytes by Compositional Tuning,"Bing Cheng, Peng Du, Jin Xiao, Xiaowen Zhan, Lingyun Zhu",LLZO/PVDF/LiClO4 composite polymer electrolyte,CPE-741 (1:1),Other,1.5,RT,"Al-doped LLZO (Li6.28La3Zr2Al0.24O12) powders synthesized via sol-gel method (dissolving citric acid monohydrate, lithium nitrate, lanthanum nitrate hexahydrate, zirconium acetylacetonate, aluminum nitrate nonahydrate in deionized water/ethanol, stirred at 80 0C then 90 0C overnight, heated at 250 0C for 2h, then 800 0C for 1h). CPEs fabricated using slurry casting method (PVDF (Kynar 741) and LiClO4 dried at 120 0C under vacuum for 12h, dissolved in N,N-dimethylformamide (DMF) at 55 0C for 6h with stirring. LLZO powders (15 wt% of total PVDF and LLZO mass) incorporated. PVDF concentration maintained at 10%. Resultant mixture spread onto glass plate, dried under vacuum at 60 0C for 12h).","LLZO/PVDF/LiClO4 composite polymer electrolyte using Kynar PVDF 741, LiClO4, and 15 wt% Al-doped LLZO filler.","Figure 4a, plot digitization"
Interface Strategies for Enhancing the Lithium-Ion Transport of Composite Polymer Electrolytes toward High-Performance Solid-State Batteries,"Yingjie Liu, Jinhai Cai, Wanying Chang, Yingying Tan, Chunyan Lai, Yiting Peng, Haimei Liu",Poly(vinylidene fluoride) + bis(trifluoromethane) sulfonimide lithium + Lithium Lanthanum Zirconate Oxide + N-methoxyethyl-N-methyl-pyrrolidinium bis(trifluoromethanesulfonyl)-imide,PVDF/LiTFSI/LLZO/Pyr1(2O1)TFSI,Other,0.000243,RT,"PVDF (Mw = 1,000,000, HSV900) and LiTFSI (99.99%) at a 3:1 weight ratio were dissolved in NMP (10 wt% polymer concentration) and mechanically stirred for 6 h to obtain a homogeneous solution. LLZO (Shanghai Cuntian, 10 wt% of PVDF) and Pyr1(2O1)TFSI (99%, C10H18F6N2O5S2, 90 wt% of PVDF) were then added into the homogeneous solution and stirred for another 6 h. The homogenized slurry was cast onto a glass plate and dried at 70 °C in a vacuum. The electrolyte film was peeled off, sliced into 19 mm diameter discs, and kept in a vacuum.","Composite polymer electrolyte with 90 wt% of N-methoxyethyl-N-methyl-pyrrolidinium bis(trifluoromethanesulfonyl)-imide (Pyr1(2O1)TFSI) relative to PVDF, and 10 wt% of Lithium Lanthanum Zirconate Oxide (LLZO) relative to PVDF.",Abstract
Interface Strategies for Enhancing the Lithium-Ion Transport of Composite Polymer Electrolytes toward High-Performance Solid-State Batteries,"Yingjie Liu, Jinhai Cai, Wanying Chang, Yingying Tan, Chunyan Lai, Yiting Peng, Haimei Liu",Poly(vinylidene fluoride) + bis(trifluoromethane) sulfonimide lithium + Lithium Lanthanum Zirconate Oxide,PVDF/LiTFSI/LLZO,Other,8.3e-05,30 °C,"PVDF (Mw = 1,000,000, HSV900) and LiTFSI (99.99%) at a 3:1 weight ratio were dissolved in NMP (10 wt% polymer concentration) and mechanically stirred for 6 h to obtain a homogeneous solution. LLZO (Shanghai Cuntian, 10 wt% of PVDF) was then added into the homogeneous solution and stirred for another 6 h. The homogenized slurry was cast onto a glass plate and dried at 70 °C in a vacuum. The electrolyte film was peeled off, sliced into 19 mm diameter discs, and kept in a vacuum.","Composite polymer electrolyte consisting of Poly(vinylidene fluoride), bis(trifluoromethane) sulfonimide lithium, and Lithium Lanthanum Zirconate Oxide ceramic filler, without ionic liquid or crotonic acid modification.","Results and Discussion, paragraph associated with Figure 6a,b"
Interface Strategies for Enhancing the Lithium-Ion Transport of Composite Polymer Electrolytes toward High-Performance Solid-State Batteries,"Yingjie Liu, Jinhai Cai, Wanying Chang, Yingying Tan, Chunyan Lai, Yiting Peng, Haimei Liu",Poly(vinylidene fluoride) + bis(trifluoromethane) sulfonimide lithium + Lithium Lanthanum Zirconate Oxide + N-methoxyethyl-N-methyl-pyrrolidinium bis(trifluoromethanesulfonyl)-imide,PVDF/LiTFSI/LLZO/Pyr1(2O1)TFSI,Other,0.000243,30 °C,"PVDF (Mw = 1,000,000, HSV900) and LiTFSI (99.99%) at a 3:1 weight ratio were dissolved in NMP (10 wt% polymer concentration) and mechanically stirred for 6 h to obtain a homogeneous solution. LLZO (Shanghai Cuntian, 10 wt% of PVDF) and Pyr1(2O1)TFSI (99%, C10H18F6N2O5S2, 90 wt% of PVDF) were then added into the homogeneous solution and stirred for another 6 h. The homogenized slurry was cast onto a glass plate and dried at 70 °C in a vacuum. The electrolyte film was peeled off, sliced into 19 mm diameter discs, and kept in a vacuum.","Composite polymer electrolyte with 90 wt% of N-methoxyethyl-N-methyl-pyrrolidinium bis(trifluoromethanesulfonyl)-imide (Pyr1(2O1)TFSI) relative to PVDF, and 10 wt% of Lithium Lanthanum Zirconate Oxide (LLZO) relative to PVDF.","Results and Discussion, paragraph associated with Figure 6a,b"
Interface Strategies for Enhancing the Lithium-Ion Transport of Composite Polymer Electrolytes toward High-Performance Solid-State Batteries,"Yingjie Liu, Jinhai Cai, Wanying Chang, Yingying Tan, Chunyan Lai, Yiting Peng, Haimei Liu",Poly(vinylidene fluoride) + bis(trifluoromethane) sulfonimide lithium + Lithium Lanthanum Zirconate Oxide + N-methoxyethyl-N-methyl-pyrrolidinium bis(trifluoromethanesulfonyl)-imide,PVDF/LiTFSI/LLZO/Pyr1(2O1)TFSI,Other,0.0001,30 °C,"PVDF (Mw = 1,000,000, HSV900) and LiTFSI (99.99%) at a 3:1 weight ratio were dissolved in NMP (10 wt% polymer concentration) and mechanically stirred for 6 h to obtain a homogeneous solution. LLZO (Shanghai Cuntian, 10 wt% of PVDF) and Pyr1(2O1)TFSI (99%, C10H18F6N2O5S2, 30 wt% of PVDF) were then added into the homogeneous solution and stirred for another 6 h. The homogenized slurry was cast onto a glass plate and dried at 70 °C in a vacuum. The electrolyte film was peeled off, sliced into 19 mm diameter discs, and kept in a vacuum.","Composite polymer electrolyte with 30 wt% of N-methoxyethyl-N-methyl-pyrrolidinium bis(trifluoromethanesulfonyl)-imide (Pyr1(2O1)TFSI) relative to PVDF, and 10 wt% of Lithium Lanthanum Zirconate Oxide (LLZO) relative to PVDF.","Figure 6(a), plot digitization"
Interface Strategies for Enhancing the Lithium-Ion Transport of Composite Polymer Electrolytes toward High-Performance Solid-State Batteries,"Yingjie Liu, Jinhai Cai, Wanying Chang, Yingying Tan, Chunyan Lai, Yiting Peng, Haimei Liu",Poly(vinylidene fluoride) + bis(trifluoromethane) sulfonimide lithium + Lithium Lanthanum Zirconate Oxide + N-methoxyethyl-N-methyl-pyrrolidinium bis(trifluoromethanesulfonyl)-imide,PVDF/LiTFSI/LLZO/Pyr1(2O1)TFSI,Other,0.00016,30 °C,"PVDF (Mw = 1,000,000, HSV900) and LiTFSI (99.99%) at a 3:1 weight ratio were dissolved in NMP (10 wt% polymer concentration) and mechanically stirred for 6 h to obtain a homogeneous solution. LLZO (Shanghai Cuntian, 10 wt% of PVDF) and Pyr1(2O1)TFSI (99%, C10H18F6N2O5S2, 60 wt% of PVDF) were then added into the homogeneous solution and stirred for another 6 h. The homogenized slurry was cast onto a glass plate and dried at 70 °C in a vacuum. The electrolyte film was peeled off, sliced into 19 mm diameter discs, and kept in a vacuum.","Composite polymer electrolyte with 60 wt% of N-methoxyethyl-N-methyl-pyrrolidinium bis(trifluoromethanesulfonyl)-imide (Pyr1(2O1)TFSI) relative to PVDF, and 10 wt% of Lithium Lanthanum Zirconate Oxide (LLZO) relative to PVDF.","Figure 6(a), plot digitization"
Interface Strategies for Enhancing the Lithium-Ion Transport of Composite Polymer Electrolytes toward High-Performance Solid-State Batteries,"Yingjie Liu, Jinhai Cai, Wanying Chang, Yingying Tan, Chunyan Lai, Yiting Peng, Haimei Liu",Poly(vinylidene fluoride) + bis(trifluoromethane) sulfonimide lithium + Lithium Lanthanum Zirconate Oxide + N-methoxyethyl-N-methyl-pyrrolidinium bis(trifluoromethanesulfonyl)-imide,PVDF/LiTFSI/LLZO/Pyr1(2O1)TFSI,Other,0.00025,30 °C,"PVDF (Mw = 1,000,000, HSV900) and LiTFSI (99.99%) at a 3:1 weight ratio were dissolved in NMP (10 wt% polymer concentration) and mechanically stirred for 6 h to obtain a homogeneous solution. LLZO (Shanghai Cuntian, 10 wt% of PVDF) and Pyr1(2O1)TFSI (99%, C10H18F6N2O5S2, 90 wt% of PVDF) were then added into the homogeneous solution and stirred for another 6 h. The homogenized slurry was cast onto a glass plate and dried at 70 °C in a vacuum. The electrolyte film was peeled off, sliced into 19 mm diameter discs, and kept in a vacuum.","Composite polymer electrolyte with 90 wt% of N-methoxyethyl-N-methyl-pyrrolidinium bis(trifluoromethanesulfonyl)-imide (Pyr1(2O1)TFSI) relative to PVDF, and 10 wt% of Lithium Lanthanum Zirconate Oxide (LLZO) relative to PVDF.","Figure 6(a), plot digitization"
Interface Strategies for Enhancing the Lithium-Ion Transport of Composite Polymer Electrolytes toward High-Performance Solid-State Batteries,"Yingjie Liu, Jinhai Cai, Wanying Chang, Yingying Tan, Chunyan Lai, Yiting Peng, Haimei Liu",Poly(vinylidene fluoride) + bis(trifluoromethane) sulfonimide lithium + Lithium Lanthanum Zirconate Oxide + Crotonic acid,PVDF/LiTFSI/LLZO/Crotonic acid,Other,0.0001,30 °C,"PVDF (Mw = 1,000,000, HSV900) and LiTFSI (99.99%) at a 3:1 weight ratio were dissolved in NMP (10 wt% polymer concentration) and mechanically stirred for 6 h to obtain a homogeneous solution. LLZO (Shanghai Cuntian, 10 wt% of PVDF) and crotonic acid (98%, C4H6O2, 10 wt% of PVDF) were then added into the homogeneous solution and stirred for another 6 h. The homogenized slurry was cast onto a glass plate and dried at 70 °C in a vacuum. The electrolyte film was peeled off, sliced into 19 mm diameter discs, and kept in a vacuum.","Composite polymer electrolyte consisting of Poly(vinylidene fluoride), bis(trifluoromethane) sulfonimide lithium, and Lithium Lanthanum Zirconate Oxide ceramic filler treated with 10 wt% crotonic acid relative to PVDF.","Figure 6(b), plot digitization"
Interface Strategies for Enhancing the Lithium-Ion Transport of Composite Polymer Electrolytes toward High-Performance Solid-State Batteries,"Yingjie Liu, Jinhai Cai, Wanying Chang, Yingying Tan, Chunyan Lai, Yiting Peng, Haimei Liu",Poly(vinylidene fluoride) + bis(trifluoromethane) sulfonimide lithium + Lithium Lanthanum Zirconate Oxide + Crotonic acid,PVDF/LiTFSI/LLZO/Crotonic acid,Other,0.00016,30 °C,"PVDF (Mw = 1,000,000, HSV900) and LiTFSI (99.99%) at a 3:1 weight ratio were dissolved in NMP (10 wt% polymer concentration) and mechanically stirred for 6 h to obtain a homogeneous solution. LLZO (Shanghai Cuntian, 10 wt% of PVDF) and crotonic acid (98%, C4H6O2, 20 wt% of PVDF) were then added into the homogeneous solution and stirred for another 6 h. The homogenized slurry was cast onto a glass plate and dried at 70 °C in a vacuum. The electrolyte film was peeled off, sliced into 19 mm diameter discs, and kept in a vacuum.","Composite polymer electrolyte consisting of Poly(vinylidene fluoride), bis(trifluoromethane) sulfonimide lithium, and Lithium Lanthanum Zirconate Oxide ceramic filler treated with 20 wt% crotonic acid relative to PVDF.","Figure 6(b), plot digitization"
Interface Strategies for Enhancing the Lithium-Ion Transport of Composite Polymer Electrolytes toward High-Performance Solid-State Batteries,"Yingjie Liu, Jinhai Cai, Wanying Chang, Yingying Tan, Chunyan Lai, Yiting Peng, Haimei Liu",Poly(vinylidene fluoride) + bis(trifluoromethane) sulfonimide lithium + Lithium Lanthanum Zirconate Oxide + Crotonic acid,PVDF/LiTFSI/LLZO/Crotonic acid,Other,0.0001,30 °C,"PVDF (Mw = 1,000,000, HSV900) and LiTFSI (99.99%) at a 3:1 weight ratio were dissolved in NMP (10 wt% polymer concentration) and mechanically stirred for 6 h to obtain a homogeneous solution. LLZO (Shanghai Cuntian, 10 wt% of PVDF) and crotonic acid (98%, C4H6O2, 30 wt% of PVDF) were then added into the homogeneous solution and stirred for another 6 h. The homogenized slurry was cast onto a glass plate and dried at 70 °C in a vacuum. The electrolyte film was peeled off, sliced into 19 mm diameter discs, and kept in a vacuum.","Composite polymer electrolyte consisting of Poly(vinylidene fluoride), bis(trifluoromethane) sulfonimide lithium, and Lithium Lanthanum Zirconate Oxide ceramic filler treated with 30 wt% crotonic acid relative to PVDF.","Figure 6(b), plot digitization"
Interface Strategies for Enhancing the Lithium-Ion Transport of Composite Polymer Electrolytes toward High-Performance Solid-State Batteries,"Yingjie Liu, Jinhai Cai, Wanying Chang, Yingying Tan, Chunyan Lai, Yiting Peng, Haimei Liu",Composite Polymer Electrolyte I-30,CPEI-30,Polymer,0.000251,30 °C (303 K),Not provided,Not provided,Figure: _page_7_Figure_3.jpeg
Interface Strategies for Enhancing the Lithium-Ion Transport of Composite Polymer Electrolytes toward High-Performance Solid-State Batteries,"Yingjie Liu, Jinhai Cai, Wanying Chang, Yingying Tan, Chunyan Lai, Yiting Peng, Haimei Liu",Composite Polymer Electrolyte I-30,CPEI-30,Polymer,0.000355,84 °C (357 K),Not provided,Not provided,Figure: _page_7_Figure_3.jpeg
Interface Strategies for Enhancing the Lithium-Ion Transport of Composite Polymer Electrolytes toward High-Performance Solid-State Batteries,"Yingjie Liu, Jinhai Cai, Wanying Chang, Yingying Tan, Chunyan Lai, Yiting Peng, Haimei Liu",Composite Polymer Electrolyte I-20,CPEI-20,Polymer,0.0002,30 °C (303 K),Not provided,Not provided,Figure: _page_7_Figure_3.jpeg
Interface Strategies for Enhancing the Lithium-Ion Transport of Composite Polymer Electrolytes toward High-Performance Solid-State Batteries,"Yingjie Liu, Jinhai Cai, Wanying Chang, Yingying Tan, Chunyan Lai, Yiting Peng, Haimei Liu",Composite Polymer Electrolyte I-20,CPEI-20,Polymer,0.000282,84 °C (357 K),Not provided,Not provided,Figure: _page_7_Figure_3.jpeg
Interface Strategies for Enhancing the Lithium-Ion Transport of Composite Polymer Electrolytes toward High-Performance Solid-State Batteries,"Yingjie Liu, Jinhai Cai, Wanying Chang, Yingying Tan, Chunyan Lai, Yiting Peng, Haimei Liu",Composite Polymer Electrolyte I-10,CPEI-10,Polymer,0.000141,30 °C (303 K),Not provided,Not provided,Figure: _page_7_Figure_3.jpeg
Interface Strategies for Enhancing the Lithium-Ion Transport of Composite Polymer Electrolytes toward High-Performance Solid-State Batteries,"Yingjie Liu, Jinhai Cai, Wanying Chang, Yingying Tan, Chunyan Lai, Yiting Peng, Haimei Liu",Composite Polymer Electrolyte I-10,CPEI-10,Polymer,0.000224,84 °C (357 K),Not provided,Not provided,Figure: _page_7_Figure_3.jpeg
