Repository: bhattadeb34/FACT_Data_Extraction_Scientific_Papers

File: master_conductivity_data.csv (part 13 of 52)
paper_title,paper_authors,full_name,acronym,material_class,ionic_conductivity_S_per_cm,temperature,processing_method,material_description,source_location
Interface Strategies for Enhancing the Lithium-Ion Transport of Composite Polymer Electrolytes toward High-Performance Solid-State Batteries,"Yingjie Liu, Jinhai Cai, Wanying Chang, Yingying Tan, Chunyan Lai, Yiting Peng, Haimei Liu",Composite Polymer Electrolyte,CPE,Polymer,7.94e-05,30 °C (303 K),Not provided,Baseline electrolyte,Figure: _page_7_Figure_3.jpeg
Interface Strategies for Enhancing the Lithium-Ion Transport of Composite Polymer Electrolytes toward High-Performance Solid-State Batteries,"Yingjie Liu, Jinhai Cai, Wanying Chang, Yingying Tan, Chunyan Lai, Yiting Peng, Haimei Liu",Composite Polymer Electrolyte,CPE,Polymer,0.000141,84 °C (357 K),Not provided,Baseline electrolyte,Figure: _page_7_Figure_3.jpeg
Interface Strategies for Enhancing the Lithium-Ion Transport of Composite Polymer Electrolytes toward High-Performance Solid-State Batteries,"Yingjie Liu, Jinhai Cai, Wanying Chang, Yingying Tan, Chunyan Lai, Yiting Peng, Haimei Liu",Composite Polymer Electrolyte C-30,CPEC-30,Polymer,0.000158,30 °C (303 K),Not provided,Not provided,Figure: _page_7_Figure_3.jpeg
Interface Strategies for Enhancing the Lithium-Ion Transport of Composite Polymer Electrolytes toward High-Performance Solid-State Batteries,"Yingjie Liu, Jinhai Cai, Wanying Chang, Yingying Tan, Chunyan Lai, Yiting Peng, Haimei Liu",Composite Polymer Electrolyte C-30,CPEC-30,Polymer,0.000224,84 °C (357 K),Not provided,Not provided,Figure: _page_7_Figure_3.jpeg
Interface Strategies for Enhancing the Lithium-Ion Transport of Composite Polymer Electrolytes toward High-Performance Solid-State Batteries,"Yingjie Liu, Jinhai Cai, Wanying Chang, Yingying Tan, Chunyan Lai, Yiting Peng, Haimei Liu",Composite Polymer Electrolyte C-20,CPEC-20,Polymer,0.000126,30 °C (303 K),Not provided,Not provided,Figure: _page_7_Figure_3.jpeg
Interface Strategies for Enhancing the Lithium-Ion Transport of Composite Polymer Electrolytes toward High-Performance Solid-State Batteries,"Yingjie Liu, Jinhai Cai, Wanying Chang, Yingying Tan, Chunyan Lai, Yiting Peng, Haimei Liu",Composite Polymer Electrolyte C-20,CPEC-20,Polymer,0.000178,84 °C (357 K),Not provided,Not provided,Figure: _page_7_Figure_3.jpeg
Interface Strategies for Enhancing the Lithium-Ion Transport of Composite Polymer Electrolytes toward High-Performance Solid-State Batteries,"Yingjie Liu, Jinhai Cai, Wanying Chang, Yingying Tan, Chunyan Lai, Yiting Peng, Haimei Liu",Composite Polymer Electrolyte C-10,CPEC-10,Polymer,0.0001,30 °C (303 K),Not provided,Not provided,Figure: _page_7_Figure_3.jpeg
Interface Strategies for Enhancing the Lithium-Ion Transport of Composite Polymer Electrolytes toward High-Performance Solid-State Batteries,"Yingjie Liu, Jinhai Cai, Wanying Chang, Yingying Tan, Chunyan Lai, Yiting Peng, Haimei Liu",Composite Polymer Electrolyte C-10,CPEC-10,Polymer,0.000151,84 °C (357 K),Not provided,Not provided,Figure: _page_7_Figure_3.jpeg
Interface Strategies for Enhancing the Lithium-Ion Transport of Composite Polymer Electrolytes toward High-Performance Solid-State Batteries,"Yingjie Liu, Jinhai Cai, Wanying Chang, Yingying Tan, Chunyan Lai, Yiting Peng, Haimei Liu",Composite Polymer Electrolyte,CPE,Polymer,8.32e-05,30 °C (303 K),Not provided,Baseline electrolyte,Figure: _page_7_Figure_3.jpeg
Interface Strategies for Enhancing the Lithium-Ion Transport of Composite Polymer Electrolytes toward High-Performance Solid-State Batteries,"Yingjie Liu, Jinhai Cai, Wanying Chang, Yingying Tan, Chunyan Lai, Yiting Peng, Haimei Liu",Composite Polymer Electrolyte,CPE,Polymer,0.000126,84 °C (357 K),Not provided,Baseline electrolyte,Figure: _page_7_Figure_3.jpeg
Ionic Conduction in Composite Polymer Electrolytes: Case of PEO:Ga-LLZO Composites,"Zhuo Li, He-Ming Huang, Jia-Kun Zhu, Jian-Fang Wu, Hui Yang, Lu Wei, Xin Guo",Poly(ethylene oxide):Gallium-doped Lithium Lanthanum Zirconate Oxide composite,PEO:Ga-LLZO,Other,7.2,30 °C,"Ga-LLZO nanoparticles (synthesized by Pechini method, calcined at 650 °C in air) dispersed into PEO (Mv = 600000 g mol-1, dried at 60 °C for 24 h in vacuum) dissolved in anhydrous acetonitrile, mixture stirred for 24 h, slurry cast onto Teflon substrate and dried in vacuum overnight at 60 °C.","Composite of PEO matrix with 16 vol % Ga-LLZO nanoparticles (cubic garnet structure, 40-50 nm particle size), homogeneously distributed with no aggregation, stable up to ~180 °C, melting point 55 °C.",Abstract
Ionic Conduction in Composite Polymer Electrolytes: Case of PEO:Ga-LLZO Composites,"Zhuo Li, He-Ming Huang, Jia-Kun Zhu, Jian-Fang Wu, Hui Yang, Lu Wei, Xin Guo",Various Ceramic Electrolytes,"LLTO, LLZO, LATP, LGPS",Ceramic,1.0,room temperature,N/A (Cited Work),N/A (Cited Work),"Introduction, paragraph 2"
Ionic Conduction in Composite Polymer Electrolytes: Case of PEO:Ga-LLZO Composites,"Zhuo Li, He-Ming Huang, Jia-Kun Zhu, Jian-Fang Wu, Hui Yang, Lu Wei, Xin Guo",Various Polymer Electrolytes,"PEO, PAN, PPC, PVCA",Other,10.0,room temperature,N/A (Cited Work),N/A (Cited Work),"Introduction, paragraph 3"
Ionic Conduction in Composite Polymer Electrolytes: Case of PEO:Ga-LLZO Composites,"Zhuo Li, He-Ming Huang, Jia-Kun Zhu, Jian-Fang Wu, Hui Yang, Lu Wei, Xin Guo",Gallium-doped Lithium Lanthanum Zirconate Oxide,Ga-LLZO,Ceramic,1.46,room temperature,N/A (Cited Work),N/A (Cited Work),"Results and Discussion, paragraph 1"
Ionic Conduction in Composite Polymer Electrolytes: Case of PEO:Ga-LLZO Composites,"Zhuo Li, He-Ming Huang, Jia-Kun Zhu, Jian-Fang Wu, Hui Yang, Lu Wei, Xin Guo",Poly(ethylene oxide):Gallium-doped Lithium Lanthanum Zirconate Oxide composite,PEO:Ga-LLZO,Other,7.2,30 °C,"Ga-LLZO nanoparticles (synthesized by Pechini method, calcined at 650 °C in air) dispersed into PEO (Mv = 600000 g mol-1, dried at 60 °C for 24 h in vacuum) dissolved in anhydrous acetonitrile, mixture stirred for 24 h, slurry cast onto Teflon substrate and dried in vacuum overnight at 60 °C.","Composite of PEO matrix with 16 vol % Ga-LLZO nanoparticles (cubic garnet structure, 40-50 nm particle size), homogeneously distributed with no aggregation, stable up to ~180 °C, melting point 55 °C.","Results and Discussion, paragraph 4"
Ionic Conduction in Composite Polymer Electrolytes: Case of PEO:Ga-LLZO Composites,"Zhuo Li, He-Ming Huang, Jia-Kun Zhu, Jian-Fang Wu, Hui Yang, Lu Wei, Xin Guo",Poly(ethylene oxide):Gallium-doped Lithium Lanthanum Zirconate Oxide composite,PEO:Ga-LLZO,Other,4.1,60 °C,"Ga-LLZO nanoparticles (synthesized by Pechini method, calcined at 650 °C in air) dispersed into PEO (Mv = 600000 g mol-1, dried at 60 °C for 24 h in vacuum) dissolved in anhydrous acetonitrile, mixture stirred for 24 h, slurry cast onto Teflon substrate and dried in vacuum overnight at 60 °C.","Composite of PEO matrix with 16 vol % Ga-LLZO nanoparticles (cubic garnet structure, 40-50 nm particle size), homogeneously distributed with no aggregation, stable up to ~180 °C, melting point 55 °C.","Results and Discussion, paragraph 4"
Ionic Conduction in Composite Polymer Electrolytes: Case of PEO:Ga-LLZO Composites,"Zhuo Li, He-Ming Huang, Jia-Kun Zhu, Jian-Fang Wu, Hui Yang, Lu Wei, Xin Guo",Poly(ethylene oxide),PEO,Other,10.0,30 °C,dried at 60 °C for 24 h in a vacuum.,"Mv = 600 000 g mol-1, Aladdin, dried at 60 °C for 24 h in a vacuum. No Li-salt added.","Results and Discussion, paragraph 8 (referencing Figure 1c)"
Ionic Conduction in Composite Polymer Electrolytes: Case of PEO:Ga-LLZO Composites,"Zhuo Li, He-Ming Huang, Jia-Kun Zhu, Jian-Fang Wu, Hui Yang, Lu Wei, Xin Guo",Poly(ethylene oxide):Gallium-doped Lithium Lanthanum Zirconate Oxide composite,PEO:Ga-LLZO,Other,1.0,30 °C,dried at 60 °C for 24 h in a vacuum.,"Mv = 600 000 g mol-1, Aladdin, dried at 60 °C for 24 h in a vacuum. No Li-salt added.","Figure 1c, plot digitization (for pure PEO)"
Ionic Conduction in Composite Polymer Electrolytes: Case of PEO:Ga-LLZO Composites,"Zhuo Li, He-Ming Huang, Jia-Kun Zhu, Jian-Fang Wu, Hui Yang, Lu Wei, Xin Guo",Poly(ethylene oxide):Gallium-doped Lithium Lanthanum Zirconate Oxide composite,PEO:Ga-LLZO,Other,2.5,30 °C,"Ga-LLZO nanoparticles (synthesized by Pechini method, calcined at 650 °C in air) dispersed into PEO (Mv = 600000 g mol-1, dried at 60 °C for 24 h in vacuum) dissolved in anhydrous acetonitrile, mixture stirred for 24 h, slurry cast onto Teflon substrate and dried in vacuum overnight at 60 °C.","Composite of PEO matrix with 4 vol % Ga-LLZO nanoparticles (cubic garnet structure, 40-50 nm particle size), homogeneously distributed with no aggregation, stable up to ~180 °C, melting point 55 °C.","Figure 1c, plot digitization"
Ionic Conduction in Composite Polymer Electrolytes: Case of PEO:Ga-LLZO Composites,"Zhuo Li, He-Ming Huang, Jia-Kun Zhu, Jian-Fang Wu, Hui Yang, Lu Wei, Xin Guo",Poly(ethylene oxide):Gallium-doped Lithium Lanthanum Zirconate Oxide composite,PEO:Ga-LLZO,Other,1.5,30 °C,"Ga-LLZO nanoparticles (synthesized by Pechini method, calcined at 650 °C in air) dispersed into PEO (Mv = 600000 g mol-1, dried at 60 °C for 24 h in vacuum) dissolved in anhydrous acetonitrile, mixture stirred for 24 h, slurry cast onto Teflon substrate and dried in vacuum overnight at 60 °C.","Composite of PEO matrix with 6 vol % Ga-LLZO nanoparticles (cubic garnet structure, 40-50 nm particle size), homogeneously distributed with no aggregation, stable up to ~180 °C, melting point 55 °C.","Figure 1c, plot digitization"
Ionic Conduction in Composite Polymer Electrolytes: Case of PEO:Ga-LLZO Composites,"Zhuo Li, He-Ming Huang, Jia-Kun Zhu, Jian-Fang Wu, Hui Yang, Lu Wei, Xin Guo",Poly(ethylene oxide):Gallium-doped Lithium Lanthanum Zirconate Oxide composite,PEO:Ga-LLZO,Other,3.5,30 °C,"Ga-LLZO nanoparticles (synthesized by Pechini method, calcined at 650 °C in air) dispersed into PEO (Mv = 600000 g mol-1, dried at 60 °C for 24 h in vacuum) dissolved in anhydrous acetonitrile, mixture stirred for 24 h, slurry cast onto Teflon substrate and dried in vacuum overnight at 60 °C.","Composite of PEO matrix with 8 vol % Ga-LLZO nanoparticles (cubic garnet structure, 40-50 nm particle size), homogeneously distributed with no aggregation, stable up to ~180 °C, melting point 55 °C.","Figure 1c, plot digitization"
Ionic Conduction in Composite Polymer Electrolytes: Case of PEO:Ga-LLZO Composites,"Zhuo Li, He-Ming Huang, Jia-Kun Zhu, Jian-Fang Wu, Hui Yang, Lu Wei, Xin Guo",Poly(ethylene oxide):Gallium-doped Lithium Lanthanum Zirconate Oxide composite,PEO:Ga-LLZO,Other,8.5,30 °C,"Ga-LLZO nanoparticles (synthesized by Pechini method, calcined at 650 °C in air) dispersed into PEO (Mv = 600000 g mol-1, dried at 60 °C for 24 h in vacuum) dissolved in anhydrous acetonitrile, mixture stirred for 24 h, slurry cast onto Teflon substrate and dried in vacuum overnight at 60 °C.","Composite of PEO matrix with 10 vol % Ga-LLZO nanoparticles (cubic garnet structure, 40-50 nm particle size), homogeneously distributed with no aggregation, stable up to ~180 °C, melting point 55 °C.","Figure 1c, plot digitization"
Ionic Conduction in Composite Polymer Electrolytes: Case of PEO:Ga-LLZO Composites,"Zhuo Li, He-Ming Huang, Jia-Kun Zhu, Jian-Fang Wu, Hui Yang, Lu Wei, Xin Guo",Poly(ethylene oxide):Gallium-doped Lithium Lanthanum Zirconate Oxide composite,PEO:Ga-LLZO,Other,2.0,30 °C,"Ga-LLZO nanoparticles (synthesized by Pechini method, calcined at 650 °C in air) dispersed into PEO (Mv = 600000 g mol-1, dried at 60 °C for 24 h in vacuum) dissolved in anhydrous acetonitrile, mixture stirred for 24 h, slurry cast onto Teflon substrate and dried in vacuum overnight at 60 °C.","Composite of PEO matrix with 12 vol % Ga-LLZO nanoparticles (cubic garnet structure, 40-50 nm particle size), homogeneously distributed with no aggregation, stable up to ~180 °C, melting point 55 °C.","Figure 1c, plot digitization"
Ionic Conduction in Composite Polymer Electrolytes: Case of PEO:Ga-LLZO Composites,"Zhuo Li, He-Ming Huang, Jia-Kun Zhu, Jian-Fang Wu, Hui Yang, Lu Wei, Xin Guo",Poly(ethylene oxide):Gallium-doped Lithium Lanthanum Zirconate Oxide composite,PEO:Ga-LLZO,Other,4.5,30 °C,"Ga-LLZO nanoparticles (synthesized by Pechini method, calcined at 650 °C in air) dispersed into PEO (Mv = 600000 g mol-1, dried at 60 °C for 24 h in vacuum) dissolved in anhydrous acetonitrile, mixture stirred for 24 h, slurry cast onto Teflon substrate and dried in vacuum overnight at 60 °C.","Composite of PEO matrix with 14 vol % Ga-LLZO nanoparticles (cubic garnet structure, 40-50 nm particle size), homogeneously distributed with no aggregation, stable up to ~180 °C, melting point 55 °C.","Figure 1c, plot digitization"
Ionic Conduction in Composite Polymer Electrolytes: Case of PEO:Ga-LLZO Composites,"Zhuo Li, He-Ming Huang, Jia-Kun Zhu, Jian-Fang Wu, Hui Yang, Lu Wei, Xin Guo",Poly(ethylene oxide):Gallium-doped Lithium Lanthanum Zirconate Oxide composite,PEO:Ga-LLZO,Other,7.2,30 °C,"Ga-LLZO nanoparticles (synthesized by Pechini method, calcined at 650 °C in air) dispersed into PEO (Mv = 600000 g mol-1, dried at 60 °C for 24 h in vacuum) dissolved in anhydrous acetonitrile, mixture stirred for 24 h, slurry cast onto Teflon substrate and dried in vacuum overnight at 60 °C.","Composite of PEO matrix with 16 vol % Ga-LLZO nanoparticles (cubic garnet structure, 40-50 nm particle size), homogeneously distributed with no aggregation, stable up to ~180 °C, melting point 55 °C.","Figure 1c, plot digitization"
Ionic Conduction in Composite Polymer Electrolytes: Case of PEO:Ga-LLZO Composites,"Zhuo Li, He-Ming Huang, Jia-Kun Zhu, Jian-Fang Wu, Hui Yang, Lu Wei, Xin Guo",Poly(ethylene oxide):Gallium-doped Lithium Lanthanum Zirconate Oxide composite,PEO:Ga-LLZO,Other,5.0,30 °C,"Ga-LLZO nanoparticles (synthesized by Pechini method, calcined at 650 °C in air) dispersed into PEO (Mv = 600000 g mol-1, dried at 60 °C for 24 h in vacuum) dissolved in anhydrous acetonitrile, mixture stirred for 24 h, slurry cast onto Teflon substrate and dried in vacuum overnight at 60 °C.","Composite of PEO matrix with 18 vol % Ga-LLZO nanoparticles (cubic garnet structure, 40-50 nm particle size), homogeneously distributed with no aggregation, stable up to ~180 °C, melting point 55 °C.","Figure 1c, plot digitization"
Ionic Conduction in Composite Polymer Electrolytes: Case of PEO:Ga-LLZO Composites,"Zhuo Li, He-Ming Huang, Jia-Kun Zhu, Jian-Fang Wu, Hui Yang, Lu Wei, Xin Guo",Poly(ethylene oxide):Gallium-doped Lithium Lanthanum Zirconate Oxide composite,PEO:Ga-LLZO,Other,3.0,30 °C,"Ga-LLZO nanoparticles (synthesized by Pechini method, calcined at 650 °C in air) dispersed into PEO (Mv = 600000 g mol-1, dried at 60 °C for 24 h in vacuum) dissolved in anhydrous acetonitrile, mixture stirred for 24 h, slurry cast onto Teflon substrate and dried in vacuum overnight at 60 °C.","Composite of PEO matrix with 20 vol % Ga-LLZO nanoparticles (cubic garnet structure, 40-50 nm particle size), homogeneously distributed with no aggregation, stable up to ~180 °C, melting point 55 °C.","Figure 1c, plot digitization"
Ionic Conduction in Composite Polymer Electrolytes: Case of PEO:Ga-LLZO Composites,"Zhuo Li, He-Ming Huang, Jia-Kun Zhu, Jian-Fang Wu, Hui Yang, Lu Wei, Xin Guo",Poly(ethylene oxide):Gallium-doped Lithium Lanthanum Zirconate Oxide composite,PEO:Ga-LLZO,Other,7.5,30 °C,"Ga-LLZO nanoparticles (synthesized by Pechini method, calcined at 650 °C in air) dispersed into PEO (Mv = 600000 g mol-1, dried at 60 °C for 24 h in vacuum) dissolved in anhydrous acetonitrile, mixture stirred for 24 h, slurry cast onto Teflon substrate and dried in vacuum overnight at 60 °C.","Composite of PEO matrix with 4 vol % Ga-LLZO nanoparticles (cubic garnet structure, 40-50 nm particle size), homogeneously distributed with no aggregation, stable up to ~180 °C, melting point 55 °C.","Figure 1c, plot digitization (lithium-ion conductivity)"
Ionic Conduction in Composite Polymer Electrolytes: Case of PEO:Ga-LLZO Composites,"Zhuo Li, He-Ming Huang, Jia-Kun Zhu, Jian-Fang Wu, Hui Yang, Lu Wei, Xin Guo",Poly(ethylene oxide):Gallium-doped Lithium Lanthanum Zirconate Oxide composite,PEO:Ga-LLZO,Other,5.0,30 °C,"Ga-LLZO nanoparticles (synthesized by Pechini method, calcined at 650 °C in air) dispersed into PEO (Mv = 600000 g mol-1, dried at 60 °C for 24 h in vacuum) dissolved in anhydrous acetonitrile, mixture stirred for 24 h, slurry cast onto Teflon substrate and dried in vacuum overnight at 60 °C.","Composite of PEO matrix with 6 vol % Ga-LLZO nanoparticles (cubic garnet structure, 40-50 nm particle size), homogeneously distributed with no aggregation, stable up to ~180 °C, melting point 55 °C.","Figure 1c, plot digitization (lithium-ion conductivity)"
Ionic Conduction in Composite Polymer Electrolytes: Case of PEO:Ga-LLZO Composites,"Zhuo Li, He-Ming Huang, Jia-Kun Zhu, Jian-Fang Wu, Hui Yang, Lu Wei, Xin Guo",Poly(ethylene oxide):Gallium-doped Lithium Lanthanum Zirconate Oxide composite,PEO:Ga-LLZO,Other,1.2,30 °C,"Ga-LLZO nanoparticles (synthesized by Pechini method, calcined at 650 °C in air) dispersed into PEO (Mv = 600000 g mol-1, dried at 60 °C for 24 h in vacuum) dissolved in anhydrous acetonitrile, mixture stirred for 24 h, slurry cast onto Teflon substrate and dried in vacuum overnight at 60 °C.","Composite of PEO matrix with 8 vol % Ga-LLZO nanoparticles (cubic garnet structure, 40-50 nm particle size), homogeneously distributed with no aggregation, stable up to ~180 °C, melting point 55 °C.","Figure 1c, plot digitization (lithium-ion conductivity)"
Ionic Conduction in Composite Polymer Electrolytes: Case of PEO:Ga-LLZO Composites,"Zhuo Li, He-Ming Huang, Jia-Kun Zhu, Jian-Fang Wu, Hui Yang, Lu Wei, Xin Guo",Poly(ethylene oxide):Gallium-doped Lithium Lanthanum Zirconate Oxide composite,PEO:Ga-LLZO,Other,3.0,30 °C,"Ga-LLZO nanoparticles (synthesized by Pechini method, calcined at 650 °C in air) dispersed into PEO (Mv = 600000 g mol-1, dried at 60 °C for 24 h in vacuum) dissolved in anhydrous acetonitrile, mixture stirred for 24 h, slurry cast onto Teflon substrate and dried in vacuum overnight at 60 °C.","Composite of PEO matrix with 10 vol % Ga-LLZO nanoparticles (cubic garnet structure, 40-50 nm particle size), homogeneously distributed with no aggregation, stable up to ~180 °C, melting point 55 °C.","Figure 1c, plot digitization (lithium-ion conductivity)"
Ionic Conduction in Composite Polymer Electrolytes: Case of PEO:Ga-LLZO Composites,"Zhuo Li, He-Ming Huang, Jia-Kun Zhu, Jian-Fang Wu, Hui Yang, Lu Wei, Xin Guo",Poly(ethylene oxide):Gallium-doped Lithium Lanthanum Zirconate Oxide composite,PEO:Ga-LLZO,Other,7.0,30 °C,"Ga-LLZO nanoparticles (synthesized by Pechini method, calcined at 650 °C in air) dispersed into PEO (Mv = 600000 g mol-1, dried at 60 °C for 24 h in vacuum) dissolved in anhydrous acetonitrile, mixture stirred for 24 h, slurry cast onto Teflon substrate and dried in vacuum overnight at 60 °C.","Composite of PEO matrix with 12 vol % Ga-LLZO nanoparticles (cubic garnet structure, 40-50 nm particle size), homogeneously distributed with no aggregation, stable up to ~180 °C, melting point 55 °C.","Figure 1c, plot digitization (lithium-ion conductivity)"
Ionic Conduction in Composite Polymer Electrolytes: Case of PEO:Ga-LLZO Composites,"Zhuo Li, He-Ming Huang, Jia-Kun Zhu, Jian-Fang Wu, Hui Yang, Lu Wei, Xin Guo",Poly(ethylene oxide):Gallium-doped Lithium Lanthanum Zirconate Oxide composite,PEO:Ga-LLZO,Other,1.5,30 °C,"Ga-LLZO nanoparticles (synthesized by Pechini method, calcined at 650 °C in air) dispersed into PEO (Mv = 600000 g mol-1, dried at 60 °C for 24 h in vacuum) dissolved in anhydrous acetonitrile, mixture stirred for 24 h, slurry cast onto Teflon substrate and dried in vacuum overnight at 60 °C.","Composite of PEO matrix with 14 vol % Ga-LLZO nanoparticles (cubic garnet structure, 40-50 nm particle size), homogeneously distributed with no aggregation, stable up to ~180 °C, melting point 55 °C.","Figure 1c, plot digitization (lithium-ion conductivity)"
Ionic Conduction in Composite Polymer Electrolytes: Case of PEO:Ga-LLZO Composites,"Zhuo Li, He-Ming Huang, Jia-Kun Zhu, Jian-Fang Wu, Hui Yang, Lu Wei, Xin Guo",Poly(ethylene oxide):Gallium-doped Lithium Lanthanum Zirconate Oxide composite,PEO:Ga-LLZO,Other,2.8,30 °C,"Ga-LLZO nanoparticles (synthesized by Pechini method, calcined at 650 °C in air) dispersed into PEO (Mv = 600000 g mol-1, dried at 60 °C for 24 h in vacuum) dissolved in anhydrous acetonitrile, mixture stirred for 24 h, slurry cast onto Teflon substrate and dried in vacuum overnight at 60 °C.","Composite of PEO matrix with 16 vol % Ga-LLZO nanoparticles (cubic garnet structure, 40-50 nm particle size), homogeneously distributed with no aggregation, stable up to ~180 °C, melting point 55 °C.","Figure 1c, plot digitization (lithium-ion conductivity)"
Ionic Conduction in Composite Polymer Electrolytes: Case of PEO:Ga-LLZO Composites,"Zhuo Li, He-Ming Huang, Jia-Kun Zhu, Jian-Fang Wu, Hui Yang, Lu Wei, Xin Guo",Poly(ethylene oxide):Gallium-doped Lithium Lanthanum Zirconate Oxide composite,PEO:Ga-LLZO,Other,1.8,30 °C,"Ga-LLZO nanoparticles (synthesized by Pechini method, calcined at 650 °C in air) dispersed into PEO (Mv = 600000 g mol-1, dried at 60 °C for 24 h in vacuum) dissolved in anhydrous acetonitrile, mixture stirred for 24 h, slurry cast onto Teflon substrate and dried in vacuum overnight at 60 °C.","Composite of PEO matrix with 18 vol % Ga-LLZO nanoparticles (cubic garnet structure, 40-50 nm particle size), homogeneously distributed with no aggregation, stable up to ~180 °C, melting point 55 °C.","Figure 1c, plot digitization (lithium-ion conductivity)"
Ionic Conduction in Composite Polymer Electrolytes: Case of PEO:Ga-LLZO Composites,"Zhuo Li, He-Ming Huang, Jia-Kun Zhu, Jian-Fang Wu, Hui Yang, Lu Wei, Xin Guo",Poly(ethylene oxide):Gallium-doped Lithium Lanthanum Zirconate Oxide composite,PEO:Ga-LLZO,Other,9.0,30 °C,"Ga-LLZO nanoparticles (synthesized by Pechini method, calcined at 650 °C in air) dispersed into PEO (Mv = 600000 g mol-1, dried at 60 °C for 24 h in vacuum) dissolved in anhydrous acetonitrile, mixture stirred for 24 h, slurry cast onto Teflon substrate and dried in vacuum overnight at 60 °C.","Composite of PEO matrix with 20 vol % Ga-LLZO nanoparticles (cubic garnet structure, 40-50 nm particle size), homogeneously distributed with no aggregation, stable up to ~180 °C, melting point 55 °C.","Figure 1c, plot digitization (lithium-ion conductivity)"
Ionic Conduction in Composite Polymer Electrolytes: Case of PEO:Ga-LLZO Composites,"Zhuo Li, He-Ming Huang, Jia-Kun Zhu, Jian-Fang Wu, Hui Yang, Lu Wei, Xin Guo",Poly(ethylene oxide):Gallium-doped Lithium Lanthanum Zirconate Oxide composite,PEO:Ga-LLZO,Other,5.0,25 °C,"Ga-LLZO nanoparticles (synthesized by Pechini method, calcined at 650 °C in air) dispersed into PEO (Mv = 600000 g mol-1, dried at 60 °C for 24 h in vacuum) dissolved in anhydrous acetonitrile, mixture stirred for 24 h, slurry cast onto Teflon substrate and dried in vacuum overnight at 60 °C.","Composite of PEO matrix with 16 vol % Ga-LLZO nanoparticles (cubic garnet structure, 40-50 nm particle size), homogeneously distributed with no aggregation, stable up to ~180 °C, melting point 55 °C.","Figure 1b, plot digitization"
Ionic Conduction in Composite Polymer Electrolytes: Case of PEO:Ga-LLZO Composites,"Zhuo Li, He-Ming Huang, Jia-Kun Zhu, Jian-Fang Wu, Hui Yang, Lu Wei, Xin Guo",Poly(ethylene oxide):Gallium-doped Lithium Lanthanum Zirconate Oxide composite,PEO:Ga-LLZO,Other,3.0,20 °C,"Ga-LLZO nanoparticles (synthesized by Pechini method, calcined at 650 °C in air) dispersed into PEO (Mv = 600000 g mol-1, dried at 60 °C for 24 h in vacuum) dissolved in anhydrous acetonitrile, mixture stirred for 24 h, slurry cast onto Teflon substrate and dried in vacuum overnight at 60 °C.","Composite of PEO matrix with 16 vol % Ga-LLZO nanoparticles (cubic garnet structure, 40-50 nm particle size), homogeneously distributed with no aggregation, stable up to ~180 °C, melting point 55 °C.","Figure 1b, plot digitization"
Lithium-Ion Conduction Pathways in LLZO-PEO Composite Solid Electrolytes,"Jun Seo, Mohammad Nasir, Hee Jung Park","Lithium Lanthanum Zirconate Oxide, Lithium Aluminum Germanium Phosphate, Lithium Germanium Phosphorus Sulfide","LLZO, LAGP, LGPS",Ceramic,0.001,25 °C,N/A (Cited Work) - general statement about high Li-ion conductivity ceramics,N/A (Cited Work) - general statement about high Li-ion conductivity ceramics,Section 1. INTRODUCTION
Lithium-Ion Conduction Pathways in LLZO-PEO Composite Solid Electrolytes,"Jun Seo, Mohammad Nasir, Hee Jung Park","Poly(ethylene oxide), Polyvinylidene Fluoride, Poly(propylene carbonate)","PEO, PVDF, PPC",Polymer,10.0,"RT (implied, general statement)",N/A (Cited Work) - general statement about pure polymer electrolytes,N/A (Cited Work) - general statement about pure polymer electrolytes,Section 1. INTRODUCTION
Lithium-Ion Conduction Pathways in LLZO-PEO Composite Solid Electrolytes,"Jun Seo, Mohammad Nasir, Hee Jung Park",Li6.25Ga0.25La3Zr2O12-poly(ethylene oxide) composite,LLZO-PEO,Other,7.05,20 °C,"LLZO powder synthesized via solid-state route: Stoichiometric amounts of Li2CO3, La2O3, ZrO2, and Ga2O3 ball-milled in isopropyl alcohol (IPA) for 24h, dried, calcined at 950°C for 12h in air, then fine powder ball-milled again for 72h. Slurry prepared by mixing PEO (M.W. 200,000-450,000), LiTFSI, and succinonitrile (SN, 0.5 wt% of total PEO+LLZO) dissolved into acetonitrile (ACN, 6-10 times ACN:PEO ratio, EO:Li 18:1). LLZO added, mixed. Tapes prepared by casting slurry on carbon-coated Al foil. Films laminated and hot-pressed at 60°C under 20 MPa pressure for 15 min.","Highly packed composite film (~100µm thickness, 19mm diameter), LLZO bimodal distribution (avg ~1µm), >95% density, contains LiTFSI and succinonitrile, shows excellent flexibility.","Figure 3a, plot digitization and Section 4. RESULTS AND DISCUSSION, Figure 4a, plot digitization"
Lithium-Ion Conduction Pathways in LLZO-PEO Composite Solid Electrolytes,"Jun Seo, Mohammad Nasir, Hee Jung Park",Li6.25Ga0.25La3Zr2O12-poly(ethylene oxide) composite,LLZO-PEO,Other,1.1,25 °C,"LLZO powder synthesized via solid-state route: Stoichiometric amounts of Li2CO3, La2O3, ZrO2, and Ga2O3 ball-milled in isopropyl alcohol (IPA) for 24h, dried, calcined at 950°C for 12h in air, then fine powder ball-milled again for 72h. Slurry prepared by mixing PEO (M.W. 200,000-450,000), LiTFSI, and succinonitrile (SN, 0.5 wt% of total PEO+LLZO) dissolved into acetonitrile (ACN, 6-10 times ACN:PEO ratio, EO:Li 18:1). LLZO added, mixed. Tapes prepared by casting slurry on carbon-coated Al foil. Films laminated and hot-pressed at 60°C under 20 MPa pressure for 15 min.","Highly packed composite film (~100µm thickness, 19mm diameter), LLZO bimodal distribution (avg ~1µm), >95% density, contains LiTFSI and succinonitrile, shows excellent flexibility.","Figure 4a, plot digitization"
Lithium-Ion Conduction Pathways in LLZO-PEO Composite Solid Electrolytes,"Jun Seo, Mohammad Nasir, Hee Jung Park",Li6.25Ga0.25La3Zr2O12-poly(ethylene oxide) composite,LLZO-PEO,Other,4.1,20 °C,"LLZO powder synthesized via solid-state route: Stoichiometric amounts of Li2CO3, La2O3, ZrO2, and Ga2O3 ball-milled in isopropyl alcohol (IPA) for 24h, dried, calcined at 950°C for 12h in air, then fine powder ball-milled again for 72h. Slurry prepared by mixing PEO (M.W. 200,000-450,000), LiTFSI, and succinonitrile (SN, 0.5 wt% of total PEO+LLZO) dissolved into acetonitrile (ACN, 6-10 times ACN:PEO ratio, EO:Li 18:1). LLZO added, mixed. Tapes prepared by casting slurry on carbon-coated Al foil. Films laminated and hot-pressed at 60°C under 20 MPa pressure for 15 min.","Highly packed composite film (~100µm thickness, 19mm diameter), LLZO bimodal distribution (avg ~1µm), >95% density, contains LiTFSI and succinonitrile, relatively hard and cracked spontaneously upon bending.","Figure 3b, plot digitization and Section 4. RESULTS AND DISCUSSION, Figure 4b, plot digitization, Figure 5b, plot digitization"
Lithium-Ion Conduction Pathways in LLZO-PEO Composite Solid Electrolytes,"Jun Seo, Mohammad Nasir, Hee Jung Park",Li6.25Ga0.25La3Zr2O12-poly(ethylene oxide) composite,LLZO-PEO,Other,5.7,25 °C,"LLZO powder synthesized via solid-state route: Stoichiometric amounts of Li2CO3, La2O3, ZrO2, and Ga2O3 ball-milled in isopropyl alcohol (IPA) for 24h, dried, calcined at 950°C for 12h in air, then fine powder ball-milled again for 72h. Slurry prepared by mixing PEO (M.W. 200,000-450,000), LiTFSI, and succinonitrile (SN, 0.5 wt% of total PEO+LLZO) dissolved into acetonitrile (ACN, 6-10 times ACN:PEO ratio, EO:Li 18:1). LLZO added, mixed. Tapes prepared by casting slurry on carbon-coated Al foil. Films laminated and hot-pressed at 60°C under 20 MPa pressure for 15 min.","Highly packed composite film (~100µm thickness, 19mm diameter), LLZO bimodal distribution (avg ~1µm), >95% density, contains LiTFSI and succinonitrile, relatively hard and cracked spontaneously upon bending.","Figure 4b, plot digitization, Figure 5b, plot digitization"
Lithium-Ion Conduction Pathways in LLZO-PEO Composite Solid Electrolytes,"Jun Seo, Mohammad Nasir, Hee Jung Park",Sintered Li6.25Ga0.25La3Zr2O12,LLZO,Ceramic,1.8,20 °C,"LLZO powder synthesized via solid-state route: Stoichiometric amounts of Li2CO3, La2O3, ZrO2, and Ga2O3 ball-milled in isopropyl alcohol (IPA) for 24h, dried, calcined at 950°C for 12h in air, then fine powder ball-milled again for 72h. Subsequent sintering/pelletizing parameters for this specific sintered LLZO are not detailed in this paper.","Sintered LLZO pellets, fabricated in the group from the same milled powders used for composites. Shows sharper XRD peaks than calcined powder.","Figure 5b, plot digitization"
Lithium-Ion Conduction Pathways in LLZO-PEO Composite Solid Electrolytes,"Jun Seo, Mohammad Nasir, Hee Jung Park",Sintered Li6.25Ga0.25La3Zr2O12,LLZO,Ceramic,2.5,25 °C,"LLZO powder synthesized via solid-state route: Stoichiometric amounts of Li2CO3, La2O3, ZrO2, and Ga2O3 ball-milled in isopropyl alcohol (IPA) for 24h, dried, calcined at 950°C for 12h in air, then fine powder ball-milled again for 72h. Subsequent sintering/pelletizing parameters for this specific sintered LLZO are not detailed in this paper.","Sintered LLZO pellets, fabricated in the group from the same milled powders used for composites. Shows sharper XRD peaks than calcined powder.","Figure 5b, plot digitization"
Lithium-Ion Conduction Pathways in LLZO-PEO Composite Solid Electrolytes,"Jun Seo, Mohammad Nasir, Hee Jung Park",Pressed Li6.25Ga0.25La3Zr2O12 (Green Body),LLZO,Ceramic,1.0,20 °C,"LLZO powder synthesized via solid-state route: Stoichiometric amounts of Li2CO3, La2O3, ZrO2, and Ga2O3 ball-milled in isopropyl alcohol (IPA) for 24h, dried, calcined at 950°C for 12h in air, then fine powder ball-milled again for 72h. Green pellets prepared from milled powder using a metal die, followed by cold-isostatic pressing; specific pressing parameters not detailed in this paper.","Green pellets of LLZO, prepared from milled powder (particle size ~1µm) using a metal die. Cold-isostatic pressing applied to increase green density. Many pores or voids likely remain.","Figure 5b, plot digitization"
Lithium-Ion Conduction Pathways in LLZO-PEO Composite Solid Electrolytes,"Jun Seo, Mohammad Nasir, Hee Jung Park",Pressed Li6.25Ga0.25La3Zr2O12 (Green Body),LLZO,Ceramic,1.7,25 °C,"LLZO powder synthesized via solid-state route: Stoichiometric amounts of Li2CO3, La2O3, ZrO2, and Ga2O3 ball-milled in isopropyl alcohol (IPA) for 24h, dried, calcined at 950°C for 12h in air, then fine powder ball-milled again for 72h. Green pellets prepared from milled powder using a metal die, followed by cold-isostatic pressing; specific pressing parameters not detailed in this paper.","Green pellets of LLZO, prepared from milled powder (particle size ~1µm) using a metal die. Cold-isostatic pressing applied to increase green density. Many pores or voids likely remain.","Figure 5b, plot digitization"
Lithium-Ion Conduction Pathways in LLZO-PEO Composite Solid Electrolytes,"Jun Seo, Mohammad Nasir, Hee Jung Park",Sintered Lithium Lanthanum Zirconate,Sintered LLZO,Ceramic,0.0025,30°C,Sintered,"Sintered LLZO, data from reference [29]",Figure: _page_4_Figure_3.jpeg
Lithium-Ion Conduction Pathways in LLZO-PEO Composite Solid Electrolytes,"Jun Seo, Mohammad Nasir, Hee Jung Park",Perpendicular Conductivity of LLZ,σ₀,Ceramic,2.5e-05,30°C,Not mentioned,Represents the perpendicular conductivity of LLZ in the experimental setup.,Figure: _page_4_Figure_3.jpeg
Lithium-Ion Conduction Pathways in LLZO-PEO Composite Solid Electrolytes,"Jun Seo, Mohammad Nasir, Hee Jung Park",Perpendicular Conductivity of Interface,σ₁,Other,4e-06,30°C,Not mentioned,Represents the perpendicular conductivity of an interface in the experimental setup.,Figure: _page_4_Figure_3.jpeg
Lithium-Ion Conduction Pathways in LLZO-PEO Composite Solid Electrolytes,"Jun Seo, Mohammad Nasir, Hee Jung Park",Pressed Lithium Lanthanum Zirconate,Pressed LLZO,Ceramic,1.6e-09,30°C,Pressed,"Pressed LLZO powder, likely unsintered.",Figure: _page_4_Figure_3.jpeg
Lithium-Salt-Rich PEO/Li0.3La0.557TiO3 Interpenetrating Composite Electrolyte with Three-Dimensional Ceramic Nano-Backbone for All-Solid-State Lithium-Ion Batteries,"Xinzhi Wang, Yibo Zhang, Xue Zhang, Ting Liu, Yuan-Hua Lin, Liangliang Li, Yang Shen, Ce-Wen Nan",Poly(ethylene oxide)/Lithium bis(trifluoromethane)sulfonamide/Lithium Lanthanum Titanium Oxide,PEO/LiTFSI/LLTO,Other,1.8,RT,"Electrospinning and calcination (850°C for 2h) for LLTO nano-backbone; PEO/LiTFSI solution slurry-cast, LLTO network placed on top, coated with more solution; dried at RT in Ar for 4h, vacuum oven for 12h; hot-pressed at 75°C under 2 N·cm-2 for 90 min, quenched in liquid N2.","Flexible and self-standing 3D-CPE membrane with 40 wt% LiTFSI, LLTO nano-backbone calcined at 850°C, dense structure, amorphous PEO phase.","Page 5, Results and Discussion, text paragraph below Figure 5d (also Abstract, Introduction, Conclusions)"
Lithium-Salt-Rich PEO/Li0.3La0.557TiO3 Interpenetrating Composite Electrolyte with Three-Dimensional Ceramic Nano-Backbone for All-Solid-State Lithium-Ion Batteries,"Xinzhi Wang, Yibo Zhang, Xue Zhang, Ting Liu, Yuan-Hua Lin, Liangliang Li, Yang Shen, Ce-Wen Nan",Poly(ethylene oxide)/Lithium bis(trifluoromethane)sulfonamide,PEO/LiTFSI,Polymer,1.1,RT,"PEO/LiTFSI solution slurry-cast; dried at RT in Ar for 4h, vacuum oven for 12h; hot-pressed at 75°C under 2 N·cm-2 for 90 min, quenched in liquid N2.","SPE membrane with 40 wt% LiTFSI, endurable amorphous structure.","Page 5, Results and Discussion, text paragraph below Figure 5d"
Lithium-Salt-Rich PEO/Li0.3La0.557TiO3 Interpenetrating Composite Electrolyte with Three-Dimensional Ceramic Nano-Backbone for All-Solid-State Lithium-Ion Batteries,"Xinzhi Wang, Yibo Zhang, Xue Zhang, Ting Liu, Yuan-Hua Lin, Liangliang Li, Yang Shen, Ce-Wen Nan",Poly(ethylene oxide)/Lithium bis(trifluoromethane)sulfonamide/Silicon Dioxide,PEO/LiTFSI/SiO2,Other,4.4,30 °C,N/A (Cited Work),N/A (Cited Work),"Introduction, citing ref 30"
Lithium-Salt-Rich PEO/Li0.3La0.557TiO3 Interpenetrating Composite Electrolyte with Three-Dimensional Ceramic Nano-Backbone for All-Solid-State Lithium-Ion Batteries,"Xinzhi Wang, Yibo Zhang, Xue Zhang, Ting Liu, Yuan-Hua Lin, Liangliang Li, Yang Shen, Ce-Wen Nan",Poly(ethylene oxide)/Lithium bis(trifluoromethane)sulfonamide/Lithium Lanthanum Titanium Oxide,PEO/LiTFSI/LLTO,Other,2.4,RT,N/A (Cited Work),N/A (Cited Work),"Introduction, citing ref 33"
Lithium-Salt-Rich PEO/Li0.3La0.557TiO3 Interpenetrating Composite Electrolyte with Three-Dimensional Ceramic Nano-Backbone for All-Solid-State Lithium-Ion Batteries,"Xinzhi Wang, Yibo Zhang, Xue Zhang, Ting Liu, Yuan-Hua Lin, Liangliang Li, Yang Shen, Ce-Wen Nan",Lithium Lanthanum Titanium Oxide,LLTO,Ceramic,1.0,RT,N/A (Cited Work),N/A (Cited Work),"Page 3, Results and Discussion, text paragraph mentioning LLTO as A-site-deficient conductor, citing ref 23."
Lithium-Salt-Rich PEO/Li0.3La0.557TiO3 Interpenetrating Composite Electrolyte with Three-Dimensional Ceramic Nano-Backbone for All-Solid-State Lithium-Ion Batteries,"Xinzhi Wang, Yibo Zhang, Xue Zhang, Ting Liu, Yuan-Hua Lin, Liangliang Li, Yang Shen, Ce-Wen Nan",Poly(ethylene oxide)/Lithium bis(trifluoromethane)sulfonamide/Lithium Lanthanum Titanium Oxide,PEO/LiTFSI/LLTO,Other,7.0,RT,"Slurry-cast, dried at RT in Ar for 4h, vacuum oven for 12h. LLTO nano-backbone calcined at 850°C. NOT hot-pressed, NOT quenched in liquid N2.","3D-CPE membrane with 40 wt% LiTFSI, LLTO nano-backbone calcined at 850°C.","Figure 5b, plot digitization (0 min hot-pressing)"
Lithium-Salt-Rich PEO/Li0.3La0.557TiO3 Interpenetrating Composite Electrolyte with Three-Dimensional Ceramic Nano-Backbone for All-Solid-State Lithium-Ion Batteries,"Xinzhi Wang, Yibo Zhang, Xue Zhang, Ting Liu, Yuan-Hua Lin, Liangliang Li, Yang Shen, Ce-Wen Nan",Poly(ethylene oxide)/Lithium bis(trifluoromethane)sulfonamide/Lithium Lanthanum Titanium Oxide,PEO/LiTFSI/LLTO,Other,8.0,RT,"Slurry-cast, dried at RT in Ar for 4h, vacuum oven for 12h. LLTO nano-backbone calcined at 850°C. Hot-pressed at 75°C under 2 N·cm-2 for 15 min, quenched in liquid N2.","3D-CPE membrane with 40 wt% LiTFSI, LLTO nano-backbone calcined at 850°C.","Figure 5b, plot digitization (15 min hot-pressing)"
Lithium-Salt-Rich PEO/Li0.3La0.557TiO3 Interpenetrating Composite Electrolyte with Three-Dimensional Ceramic Nano-Backbone for All-Solid-State Lithium-Ion Batteries,"Xinzhi Wang, Yibo Zhang, Xue Zhang, Ting Liu, Yuan-Hua Lin, Liangliang Li, Yang Shen, Ce-Wen Nan",Poly(ethylene oxide)/Lithium bis(trifluoromethane)sulfonamide/Lithium Lanthanum Titanium Oxide,PEO/LiTFSI/LLTO,Other,1.2,RT,"Slurry-cast, dried at RT in Ar for 4h, vacuum oven for 12h. LLTO nano-backbone calcined at 850°C. Hot-pressed at 75°C under 2 N·cm-2 for 30 min, quenched in liquid N2.","3D-CPE membrane with 40 wt% LiTFSI, LLTO nano-backbone calcined at 850°C.","Figure 5b, plot digitization (30 min hot-pressing)"
Lithium-Salt-Rich PEO/Li0.3La0.557TiO3 Interpenetrating Composite Electrolyte with Three-Dimensional Ceramic Nano-Backbone for All-Solid-State Lithium-Ion Batteries,"Xinzhi Wang, Yibo Zhang, Xue Zhang, Ting Liu, Yuan-Hua Lin, Liangliang Li, Yang Shen, Ce-Wen Nan",Poly(ethylene oxide)/Lithium bis(trifluoromethane)sulfonamide/Lithium Lanthanum Titanium Oxide,PEO/LiTFSI/LLTO,Other,1.5,RT,"Slurry-cast, dried at RT in Ar for 4h, vacuum oven for 12h. LLTO nano-backbone calcined at 850°C. Hot-pressed at 75°C under 2 N·cm-2 for 45 min, quenched in liquid N2.","3D-CPE membrane with 40 wt% LiTFSI, LLTO nano-backbone calcined at 850°C.","Figure 5b, plot digitization (45 min hot-pressing)"
Lithium-Salt-Rich PEO/Li0.3La0.557TiO3 Interpenetrating Composite Electrolyte with Three-Dimensional Ceramic Nano-Backbone for All-Solid-State Lithium-Ion Batteries,"Xinzhi Wang, Yibo Zhang, Xue Zhang, Ting Liu, Yuan-Hua Lin, Liangliang Li, Yang Shen, Ce-Wen Nan",Poly(ethylene oxide)/Lithium bis(trifluoromethane)sulfonamide,PEO/LiTFSI,Polymer,3.5,RT,"Slurry-cast, dried at RT in Ar for 4h, vacuum oven for 12h; hot-pressed at 75°C under 2 N·cm-2 for 90 min, quenched in liquid N2.","SPE membrane with 10 wt% LiTFSI, hot-pressed at 75°C under 2 N·cm-2 for 90 min, quenched in liquid N2.","Figure 5d, plot digitization (SPE curve, 10 wt% LiTFSI)"
