Repository: bhattadeb34/FACT_Data_Extraction_Scientific_Papers

File: master_conductivity_data.csv (part 14 of 52)
paper_title,paper_authors,full_name,acronym,material_class,ionic_conductivity_S_per_cm,temperature,processing_method,material_description,source_location
Lithium-Salt-Rich PEO/Li0.3La0.557TiO3 Interpenetrating Composite Electrolyte with Three-Dimensional Ceramic Nano-Backbone for All-Solid-State Lithium-Ion Batteries,"Xinzhi Wang, Yibo Zhang, Xue Zhang, Ting Liu, Yuan-Hua Lin, Liangliang Li, Yang Shen, Ce-Wen Nan",Poly(ethylene oxide)/Lithium bis(trifluoromethane)sulfonamide,PEO/LiTFSI,Polymer,6.0,RT,"Slurry-cast, dried at RT in Ar for 4h, vacuum oven for 12h; hot-pressed at 75°C under 2 N·cm-2 for 90 min, quenched in liquid N2.","SPE membrane with 20 wt% LiTFSI, hot-pressed at 75°C under 2 N·cm-2 for 90 min, quenched in liquid N2.","Figure 5d, plot digitization (SPE curve, 20 wt% LiTFSI)"
Lithium-Salt-Rich PEO/Li0.3La0.557TiO3 Interpenetrating Composite Electrolyte with Three-Dimensional Ceramic Nano-Backbone for All-Solid-State Lithium-Ion Batteries,"Xinzhi Wang, Yibo Zhang, Xue Zhang, Ting Liu, Yuan-Hua Lin, Liangliang Li, Yang Shen, Ce-Wen Nan",Poly(ethylene oxide)/Lithium bis(trifluoromethane)sulfonamide,PEO/LiTFSI,Polymer,9.0,RT,"Slurry-cast, dried at RT in Ar for 4h, vacuum oven for 12h; hot-pressed at 75°C under 2 N·cm-2 for 90 min, quenched in liquid N2.","SPE membrane with 30 wt% LiTFSI, hot-pressed at 75°C under 2 N·cm-2 for 90 min, quenched in liquid N2.","Figure 5d, plot digitization (SPE curve, 30 wt% LiTFSI)"
Lithium-Salt-Rich PEO/Li0.3La0.557TiO3 Interpenetrating Composite Electrolyte with Three-Dimensional Ceramic Nano-Backbone for All-Solid-State Lithium-Ion Batteries,"Xinzhi Wang, Yibo Zhang, Xue Zhang, Ting Liu, Yuan-Hua Lin, Liangliang Li, Yang Shen, Ce-Wen Nan",Poly(ethylene oxide)/Lithium bis(trifluoromethane)sulfonamide,PEO/LiTFSI,Polymer,9.0,RT,"Slurry-cast, dried at RT in Ar for 4h, vacuum oven for 12h; hot-pressed at 75°C under 2 N·cm-2 for 90 min, quenched in liquid N2.","SPE membrane with 50 wt% LiTFSI, hot-pressed at 75°C under 2 N·cm-2 for 90 min, quenched in liquid N2.","Figure 5d, plot digitization (SPE curve, 50 wt% LiTFSI)"
Lithium-Salt-Rich PEO/Li0.3La0.557TiO3 Interpenetrating Composite Electrolyte with Three-Dimensional Ceramic Nano-Backbone for All-Solid-State Lithium-Ion Batteries,"Xinzhi Wang, Yibo Zhang, Xue Zhang, Ting Liu, Yuan-Hua Lin, Liangliang Li, Yang Shen, Ce-Wen Nan",Poly(ethylene oxide)/Lithium bis(trifluoromethane)sulfonamide,PEO/LiTFSI,Polymer,7.0,RT,"Slurry-cast, dried at RT in Ar for 4h, vacuum oven for 12h; hot-pressed at 75°C under 2 N·cm-2 for 90 min, quenched in liquid N2.","SPE membrane with 60 wt% LiTFSI, hot-pressed at 75°C under 2 N·cm-2 for 90 min, quenched in liquid N2.","Figure 5d, plot digitization (SPE curve, 60 wt% LiTFSI)"
Lithium-Salt-Rich PEO/Li0.3La0.557TiO3 Interpenetrating Composite Electrolyte with Three-Dimensional Ceramic Nano-Backbone for All-Solid-State Lithium-Ion Batteries,"Xinzhi Wang, Yibo Zhang, Xue Zhang, Ting Liu, Yuan-Hua Lin, Liangliang Li, Yang Shen, Ce-Wen Nan",Poly(ethylene oxide)/Lithium bis(trifluoromethane)sulfonamide,PEO/LiTFSI,Polymer,5.0,RT,"Slurry-cast, dried at RT in Ar for 4h, vacuum oven for 12h; hot-pressed at 75°C under 2 N·cm-2 for 90 min, quenched in liquid N2.","SPE membrane with 70 wt% LiTFSI, hot-pressed at 75°C under 2 N·cm-2 for 90 min, quenched in liquid N2.","Figure 5d, plot digitization (SPE curve, 70 wt% LiTFSI)"
Lithium-Salt-Rich PEO/Li0.3La0.557TiO3 Interpenetrating Composite Electrolyte with Three-Dimensional Ceramic Nano-Backbone for All-Solid-State Lithium-Ion Batteries,"Xinzhi Wang, Yibo Zhang, Xue Zhang, Ting Liu, Yuan-Hua Lin, Liangliang Li, Yang Shen, Ce-Wen Nan",Poly(ethylene oxide)/Lithium bis(trifluoromethane)sulfonamide,PEO/LiTFSI,Polymer,4.0,RT,"Slurry-cast, dried at RT in Ar for 4h, vacuum oven for 12h; hot-pressed at 75°C under 2 N·cm-2 for 90 min, quenched in liquid N2.","SPE membrane with 80 wt% LiTFSI, hot-pressed at 75°C under 2 N·cm-2 for 90 min, quenched in liquid N2.","Figure 5d, plot digitization (SPE curve, 80 wt% LiTFSI)"
Lithium-Salt-Rich PEO/Li0.3La0.557TiO3 Interpenetrating Composite Electrolyte with Three-Dimensional Ceramic Nano-Backbone for All-Solid-State Lithium-Ion Batteries,"Xinzhi Wang, Yibo Zhang, Xue Zhang, Ting Liu, Yuan-Hua Lin, Liangliang Li, Yang Shen, Ce-Wen Nan",Poly(ethylene oxide)/Lithium bis(trifluoromethane)sulfonamide/Lithium Lanthanum Titanium Oxide,PEO/LiTFSI/LLTO,Other,1.5,RT,"Electrospinning and calcination (850°C for 2h) for LLTO nano-backbone; PEO/LiTFSI solution slurry-cast, LLTO network placed on top, coated with more solution; dried at RT in Ar for 4h, vacuum oven for 12h; hot-pressed at 75°C under 2 N·cm-2 for 90 min, quenched in liquid N2.","3D-CPE membrane with 10 wt% LiTFSI, LLTO nano-backbone calcined at 850°C, hot-pressed at 75°C under 2 N·cm-2 for 90 min, quenched in liquid N2.","Figure 5d, plot digitization (3D-CPE curve, 10 wt% LiTFSI)"
Lithium-Salt-Rich PEO/Li0.3La0.557TiO3 Interpenetrating Composite Electrolyte with Three-Dimensional Ceramic Nano-Backbone for All-Solid-State Lithium-Ion Batteries,"Xinzhi Wang, Yibo Zhang, Xue Zhang, Ting Liu, Yuan-Hua Lin, Liangliang Li, Yang Shen, Ce-Wen Nan",Poly(ethylene oxide)/Lithium bis(trifluoromethane)sulfonamide/Lithium Lanthanum Titanium Oxide,PEO/LiTFSI/LLTO,Other,5.0,RT,"Electrospinning and calcination (850°C for 2h) for LLTO nano-backbone; PEO/LiTFSI solution slurry-cast, LLTO network placed on top, coated with more solution; dried at RT in Ar for 4h, vacuum oven for 12h; hot-pressed at 75°C under 2 N·cm-2 for 90 min, quenched in liquid N2.","3D-CPE membrane with 20 wt% LiTFSI, LLTO nano-backbone calcined at 850°C, hot-pressed at 75°C under 2 N·cm-2 for 90 min, quenched in liquid N2.","Figure 5d, plot digitization (3D-CPE curve, 20 wt% LiTFSI)"
Lithium-Salt-Rich PEO/Li0.3La0.557TiO3 Interpenetrating Composite Electrolyte with Three-Dimensional Ceramic Nano-Backbone for All-Solid-State Lithium-Ion Batteries,"Xinzhi Wang, Yibo Zhang, Xue Zhang, Ting Liu, Yuan-Hua Lin, Liangliang Li, Yang Shen, Ce-Wen Nan",Poly(ethylene oxide)/Lithium bis(trifluoromethane)sulfonamide/Lithium Lanthanum Titanium Oxide,PEO/LiTFSI/LLTO,Other,1.0,RT,"Electrospinning and calcination (850°C for 2h) for LLTO nano-backbone; PEO/LiTFSI solution slurry-cast, LLTO network placed on top, coated with more solution; dried at RT in Ar for 4h, vacuum oven for 12h; hot-pressed at 75°C under 2 N·cm-2 for 90 min, quenched in liquid N2.","3D-CPE membrane with 30 wt% LiTFSI, LLTO nano-backbone calcined at 850°C, hot-pressed at 75°C under 2 N·cm-2 for 90 min, quenched in liquid N2.","Figure 5d, plot digitization (3D-CPE curve, 30 wt% LiTFSI)"
Lithium-Salt-Rich PEO/Li0.3La0.557TiO3 Interpenetrating Composite Electrolyte with Three-Dimensional Ceramic Nano-Backbone for All-Solid-State Lithium-Ion Batteries,"Xinzhi Wang, Yibo Zhang, Xue Zhang, Ting Liu, Yuan-Hua Lin, Liangliang Li, Yang Shen, Ce-Wen Nan",Poly(ethylene oxide)/Lithium bis(trifluoromethane)sulfonamide/Lithium Lanthanum Titanium Oxide,PEO/LiTFSI/LLTO,Other,1.2,RT,"Electrospinning and calcination (850°C for 2h) for LLTO nano-backbone; PEO/LiTFSI solution slurry-cast, LLTO network placed on top, coated with more solution; dried at RT in Ar for 4h, vacuum oven for 12h; hot-pressed at 75°C under 2 N·cm-2 for 90 min, quenched in liquid N2.","3D-CPE membrane with 50 wt% LiTFSI, LLTO nano-backbone calcined at 850°C, hot-pressed at 75°C under 2 N·cm-2 for 90 min, quenched in liquid N2.","Figure 5d, plot digitization (3D-CPE curve, 50 wt% LiTFSI)"
Lithium-Salt-Rich PEO/Li0.3La0.557TiO3 Interpenetrating Composite Electrolyte with Three-Dimensional Ceramic Nano-Backbone for All-Solid-State Lithium-Ion Batteries,"Xinzhi Wang, Yibo Zhang, Xue Zhang, Ting Liu, Yuan-Hua Lin, Liangliang Li, Yang Shen, Ce-Wen Nan",Poly(ethylene oxide)/Lithium bis(trifluoromethane)sulfonamide/Lithium Lanthanum Titanium Oxide,PEO/LiTFSI/LLTO,Other,8.0,RT,"Electrospinning and calcination (850°C for 2h) for LLTO nano-backbone; PEO/LiTFSI solution slurry-cast, LLTO network placed on top, coated with more solution; dried at RT in Ar for 4h, vacuum oven for 12h; hot-pressed at 75°C under 2 N·cm-2 for 90 min, quenched in liquid N2.","3D-CPE membrane with 60 wt% LiTFSI, LLTO nano-backbone calcined at 850°C, hot-pressed at 75°C under 2 N·cm-2 for 90 min, quenched in liquid N2.","Figure 5d, plot digitization (3D-CPE curve, 60 wt% LiTFSI)"
Lithium-Salt-Rich PEO/Li0.3La0.557TiO3 Interpenetrating Composite Electrolyte with Three-Dimensional Ceramic Nano-Backbone for All-Solid-State Lithium-Ion Batteries,"Xinzhi Wang, Yibo Zhang, Xue Zhang, Ting Liu, Yuan-Hua Lin, Liangliang Li, Yang Shen, Ce-Wen Nan",Poly(ethylene oxide)/Lithium bis(trifluoromethane)sulfonamide/Lithium Lanthanum Titanium Oxide,PEO/LiTFSI/LLTO,Other,6.0,RT,"Electrospinning and calcination (850°C for 2h) for LLTO nano-backbone; PEO/LiTFSI solution slurry-cast, LLTO network placed on top, coated with more solution; dried at RT in Ar for 4h, vacuum oven for 12h; hot-pressed at 75°C under 2 N·cm-2 for 90 min, quenched in liquid N2.","3D-CPE membrane with 70 wt% LiTFSI, LLTO nano-backbone calcined at 850°C, hot-pressed at 75°C under 2 N·cm-2 for 90 min, quenched in liquid N2.","Figure 5d, plot digitization (3D-CPE curve, 70 wt% LiTFSI)"
Lithium-Salt-Rich PEO/Li0.3La0.557TiO3 Interpenetrating Composite Electrolyte with Three-Dimensional Ceramic Nano-Backbone for All-Solid-State Lithium-Ion Batteries,"Xinzhi Wang, Yibo Zhang, Xue Zhang, Ting Liu, Yuan-Hua Lin, Liangliang Li, Yang Shen, Ce-Wen Nan",Poly(ethylene oxide)/Lithium bis(trifluoromethane)sulfonamide/Lithium Lanthanum Titanium Oxide,PEO/LiTFSI/LLTO,Other,5.0,RT,"Electrospinning and calcination (850°C for 2h) for LLTO nano-backbone; PEO/LiTFSI solution slurry-cast, LLTO network placed on top, coated with more solution; dried at RT in Ar for 4h, vacuum oven for 12h; hot-pressed at 75°C under 2 N·cm-2 for 90 min, quenched in liquid N2.","3D-CPE membrane with 80 wt% LiTFSI, LLTO nano-backbone calcined at 850°C, hot-pressed at 75°C under 2 N·cm-2 for 90 min, quenched in liquid N2.","Figure 5d, plot digitization (3D-CPE curve, 80 wt% LiTFSI)"
Lithium-Salt-Rich PEO/Li0.3La0.557TiO3 Interpenetrating Composite Electrolyte with Three-Dimensional Ceramic Nano-Backbone for All-Solid-State Lithium-Ion Batteries,"Xinzhi Wang, Yibo Zhang, Xue Zhang, Ting Liu, Yuan-Hua Lin, Liangliang Li, Yang Shen, Ce-Wen Nan",Poly(ethylene oxide)/Lithium bis(trifluoromethane)sulfonamide,PEO/LiTFSI,Polymer,1.1,25 °C,"Slurry-cast, dried at RT in Ar for 4h, vacuum oven for 12h; hot-pressed at 75°C under 2 N·cm-2 for 90 min, quenched in liquid N2.","SPE membrane with 40 wt% LiTFSI, hot-pressed at 75°C under 2 N·cm-2 for 90 min, quenched in liquid N2.","Figure 6a, plot digitization (SPE curve, 25°C)"
Lithium-Salt-Rich PEO/Li0.3La0.557TiO3 Interpenetrating Composite Electrolyte with Three-Dimensional Ceramic Nano-Backbone for All-Solid-State Lithium-Ion Batteries,"Xinzhi Wang, Yibo Zhang, Xue Zhang, Ting Liu, Yuan-Hua Lin, Liangliang Li, Yang Shen, Ce-Wen Nan",Poly(ethylene oxide)/Lithium bis(trifluoromethane)sulfonamide/Lithium Lanthanum Titanium Oxide,PEO/LiTFSI/LLTO,Other,2.1,25 °C,"Electrospinning and calcination (850°C for 2h) for LLTO nano-backbone; PEO/LiTFSI solution slurry-cast, LLTO network placed on top, coated with more solution; dried at RT in Ar for 4h, vacuum oven for 12h; hot-pressed at 75°C under 2 N·cm-2 for 90 min, quenched in liquid N2.","3D-CPE membrane with 40 wt% LiTFSI, LLTO nano-backbone calcined at 850°C, hot-pressed at 75°C under 2 N·cm-2 for 90 min, quenched in liquid N2.","Figure 6a, plot digitization (3D-CPE curve, 25°C)"
PEO/PVDF—HFP/LLZTO Composite Solid Polymer Electrolyte for High-Performance All-Solid-State Lithium Metal Batteries,"Huihui Gan, Jiajun Sun, Ye Xia, Pengyuan Qiu, Liang Li, Wen Zhu",Poly(ethylene oxide)-based Composite Solid Polymer Electrolyte,PEO-based CSPE,Other,10.0,RT,N/A (Cited Work),N/A (Cited Work),"Introduction, paragraph 3"
PEO/PVDF—HFP/LLZTO Composite Solid Polymer Electrolyte for High-Performance All-Solid-State Lithium Metal Batteries,"Huihui Gan, Jiajun Sun, Ye Xia, Pengyuan Qiu, Liang Li, Wen Zhu",Dual-Polymer@Inorganic Network Composite Solid Electrolyte,DNSE@IN,Other,5.3,20 °C,N/A (Cited Work),N/A (Cited Work),"Introduction, paragraph 4 (referencing Ref 43)"
PEO/PVDF—HFP/LLZTO Composite Solid Polymer Electrolyte for High-Performance All-Solid-State Lithium Metal Batteries,"Huihui Gan, Jiajun Sun, Ye Xia, Pengyuan Qiu, Liang Li, Wen Zhu",Poly(ethylene oxide)/lithium bis-(triuoromethanesulfonyl)imide/poly(vinylidene fluoride—hexafluoropropylene) Composite Solid Polymer Electrolyte,PEO/LiTFSI/PVDF-HFP CSPE,Other,7.0,30 °C,"Solution-casting method: 0.3 g PVDF-HFP, 0.7 g PEO, LiTFSI (EO/Li = 20), 0 wt % LLZTO secondary powder dispersed uniformly in NMP by stirring at high temperature. Solution poured into a PTFE plate and then dried to remove the NMP residue, then obtained CSPE cut into circular pieces at the diameter of 16.0 mm.","CSPE membrane with thickness 200 
±
 100 
µ
m, dense and smoother surface. PEO MW=300,000, PVDF-HFP MW=455,000.","Figure 3a, plot digitization (0 wt% LLZTO curve)"
PEO/PVDF—HFP/LLZTO Composite Solid Polymer Electrolyte for High-Performance All-Solid-State Lithium Metal Batteries,"Huihui Gan, Jiajun Sun, Ye Xia, Pengyuan Qiu, Liang Li, Wen Zhu",Poly(ethylene oxide)/lithium bis-(triuoromethanesulfonyl)imide/poly(vinylidene fluoride—hexafluoropropylene)/Lithium Lanthanum Zirconate Tantalate Oxide Composite Solid Polymer Electrolyte,PEO/LiTFSI/PVDF-HFP/LLZTO CSPE,Other,9.0,30 °C,"Solution-casting method: 0.3 g PVDF-HFP, 0.7 g PEO, LiTFSI (EO/Li = 20), 10 wt % LLZTO secondary powder dispersed uniformly in NMP by stirring at high temperature. Solution poured into a PTFE plate and then dried to remove the NMP residue, then obtained CSPE cut into circular pieces at the diameter of 16.0 mm.","CSPE membrane with thickness 200 
±
 100 
µ
m, dense and smoother surface. PEO MW=300,000, PVDF-HFP MW=455,000.","Figure 3a, plot digitization (10 wt% LLZTO curve)"
PEO/PVDF—HFP/LLZTO Composite Solid Polymer Electrolyte for High-Performance All-Solid-State Lithium Metal Batteries,"Huihui Gan, Jiajun Sun, Ye Xia, Pengyuan Qiu, Liang Li, Wen Zhu",Poly(ethylene oxide)/lithium bis-(triuoromethanesulfonyl)imide/poly(vinylidene fluoride—hexafluoropropylene)/Lithium Lanthanum Zirconate Tantalate Oxide Composite Solid Polymer Electrolyte,PEO/LiTFSI/PVDF-HFP/LLZTO CSPE,Other,1.0,30 °C,"Solution-casting method: 0.3 g PVDF-HFP, 0.7 g PEO, LiTFSI (EO/Li = 20), 20 wt % LLZTO secondary powder dispersed uniformly in NMP by stirring at high temperature. Solution poured into a PTFE plate and then dried to remove the NMP residue, then obtained CSPE cut into circular pieces at the diameter of 16.0 mm.","CSPE membrane with thickness 200 
±
 100 
µ
m, dense and smoother surface. PEO MW=300,000, PVDF-HFP MW=455,000.","Figure 3a, plot digitization (20 wt% LLZTO curve)"
PEO/PVDF—HFP/LLZTO Composite Solid Polymer Electrolyte for High-Performance All-Solid-State Lithium Metal Batteries,"Huihui Gan, Jiajun Sun, Ye Xia, Pengyuan Qiu, Liang Li, Wen Zhu",Poly(ethylene oxide)/lithium bis-(triuoromethanesulfonyl)imide/poly(vinylidene fluoride—hexafluoropropylene)/Lithium Lanthanum Zirconate Tantalate Oxide Composite Solid Polymer Electrolyte,PEO/LiTFSI/PVDF-HFP/LLZTO CSPE,Other,9.0,30 °C,"Solution-casting method: 0.3 g PVDF-HFP, 0.7 g PEO, LiTFSI (EO/Li = 20), 30 wt % LLZTO secondary powder dispersed uniformly in NMP by stirring at high temperature. Solution poured into a PTFE plate and then dried to remove the NMP residue, then obtained CSPE cut into circular pieces at the diameter of 16.0 mm.","CSPE membrane with thickness 200 
±
 100 
µ
m, dense and smoother surface. PEO MW=300,000, PVDF-HFP MW=455,000.","Figure 3a, plot digitization (30 wt% LLZTO curve)"
Polyethylene Oxide-Based Solid-State Composite Polymer Electrolytes for Rechargeable Lithium Batteries,"Wen-Qiang Ding, Fei Lv, Ning Xu, Meng-Tao Wu, Jian Liu, Xue-Ping Gao",Polyethylene oxide (PEO) with Lithium bis(trifluoromethanesulfonyl)imide and acid-modified silicon dioxide,PEO18-LiTFSI-10% acid-modified SiO2,Other,10.0,RT,N/A (Cited Work),N/A (Cited Work),"Table 1, Row 1"
Polyethylene Oxide-Based Solid-State Composite Polymer Electrolytes for Rechargeable Lithium Batteries,"Wen-Qiang Ding, Fei Lv, Ning Xu, Meng-Tao Wu, Jian Liu, Xue-Ping Gao","Polyethylene oxide (PEO) with Lithium bis(trifluoromethanesulfonyl)imide, silicon dioxide, and N-methyl-N-propylpiperidinium bis(trifluoromethanesulfonyl)imide",PEO18-LiTFSI-SiO2-PP13TFSI,Other,3.6,25 °C,N/A (Cited Work),N/A (Cited Work),"Table 1, Row 2"
Polyethylene Oxide-Based Solid-State Composite Polymer Electrolytes for Rechargeable Lithium Batteries,"Wen-Qiang Ding, Fei Lv, Ning Xu, Meng-Tao Wu, Jian Liu, Xue-Ping Gao",Polyethylene oxide-Polypropylene oxide-Polyethylene oxide triblock copolymer with Lithium bis(trifluoromethanesulfonyl)imide and nano-silicon dioxide,PEO-PPO-PEO-LiTFSI-25% nano-SiO2,Other,4.58,RT,N/A (Cited Work),N/A (Cited Work),"Table 1, Row 4"
Polyethylene Oxide-Based Solid-State Composite Polymer Electrolytes for Rechargeable Lithium Batteries,"Wen-Qiang Ding, Fei Lv, Ning Xu, Meng-Tao Wu, Jian Liu, Xue-Ping Gao","Anodic alumina oxide (AAO) scaffold with Polyethylene oxide (PEO), Lithium bis(trifluoromethanesulfonyl)imide, and Aluminum oxide",AAO-PEO-LiTFSI-Al2O3,Other,5.82,RT,N/A (Cited Work),N/A (Cited Work),"Table 1, Row 5"
Polyethylene Oxide-Based Solid-State Composite Polymer Electrolytes for Rechargeable Lithium Batteries,"Wen-Qiang Ding, Fei Lv, Ning Xu, Meng-Tao Wu, Jian Liu, Xue-Ping Gao","Polyethylene oxide (PEO)-Polyvinylidene fluoride-hexafluoropropylene copolymer (PVdF-HFP) blend with Lithium perchlorate, Propylene carbonate, and Barium titanate",PEO-PVdF-HFP-LiClO4-PC-6% BaTiO3,Other,6.0,RT,N/A (Cited Work),N/A (Cited Work),"Table 1, Row 8"
Polyethylene Oxide-Based Solid-State Composite Polymer Electrolytes for Rechargeable Lithium Batteries,"Wen-Qiang Ding, Fei Lv, Ning Xu, Meng-Tao Wu, Jian Liu, Xue-Ping Gao",Polyethylene oxide (PEO) with Lithium bis(trifluoromethanesulfonyl)imide and 5 nm Barium titanate nanoparticles,PEO-LiTFSI-8% 5 nm BaTiO3,Other,2.2,25 °C,N/A (Cited Work),N/A (Cited Work),"Table 1, Row 9"
Polyethylene Oxide-Based Solid-State Composite Polymer Electrolytes for Rechargeable Lithium Batteries,"Wen-Qiang Ding, Fei Lv, Ning Xu, Meng-Tao Wu, Jian Liu, Xue-Ping Gao",Polyethylene oxide (PEO) with Lithium perchlorate and mesoporous molecular sieve LiAlSBA,PEO-LiClO4-LiAlSBA,Other,3.4,RT,N/A (Cited Work),N/A (Cited Work),"Table 1, Row 11"
Polyethylene Oxide-Based Solid-State Composite Polymer Electrolytes for Rechargeable Lithium Batteries,"Wen-Qiang Ding, Fei Lv, Ning Xu, Meng-Tao Wu, Jian Liu, Xue-Ping Gao",Polyethylene oxide (PEO) with Lithium bis(trifluoromethanesulfonyl)imide and MOF-5,PEO-LiTFSI-10% MOF-5,Other,3.16,25 °C,N/A (Cited Work),N/A (Cited Work),"Table 1, Row 12"
Polyethylene Oxide-Based Solid-State Composite Polymer Electrolytes for Rechargeable Lithium Batteries,"Wen-Qiang Ding, Fei Lv, Ning Xu, Meng-Tao Wu, Jian Liu, Xue-Ping Gao",Polyethylene oxide (PEO) with Lithium perchlorate and clay-carbon nanotube hybrid nanofiller,PEO-LiClO4-10% clay-CNT,Other,2.07,25 °C,N/A (Cited Work),N/A (Cited Work),"Table 1, Row 15"
Polyethylene Oxide-Based Solid-State Composite Polymer Electrolytes for Rechargeable Lithium Batteries,"Wen-Qiang Ding, Fei Lv, Ning Xu, Meng-Tao Wu, Jian Liu, Xue-Ping Gao","Polyethylene oxide (PEO) with Lithium bis(trifluoromethanesulfonyl)imide, Halloysite nanotubes, and Lithium iron phosphate",PEO-LiTFSI-10% HNT-1% LFP,Other,9.23,25 °C,N/A (Cited Work),N/A (Cited Work),"Table 1, Row 16"
Polyethylene Oxide-Based Solid-State Composite Polymer Electrolytes for Rechargeable Lithium Batteries,"Wen-Qiang Ding, Fei Lv, Ning Xu, Meng-Tao Wu, Jian Liu, Xue-Ping Gao",Polyethylene oxide (PEO) with Lithium bis(trifluoromethanesulfonyl)imide and Vertically arranged vermiculite sheets,PEO-LiTFSI-VAVS,Other,1.89,25 °C,N/A (Cited Work),N/A (Cited Work),"Table 1, Row 18"
Polyethylene Oxide-Based Solid-State Composite Polymer Electrolytes for Rechargeable Lithium Batteries,"Wen-Qiang Ding, Fei Lv, Ning Xu, Meng-Tao Wu, Jian Liu, Xue-Ping Gao",Polyethylene oxide (PEO) with Lithium bis(trifluoromethanesulfonyl)imide and Epoxidized natural rubber (ENR),PEO-LiTFSI-50% ENR,Other,6.45,RT,N/A (Cited Work),N/A (Cited Work),"Table 1, Row 19"
Polyethylene Oxide-Based Solid-State Composite Polymer Electrolytes for Rechargeable Lithium Batteries,"Wen-Qiang Ding, Fei Lv, Ning Xu, Meng-Tao Wu, Jian Liu, Xue-Ping Gao","Polyethylene oxide (PEO) with Lithium bis(trifluoromethanesulfonyl)imide, Lithium germanium phosphorus sulfide (LGPS), and Succinonitrile (SN)",PEO-LiTFSI-1% LGPS-10% SN,Other,9.1,25 °C,N/A (Cited Work),N/A (Cited Work),"Table 2, Row 2"
Polyethylene Oxide-Based Solid-State Composite Polymer Electrolytes for Rechargeable Lithium Batteries,"Wen-Qiang Ding, Fei Lv, Ning Xu, Meng-Tao Wu, Jian Liu, Xue-Ping Gao","Polyethylene oxide (PEO) with Lithium bis(trifluoromethanesulfonyl)imide, Lithium lanthanum zirconium tantalum oxide (LLZTO), and Succinonitrile (SN)",PEO-LiTFSI-60% LLZTO-10% SN,Other,1.22,30 °C,N/A (Cited Work),N/A (Cited Work),"Table 2, Row 6"
Polyethylene Oxide-Based Solid-State Composite Polymer Electrolytes for Rechargeable Lithium Batteries,"Wen-Qiang Ding, Fei Lv, Ning Xu, Meng-Tao Wu, Jian Liu, Xue-Ping Gao",Polyethylene oxide (PEO) with Gallium-doped Lithium lanthanum zirconium oxide (Ga-LLZO),PEO-16% Ga-LLZO,Other,7.2,30 °C,N/A (Cited Work),N/A (Cited Work),"Table 2, Row 7"
Polyethylene Oxide-Based Solid-State Composite Polymer Electrolytes for Rechargeable Lithium Batteries,"Wen-Qiang Ding, Fei Lv, Ning Xu, Meng-Tao Wu, Jian Liu, Xue-Ping Gao",Polyethylene oxide (PEO) with Lithium perchlorate and Lithium lanthanum zirconium oxide (LLZO) nanosheets,PEO-LiClO4-15% LLZO nanosheets,Other,3.6,RT,N/A (Cited Work),N/A (Cited Work),"Table 2, Row 8"
Polyethylene Oxide-Based Solid-State Composite Polymer Electrolytes for Rechargeable Lithium Batteries,"Wen-Qiang Ding, Fei Lv, Ning Xu, Meng-Tao Wu, Jian Liu, Xue-Ping Gao",Polyethylene oxide (PEO) with Lithium bis(trifluoromethanesulfonyl)imide and Aluminum-doped Lithium lanthanum zirconium oxide (Al-LLZO),PEO-LiTFSI-Al-LLZO,Other,2.5,RT,N/A (Cited Work),N/A (Cited Work),"Table 2, Row 9"
Polyethylene Oxide-Based Solid-State Composite Polymer Electrolytes for Rechargeable Lithium Batteries,"Wen-Qiang Ding, Fei Lv, Ning Xu, Meng-Tao Wu, Jian Liu, Xue-Ping Gao",Polyethylene oxide (PEO) with Lithium bis(trifluoromethanesulfonyl)imide and Aluminum-doped Lithium lanthanum zirconium oxide (Al-LLZO),PEO-LiTFSI-62% Al-LLZO,Other,8.5,25 °C,N/A (Cited Work),N/A (Cited Work),"Table 2, Row 10"
Polyethylene Oxide-Based Solid-State Composite Polymer Electrolytes for Rechargeable Lithium Batteries,"Wen-Qiang Ding, Fei Lv, Ning Xu, Meng-Tao Wu, Jian Liu, Xue-Ping Gao",Polyethylene oxide (PEO) with Lithium bis(trifluoromethanesulfonyl)imide and Lithium lanthanum titanium oxide (LLTO) nanowires,PEO-LiTFSI-15% LLTO nanowires,Other,2.4,25 °C,N/A (Cited Work),Contains LLTO nanowires as active fillers.,"Table 2, Row 11 and Section 3.3.2.2, paragraph 1, referencing [94]"
Polyethylene Oxide-Based Solid-State Composite Polymer Electrolytes for Rechargeable Lithium Batteries,"Wen-Qiang Ding, Fei Lv, Ning Xu, Meng-Tao Wu, Jian Liu, Xue-Ping Gao",Polyethylene oxide (PEO) with Lithium bis(trifluoromethanesulfonyl)imide and Lithium lanthanum titanium oxide (LLTO) nanobackbone,PEO-LiTFSI-LLTO (3D nanobackbone),Other,1.8,25 °C (room temperature),Fabricated by hot pressing and quenching.,Three-dimensional interpenetration CPE with a 3D LLTO nanobackbone; good interfacial stability; high ion conductivity; effectively suppresses the growth of lithium dendrites.,"Table 2, Row 13 and Section 3.3.2.2, paragraph 2, referencing [98]"
Polyethylene Oxide-Based Solid-State Composite Polymer Electrolytes for Rechargeable Lithium Batteries,"Wen-Qiang Ding, Fei Lv, Ning Xu, Meng-Tao Wu, Jian Liu, Xue-Ping Gao",Polyethylene oxide (PEO) with Lithium perchlorate and vertically aligned Lithium aluminum titanium phosphate (LATP) nanoparticles,PEO-LiClO4-vertically aligned LATP,Other,0.52,RT,N/A (Cited Work),N/A (Cited Work),"Table 2, Row 15"
Polyethylene Oxide-Based Solid-State Composite Polymer Electrolytes for Rechargeable Lithium Batteries,"Wen-Qiang Ding, Fei Lv, Ning Xu, Meng-Tao Wu, Jian Liu, Xue-Ping Gao",3D cross-linked network Polyethylene oxide (PEO)@nano-Silicon dioxide composite polymer electrolyte,PEO@nano-SiO2 CPE,Other,4.65,room temperature,Prepared by in situ synthesis of ceramic filler particles in PEO.,3D cross-linked network morphology; high electrochemical stability window (5.4 V vs Li/Li+); high ion transference number (0.45); excellent mechanical strength and interfacial stability.,"Section 3.2.1, paragraph 5"
Polyethylene Oxide-Based Solid-State Composite Polymer Electrolytes for Rechargeable Lithium Batteries,"Wen-Qiang Ding, Fei Lv, Ning Xu, Meng-Tao Wu, Jian Liu, Xue-Ping Gao",Polyethylene oxide (PEO) with Lithium bis(trifluoromethanesulfonyl)imide and Barium titanate nanospheres,PEO-LiTFSI-BaTiO3 nanospheres,Other,1.8,25 °C,N/A (Cited Work),Contains 5 wt % BaTiO3 nanospheres.,"Section 3.2.2, paragraph 2, referencing [60]"
Polyethylene Oxide-Based Solid-State Composite Polymer Electrolytes for Rechargeable Lithium Batteries,"Wen-Qiang Ding, Fei Lv, Ning Xu, Meng-Tao Wu, Jian Liu, Xue-Ping Gao",Polyethylene oxide (PEO) with Lithium bis(trifluoromethanesulfonyl)imide and Lithium germanium phosphorus sulfide (LGPS),PEO18-LiTFSI-1% LGPS,Other,1.18,25 °C,N/A (Cited Work),CPE membrane; electrochemical stability improved (0-5.7 V vs Li/Li+); used in all-solid-state lithium batteries (Li/LFP and Li/LiCoO2).,"Section 3.3.1, paragraph 1, referencing [77] and Figure 7(b)"
Polyethylene Oxide-Based Solid-State Composite Polymer Electrolytes for Rechargeable Lithium Batteries,"Wen-Qiang Ding, Fei Lv, Ning Xu, Meng-Tao Wu, Jian Liu, Xue-Ping Gao",Polymer electrolyte with well-aligned ceramic nanowires,CPE with aligned ceramic nanowires,Other,6.05,30 °C,N/A (Cited Work),"CPE with well-aligned ceramic nanowires, showing a ten times increase in conductivity compared to randomly distributed nanowires.","Section 3.3.2.2, paragraph 2, referencing [97]"
Polyethylene Oxide-Based Solid-State Composite Polymer Electrolytes for Rechargeable Lithium Batteries,"Wen-Qiang Ding, Fei Lv, Ning Xu, Meng-Tao Wu, Jian Liu, Xue-Ping Gao",Polyethylene oxide (PEO) with Lithium silicon phosphorus oxynitride (Li3SiPON),60PEO/Li3SiPON film,Other,2.8,Room temperature,N/A (Cited Work),PEO-based composite membrane with good ion transport.,"Section 4.3, paragraph 4, referencing [140]"
"Free-standing, high Li-ion conducting hybrid PAN/PVdF/LiClO4/Li0.5La0.5TiO3 nanocomposite solid polymer electrolytes for all-solid-state batteries","P. Sivaraj, K. P. Abhilash, B. Nalini, P. Perumal, P. Christopher Selvin",Polyacrylonitrile/Polyvinylidene fluoride/Lithium Perchlorate/Lithium Lanthanum Titanium Oxide nanocomposite solid polymer electrolyte,PAN/PVdF/LiClO4/LLTO,Other,0.00143,RT,"LLTO nanoparticles prepared by sol-gel method (LiNO3, La(NO3)3.6H2O, tetrabutyl titanate, acetylacetone, dissolved in ethylene glycol monomethyl ether; calcined at 900 0C for 6 h). PVdF (SR, 95), PAN (Sigma-Aldrich, 99%), LiClO4 (Sigma-Aldrich, 99.8%) dissolved in DMF solvent, stirred for 6 h. LLTO nanoparticles then incorporated. Solution poured into a glass Petri dish, kept in incubator oven at 80 0C over 12 h for solvent evaporation (solution casting technique).",Free-standing nanocomposite solid polymer electrolyte,Abstract
"Free-standing, high Li-ion conducting hybrid PAN/PVdF/LiClO4/Li0.5La0.5TiO3 nanocomposite solid polymer electrolytes for all-solid-state batteries","P. Sivaraj, K. P. Abhilash, B. Nalini, P. Perumal, P. Christopher Selvin",Solid Polymer Electrolytes,SPE,Polymer,0.0001,RT,N/A (Cited Work),N/A (Cited Work),"Introduction, citing reference [4]"
"Free-standing, high Li-ion conducting hybrid PAN/PVdF/LiClO4/Li0.5La0.5TiO3 nanocomposite solid polymer electrolytes for all-solid-state batteries","P. Sivaraj, K. P. Abhilash, B. Nalini, P. Perumal, P. Christopher Selvin",Lithium Lanthanum Titanium Oxide,LLTO,Ceramic,0.001,RT,N/A (Cited Work),N/A (Cited Work),"Introduction, citing reference [21]"
"Free-standing, high Li-ion conducting hybrid PAN/PVdF/LiClO4/Li0.5La0.5TiO3 nanocomposite solid polymer electrolytes for all-solid-state batteries","P. Sivaraj, K. P. Abhilash, B. Nalini, P. Perumal, P. Christopher Selvin",Polyacrylonitrile/Lithium Perchlorate,PAN/LiClO4,Polymer,4.17e-05,RT,"PAN (Sigma-Aldrich, 99%), and LiClO4 (Sigma-Aldrich, 99.8%) dissolved in DMF solvent, stirred for 6 h, poured into a glass Petri dish, kept in incubator oven at 80 0C over 12 h for solvent evaporation (solution casting method).",Solid polymer film,"Results and discussion - Conductivity study, main text"
"Free-standing, high Li-ion conducting hybrid PAN/PVdF/LiClO4/Li0.5La0.5TiO3 nanocomposite solid polymer electrolytes for all-solid-state batteries","P. Sivaraj, K. P. Abhilash, B. Nalini, P. Perumal, P. Christopher Selvin",Polyacrylonitrile/Polyvinylidene fluoride/Lithium Perchlorate,PAN/PVdF/LiClO4,Polymer,2.23e-05,RT,"PVdF (SR, 95), PAN (Sigma-Aldrich, 99%), and LiClO4 (Sigma-Aldrich, 99.8%) dissolved in DMF solvent, stirred for 6 h, poured into a glass Petri dish, kept in incubator oven at 80 0C over 12 h for solvent evaporation (solution casting method).",Hybrid polymer film,"Results and discussion - Conductivity study, main text"
"Free-standing, high Li-ion conducting hybrid PAN/PVdF/LiClO4/Li0.5La0.5TiO3 nanocomposite solid polymer electrolytes for all-solid-state batteries","P. Sivaraj, K. P. Abhilash, B. Nalini, P. Perumal, P. Christopher Selvin",Polyacrylonitrile/Polyvinylidene fluoride/Lithium Perchlorate/Lithium Lanthanum Titanium Oxide nanocomposite solid polymer electrolyte,PAN/PVdF/LiClO4/LLTO,Other,0.000108,RT,"LLTO nanoparticles prepared by sol-gel method (LiNO3, La(NO3)3.6H2O, tetrabutyl titanate, acetylacetone, dissolved in ethylene glycol monomethyl ether; calcined at 900 0C for 6 h). PVdF (SR, 95), PAN (Sigma-Aldrich, 99%), LiClO4 (Sigma-Aldrich, 99.8%) dissolved in DMF solvent, stirred for 6 h. LLTO nanoparticles then incorporated. Solution poured into a glass Petri dish, kept in incubator oven at 80 0C over 12 h for solvent evaporation (solution casting technique).",Nanocomposite solid polymer electrolyte,"Results and discussion - Conductivity study, main text"
"Free-standing, high Li-ion conducting hybrid PAN/PVdF/LiClO4/Li0.5La0.5TiO3 nanocomposite solid polymer electrolytes for all-solid-state batteries","P. Sivaraj, K. P. Abhilash, B. Nalini, P. Perumal, P. Christopher Selvin",Polyacrylonitrile/Lithium Perchlorate,PAN/LiClO4,Polymer,4.17e-05,RT,"PAN (Sigma-Aldrich, 99%), and LiClO4 (Sigma-Aldrich, 99.8%) dissolved in DMF solvent, stirred for 6 h, poured into a glass Petri dish, kept in incubator oven at 80 0C over 12 h for solvent evaporation (solution casting method).",Solid polymer film,"Table 2, Row 'Ionic conductivity (S/cm)', Column 'PAN/LiClO4'"
"Free-standing, high Li-ion conducting hybrid PAN/PVdF/LiClO4/Li0.5La0.5TiO3 nanocomposite solid polymer electrolytes for all-solid-state batteries","P. Sivaraj, K. P. Abhilash, B. Nalini, P. Perumal, P. Christopher Selvin",Polyacrylonitrile/Polyvinylidene fluoride/Lithium Perchlorate,PAN/PVdF/LiClO4,Polymer,2.23e-05,RT,"PVdF (SR, 95), PAN (Sigma-Aldrich, 99%), and LiClO4 (Sigma-Aldrich, 99.8%) dissolved in DMF solvent, stirred for 6 h, poured into a glass Petri dish, kept in incubator oven at 80 0C over 12 h for solvent evaporation (solution casting method).",Hybrid polymer film,"Table 2, Row 'Ionic conductivity (S/cm)', Column 'PAN/PVdF/LiClO4'"
"Free-standing, high Li-ion conducting hybrid PAN/PVdF/LiClO4/Li0.5La0.5TiO3 nanocomposite solid polymer electrolytes for all-solid-state batteries","P. Sivaraj, K. P. Abhilash, B. Nalini, P. Perumal, P. Christopher Selvin",Polyacrylonitrile/Polyvinylidene fluoride/Lithium Perchlorate/Lithium Lanthanum Titanium Oxide nanocomposite solid polymer electrolyte,PAN/PVdF/LiClO4/LLTO,Other,0.000108,RT,"LLTO nanoparticles prepared by sol-gel method (LiNO3, La(NO3)3.6H2O, tetrabutyl titanate, acetylacetone, dissolved in ethylene glycol monomethyl ether; calcined at 900 0C for 6 h). PVdF (SR, 95), PAN (Sigma-Aldrich, 99%), LiClO4 (Sigma-Aldrich, 99.8%) dissolved in DMF solvent, stirred for 6 h. LLTO nanoparticles then incorporated. Solution poured into a glass Petri dish, kept in incubator oven at 80 0C over 12 h for solvent evaporation (solution casting technique).",Nanocomposite solid polymer electrolyte,"Table 2, Row 'Ionic conductivity (S/cm)', Column 'PAN/PVdF/LiClO4/LLTO 5 wt%'"
"Free-standing, high Li-ion conducting hybrid PAN/PVdF/LiClO4/Li0.5La0.5TiO3 nanocomposite solid polymer electrolytes for all-solid-state batteries","P. Sivaraj, K. P. Abhilash, B. Nalini, P. Perumal, P. Christopher Selvin",Polyacrylonitrile/Polyvinylidene fluoride/Lithium Perchlorate/Lithium Lanthanum Titanium Oxide nanocomposite solid polymer electrolyte,PAN/PVdF/LiClO4/LLTO,Other,0.00143,RT,"LLTO nanoparticles prepared by sol-gel method (LiNO3, La(NO3)3.6H2O, tetrabutyl titanate, acetylacetone, dissolved in ethylene glycol monomethyl ether; calcined at 900 0C for 6 h). PVdF (SR, 95), PAN (Sigma-Aldrich, 99%), LiClO4 (Sigma-Aldrich, 99.8%) dissolved in DMF solvent, stirred for 6 h. LLTO nanoparticles then incorporated. Solution poured into a glass Petri dish, kept in incubator oven at 80 0C over 12 h for solvent evaporation (solution casting technique).","Nanocomposite solid polymer electrolyte, exhibiting excellent ionic conductivity.","Table 2, Row 'Ionic conductivity (S/cm)', Column 'PAN/PVdF/LiClO4/LLTO 10 wt%'"
"Free-standing, high Li-ion conducting hybrid PAN/PVdF/LiClO4/Li0.5La0.5TiO3 nanocomposite solid polymer electrolytes for all-solid-state batteries","P. Sivaraj, K. P. Abhilash, B. Nalini, P. Perumal, P. Christopher Selvin",Polyacrylonitrile/Polyvinylidene fluoride/Lithium Perchlorate/Lithium Lanthanum Titanium Oxide nanocomposite solid polymer electrolyte,PAN/PVdF/LiClO4/LLTO,Other,0.00055,RT,"LLTO nanoparticles prepared by sol-gel method (LiNO3, La(NO3)3.6H2O, tetrabutyl titanate, acetylacetone, dissolved in ethylene glycol monomethyl ether; calcined at 900 0C for 6 h). PVdF (SR, 95), PAN (Sigma-Aldrich, 99%), LiClO4 (Sigma-Aldrich, 99.8%) dissolved in DMF solvent, stirred for 6 h. LLTO nanoparticles then incorporated. Solution poured into a glass Petri dish, kept in incubator oven at 80 0C over 12 h for solvent evaporation (solution casting technique).",Nanocomposite solid polymer electrolyte,"Table 2, Row 'Ionic conductivity (S/cm)', Column 'PAN/PVdF/LiClO4/LLTO 15 wt%'"
"Free-standing, high Li-ion conducting hybrid PAN/PVdF/LiClO4/Li0.5La0.5TiO3 nanocomposite solid polymer electrolytes for all-solid-state batteries","P. Sivaraj, K. P. Abhilash, B. Nalini, P. Perumal, P. Christopher Selvin",Polyacrylonitrile/Polyvinylidene fluoride/Lithium Perchlorate/Lithium Lanthanum Titanium Oxide nanocomposite solid polymer electrolyte,PAN/PVdF/LiClO4/LLTO,Other,0.000373,RT,"LLTO nanoparticles prepared by sol-gel method (LiNO3, La(NO3)3.6H2O, tetrabutyl titanate, acetylacetone, dissolved in ethylene glycol monomethyl ether; calcined at 900 0C for 6 h). PVdF (SR, 95), PAN (Sigma-Aldrich, 99%), LiClO4 (Sigma-Aldrich, 99.8%) dissolved in DMF solvent, stirred for 6 h. LLTO nanoparticles then incorporated. Solution poured into a glass Petri dish, kept in incubator oven at 80 0C over 12 h for solvent evaporation (solution casting technique).","Nanocomposite solid polymer electrolyte, with highly agglomerated nanoparticles and high crystallinity.","Table 2, Row 'Ionic conductivity (S/cm)', Column 'PAN/PVdF/LiClO4/LLTO 20 wt%'"
"Free-standing, high Li-ion conducting hybrid PAN/PVdF/LiClO4/Li0.5La0.5TiO3 nanocomposite solid polymer electrolytes for all-solid-state batteries","P. Sivaraj, K. P. Abhilash, B. Nalini, P. Perumal, P. Christopher Selvin",Lithium Lanthanum Titanium Oxide/Polymethyl methacrylate nanocomposite electrolyte,LLTO-PMMA,Other,0.000113,RT,N/A (Cited Work),N/A (Cited Work),"Results and discussion - Conductivity study, citing reference [48]"
"Free-standing, high Li-ion conducting hybrid PAN/PVdF/LiClO4/Li0.5La0.5TiO3 nanocomposite solid polymer electrolytes for all-solid-state batteries","P. Sivaraj, K. P. Abhilash, B. Nalini, P. Perumal, P. Christopher Selvin",Polyethylene oxide/Lithium bis(trifluoromethanesulfonyl)imide/Lithium Lanthanum Titanium Oxide fiber composite,PEO-LiN(SO2CF2CF3)2/LLTO,Other,0.0005,RT,N/A (Cited Work),N/A (Cited Work),"Results and discussion - Conductivity study, citing reference [49]"
"Free-standing, high Li-ion conducting hybrid PAN/PVdF/LiClO4/Li0.5La0.5TiO3 nanocomposite solid polymer electrolytes for all-solid-state batteries","P. Sivaraj, K. P. Abhilash, B. Nalini, P. Perumal, P. Christopher Selvin",Polyacrylonitrile/Lithium Perchlorate/Lithium Lanthanum Titanium Oxide nanowire,PAN/LiClO4/LLTO,Other,0.00024,RT,N/A (Cited Work),N/A (Cited Work),"Results and discussion - Conductivity study, citing reference [50]"
"Free-standing, high Li-ion conducting hybrid PAN/PVdF/LiClO4/Li0.5La0.5TiO3 nanocomposite solid polymer electrolytes for all-solid-state batteries","P. Sivaraj, K. P. Abhilash, B. Nalini, P. Perumal, P. Christopher Selvin",Polyacrylonitrile/Lithium Perchlorate,PAN/LiClO4,Polymer,4.27e-05,30 0C,"PAN (Sigma-Aldrich, 99%), and LiClO4 (Sigma-Aldrich, 99.8%) dissolved in DMF solvent, stirred for 6 h, poured into a glass Petri dish, kept in incubator oven at 80 0C over 12 h for solvent evaporation (solution casting method).",Solid polymer film,"Figure 7(a), plot digitization"
"Free-standing, high Li-ion conducting hybrid PAN/PVdF/LiClO4/Li0.5La0.5TiO3 nanocomposite solid polymer electrolytes for all-solid-state batteries","P. Sivaraj, K. P. Abhilash, B. Nalini, P. Perumal, P. Christopher Selvin",Polyacrylonitrile/Polyvinylidene fluoride/Lithium Perchlorate,PAN/PVdF/LiClO4,Polymer,2.19e-05,30 0C,"PVdF (SR, 95), PAN (Sigma-Aldrich, 99%), and LiClO4 (Sigma-Aldrich, 99.8%) dissolved in DMF solvent, stirred for 6 h, poured into a glass Petri dish, kept in incubator oven at 80 0C over 12 h for solvent evaporation (solution casting method).",Hybrid polymer film,"Figure 7(b), plot digitization"
"Free-standing, high Li-ion conducting hybrid PAN/PVdF/LiClO4/Li0.5La0.5TiO3 nanocomposite solid polymer electrolytes for all-solid-state batteries","P. Sivaraj, K. P. Abhilash, B. Nalini, P. Perumal, P. Christopher Selvin",Polyacrylonitrile/Polyvinylidene fluoride/Lithium Perchlorate/Lithium Lanthanum Titanium Oxide nanocomposite solid polymer electrolyte,PAN/PVdF/LiClO4/LLTO,Other,0.000112,30 0C,"LLTO nanoparticles prepared by sol-gel method (LiNO3, La(NO3)3.6H2O, tetrabutyl titanate, acetylacetone, dissolved in ethylene glycol monomethyl ether; calcined at 900 0C for 6 h). PVdF (SR, 95), PAN (Sigma-Aldrich, 99%), LiClO4 (Sigma-Aldrich, 99.8%) dissolved in DMF solvent, stirred for 6 h. LLTO nanoparticles then incorporated. Solution poured into a glass Petri dish, kept in incubator oven at 80 0C over 12 h for solvent evaporation (solution casting technique).",Nanocomposite solid polymer electrolyte,"Figure 7(c), plot digitization"
