Repository: bhattadeb34/FACT_Data_Extraction_Scientific_Papers

File: master_conductivity_data.csv (part 15 of 52)
paper_title,paper_authors,full_name,acronym,material_class,ionic_conductivity_S_per_cm,temperature,processing_method,material_description,source_location
"Free-standing, high Li-ion conducting hybrid PAN/PVdF/LiClO4/Li0.5La0.5TiO3 nanocomposite solid polymer electrolytes for all-solid-state batteries","P. Sivaraj, K. P. Abhilash, B. Nalini, P. Perumal, P. Christopher Selvin",Polyacrylonitrile/Polyvinylidene fluoride/Lithium Perchlorate/Lithium Lanthanum Titanium Oxide nanocomposite solid polymer electrolyte,PAN/PVdF/LiClO4/LLTO,Other,0.00141,30 0C,"LLTO nanoparticles prepared by sol-gel method (LiNO3, La(NO3)3.6H2O, tetrabutyl titanate, acetylacetone, dissolved in ethylene glycol monomethyl ether; calcined at 900 0C for 6 h). PVdF (SR, 95), PAN (Sigma-Aldrich, 99%), LiClO4 (Sigma-Aldrich, 99.8%) dissolved in DMF solvent, stirred for 6 h. LLTO nanoparticles then incorporated. Solution poured into a glass Petri dish, kept in incubator oven at 80 0C over 12 h for solvent evaporation (solution casting technique).","Nanocomposite solid polymer electrolyte, exhibiting excellent ionic conductivity.","Figure 7(d), plot digitization"
"Free-standing, high Li-ion conducting hybrid PAN/PVdF/LiClO4/Li0.5La0.5TiO3 nanocomposite solid polymer electrolytes for all-solid-state batteries","P. Sivaraj, K. P. Abhilash, B. Nalini, P. Perumal, P. Christopher Selvin",Polyacrylonitrile/Polyvinylidene fluoride/Lithium Perchlorate/Lithium Lanthanum Titanium Oxide nanocomposite solid polymer electrolyte,PAN/PVdF/LiClO4/LLTO,Other,0.000562,30 0C,"LLTO nanoparticles prepared by sol-gel method (LiNO3, La(NO3)3.6H2O, tetrabutyl titanate, acetylacetone, dissolved in ethylene glycol monomethyl ether; calcined at 900 0C for 6 h). PVdF (SR, 95), PAN (Sigma-Aldrich, 99%), LiClO4 (Sigma-Aldrich, 99.8%) dissolved in DMF solvent, stirred for 6 h. LLTO nanoparticles then incorporated. Solution poured into a glass Petri dish, kept in incubator oven at 80 0C over 12 h for solvent evaporation (solution casting technique).",Nanocomposite solid polymer electrolyte,"Figure 7(e), plot digitization"
"Free-standing, high Li-ion conducting hybrid PAN/PVdF/LiClO4/Li0.5La0.5TiO3 nanocomposite solid polymer electrolytes for all-solid-state batteries","P. Sivaraj, K. P. Abhilash, B. Nalini, P. Perumal, P. Christopher Selvin",Polyacrylonitrile/Polyvinylidene fluoride/Lithium Perchlorate/Lithium Lanthanum Titanium Oxide nanocomposite solid polymer electrolyte,PAN/PVdF/LiClO4/LLTO,Other,0.00038,30 0C,"LLTO nanoparticles prepared by sol-gel method (LiNO3, La(NO3)3.6H2O, tetrabutyl titanate, acetylacetone, dissolved in ethylene glycol monomethyl ether; calcined at 900 0C for 6 h). PVdF (SR, 95), PAN (Sigma-Aldrich, 99%), LiClO4 (Sigma-Aldrich, 99.8%) dissolved in DMF solvent, stirred for 6 h. LLTO nanoparticles then incorporated. Solution poured into a glass Petri dish, kept in incubator oven at 80 0C over 12 h for solvent evaporation (solution casting technique).","Nanocomposite solid polymer electrolyte, with highly agglomerated nanoparticles and high crystallinity.","Figure 7(f), plot digitization"
"Free-standing, high Li-ion conducting hybrid PAN/PVdF/LiClO4/Li0.5La0.5TiO3 nanocomposite solid polymer electrolytes for all-solid-state batteries","P. Sivaraj, K. P. Abhilash, B. Nalini, P. Perumal, P. Christopher Selvin",Polyacrylonitrile/Polyvinylidene fluoride/Lithium Perchlorate/Lithium Lanthanum Titanium Oxide nanocomposite solid polymer electrolyte,PAN/PVdF/LiClO4/LLTO,Other,0.00143,RT,Fabricated using simple solution casting technique.,Nanocomposite solid polymer electrolyte,Conclusion
"Free-standing, high Li-ion conducting hybrid PAN/PVdF/LiClO4/Li0.5La0.5TiO3 nanocomposite solid polymer electrolytes for all-solid-state batteries","P. Sivaraj, K. P. Abhilash, B. Nalini, P. Perumal, P. Christopher Selvin",Polyacrylonitrile/Polyvinylidene fluoride/Lithium Perchlorate complex,PAN/PVdF/LiClO4,Polymer,1e-05,RT,Fabricated using simple solution casting technique.,Solid polymer electrolyte complex,Conclusion
A promising composite solid electrolyte incorporating LLZO into PEO/PVDF matrix for all-solid-state lithium-ion batteries,"Jun Li, Kongjun Zhu, Zhongran Yao, Guoming Qian, Jie Zhang, Kang Yan, Jing Wang",Poly(ethylene oxide)/Poly(vinylidene fluoride)/Lithium bis(trifluoromethanesulfonyl)imide/Lithium Lanthanum Zirconate Oxide,PEO/PVDF/LiTFSI/LLZO,Other,4.2,30 °C,"Solution cast technique; raw materials dissolved in ACN, stirred to form a highly viscous slurry, cast using a Teflon container, and completely vacuum dried at 60 °C.","Composite solid electrolyte membrane, approximately 120-µm uniform membrane. LLZO powders homogeneously dispersed in PEO cell-type microstructures. Exhibits good flexibility.","Abstract; Results and discussion, paragraph 6; Figure 5c"
A promising composite solid electrolyte incorporating LLZO into PEO/PVDF matrix for all-solid-state lithium-ion batteries,"Jun Li, Kongjun Zhu, Zhongran Yao, Guoming Qian, Jie Zhang, Kang Yan, Jing Wang",Poly(ethylene oxide),PEO,Polymer,10.0,25 °C,N/A (Cited Work),N/A (Cited Work - general statement about PEO-based solid polymer electrolytes),"Introduction, paragraph 2"
A promising composite solid electrolyte incorporating LLZO into PEO/PVDF matrix for all-solid-state lithium-ion batteries,"Jun Li, Kongjun Zhu, Zhongran Yao, Guoming Qian, Jie Zhang, Kang Yan, Jing Wang",Poly(ethylene oxide)/Lithium bis(trifluoromethanesulfonyl)imide/Lithium Germanium Phosphorous Sulfide,PEO/LiTFSI/Li₁₀GeP₂S₁₂,Other,1.18,25 °C,N/A (Cited Work - Zhao et al. [15]),N/A (Cited Work - Zhao et al. [15]),"Introduction, paragraph 4"
A promising composite solid electrolyte incorporating LLZO into PEO/PVDF matrix for all-solid-state lithium-ion batteries,"Jun Li, Kongjun Zhu, Zhongran Yao, Guoming Qian, Jie Zhang, Kang Yan, Jing Wang",Lithium Lanthanum Zirconate Oxide,LLZO,Ceramic,10.0,25 °C,N/A (Cited Work),N/A (Cited Work - general statement about cubic garnet-type LLZO),"Introduction, paragraph 4"
A promising composite solid electrolyte incorporating LLZO into PEO/PVDF matrix for all-solid-state lithium-ion batteries,"Jun Li, Kongjun Zhu, Zhongran Yao, Guoming Qian, Jie Zhang, Kang Yan, Jing Wang",Poly(ethylene oxide)/Poly(vinylidene fluoride)/Lithium bis(trifluoromethanesulfonyl)imide/Lithium Lanthanum Zirconate Oxide,PEO/PVDF/LiTFSI/LLZO,Other,2.5,30 °C,"Solution cast technique; raw materials dissolved in ACN, stirred to form a highly viscous slurry, cast using a Teflon container, and completely vacuum dried at 60 °C.","Composite solid electrolyte membrane, approximately 120-µm uniform membrane.","Figure 5c, plot digitization"
A promising composite solid electrolyte incorporating LLZO into PEO/PVDF matrix for all-solid-state lithium-ion batteries,"Jun Li, Kongjun Zhu, Zhongran Yao, Guoming Qian, Jie Zhang, Kang Yan, Jing Wang",Poly(ethylene oxide)/Poly(vinylidene fluoride)/Lithium bis(trifluoromethanesulfonyl)imide/Lithium Lanthanum Zirconate Oxide,PEO/PVDF/LiTFSI/LLZO,Other,3.5,30 °C,"Solution cast technique; raw materials dissolved in ACN, stirred to form a highly viscous slurry, cast using a Teflon container, and completely vacuum dried at 60 °C.","Composite solid electrolyte membrane, approximately 120-µm uniform membrane.","Figure 5c, plot digitization"
A promising composite solid electrolyte incorporating LLZO into PEO/PVDF matrix for all-solid-state lithium-ion batteries,"Jun Li, Kongjun Zhu, Zhongran Yao, Guoming Qian, Jie Zhang, Kang Yan, Jing Wang",Poly(ethylene oxide)/Poly(vinylidene fluoride)/Lithium bis(trifluoromethanesulfonyl)imide,PEO/PVDF/LiTFSI,Other,1.58,30 °C,"Solution cast technique; raw materials dissolved in ACN, stirred to form a highly viscous slurry, cast using a Teflon container, and completely vacuum dried at 60 °C.","Composite solid electrolyte membrane (without LLZO), approximately 120-µm uniform membrane.","Figure 5b, plot digitization"
A promising composite solid electrolyte incorporating LLZO into PEO/PVDF matrix for all-solid-state lithium-ion batteries,"Jun Li, Kongjun Zhu, Zhongran Yao, Guoming Qian, Jie Zhang, Kang Yan, Jing Wang",Poly(ethylene oxide)/Poly(vinylidene fluoride)/Lithium bis(trifluoromethanesulfonyl)imide/Lithium Lanthanum Zirconate Oxide,PEO/PVDF/LiTFSI/LLZO,Other,3.16,30 °C,"Solution cast technique; raw materials dissolved in ACN, stirred to form a highly viscous slurry, cast using a Teflon container, and completely vacuum dried at 60 °C.","Composite solid electrolyte membrane, approximately 120-µm uniform membrane.","Figure 5b, plot digitization"
Improved ionic conductivity and Li dendrite suppression of PVDF-based solid electrolyte membrane by LLZO incorporation and mechanical reinforcement,"Fei Chen, Mao-xiang Jing, Hua Yang, Wei-yong Yuan, Ming-quan Liu, Yong-sheng Ji, Shahid Hussain, Xiang-qian Shen",Poly(vinylidene fluoride)-Lithium Lanthanum Zirconate Oxide Composite Solid Electrolyte,PVDF-LLZO CSE,Other,1.75,RT,PVDF-based composite polymer solid electrolyte membrane (CSE) prepared (details found in Experimental section).,PVDF-based composite polymer solid electrolyte membrane (CSE) incorporated with LLZO fillers and high-strength porous skeleton. Ultrathin.,Abstract
Improved ionic conductivity and Li dendrite suppression of PVDF-based solid electrolyte membrane by LLZO incorporation and mechanical reinforcement,"Fei Chen, Mao-xiang Jing, Hua Yang, Wei-yong Yuan, Ming-quan Liu, Yong-sheng Ji, Shahid Hussain, Xiang-qian Shen",Poly(ethylene oxide)/Poly(vinylidene fluoride)/Lithium perchlorate/Succinonitrile Composite Solid Electrolyte,PEO/PVDF/LiClO4/SN CSE,Other,9.5,RT,N/A (Cited Work),N/A (Cited Work),"Introduction, reference [27]"
Improved ionic conductivity and Li dendrite suppression of PVDF-based solid electrolyte membrane by LLZO incorporation and mechanical reinforcement,"Fei Chen, Mao-xiang Jing, Hua Yang, Wei-yong Yuan, Ming-quan Liu, Yong-sheng Ji, Shahid Hussain, Xiang-qian Shen",Poly(vinylidene fluoride)/Poly(acrylic acid) Composite Solid Electrolyte,PVDF/PAA CSE,Other,9.1,30 °C,N/A (Cited Work),N/A (Cited Work),"Introduction, reference [28]"
Improved ionic conductivity and Li dendrite suppression of PVDF-based solid electrolyte membrane by LLZO incorporation and mechanical reinforcement,"Fei Chen, Mao-xiang Jing, Hua Yang, Wei-yong Yuan, Ming-quan Liu, Yong-sheng Ji, Shahid Hussain, Xiang-qian Shen",Poly(vinylidene fluoride)/Lithium Lanthanum Zirconium Tantalum Oxide Composite Solid Electrolyte,PVDF/LLZTO CSE,Other,10.0,RT,N/A (Cited Work),N/A (Cited Work),"Introduction, reference [29]"
Improved ionic conductivity and Li dendrite suppression of PVDF-based solid electrolyte membrane by LLZO incorporation and mechanical reinforcement,"Fei Chen, Mao-xiang Jing, Hua Yang, Wei-yong Yuan, Ming-quan Liu, Yong-sheng Ji, Shahid Hussain, Xiang-qian Shen",Poly(vinylidene fluoride)-based Gel Polymer Electrolyte,PVDF-based GPE,Other,1.03,RT,"1-g PVDF and 0.5-g LiTFSI dissolved in 18-g NMP, stirred at 50 °C for 5h. Slurry coated on glass (200 μm), PE skeleton (9 μm) laid, another 200-μm slurry layer. Blast dried at 80 °C for 8h, vacuum dried at 100 °C for 20h. Cut into 19-mm disks. These PVDF-0% LLZO disks were soaked in 1.0-M LiTFSI in EC:DMC:DEC (1:1:1 by volume) liquid electrolyte for >12h to form GPE.","PVDF-0% LLZO partial disks soaked in liquid electrolyte for >12h, liquid electrolytes on surface erased. Porous structure with large pores. Incorporates a PE skeleton.",Table 1
Improved ionic conductivity and Li dendrite suppression of PVDF-based solid electrolyte membrane by LLZO incorporation and mechanical reinforcement,"Fei Chen, Mao-xiang Jing, Hua Yang, Wei-yong Yuan, Ming-quan Liu, Yong-sheng Ji, Shahid Hussain, Xiang-qian Shen",Poly(vinylidene fluoride)-Lithium bis(trifluoromethane)sulfonimide Solid Polymer Electrolyte,PVDF-LiTFSI SPE (PVDF-0% LLZO),Polymer,4.82,RT,"1-g PVDF and 0.5-g LiTFSI dissolved in 18-g NMP, heated and stirred at 50 °C for 5h. Slurry coated on glass (200 μm), PE skeleton (9 μm) laid, another 200-μm slurry layer. Blast dried at 80 °C for 8h, vacuum dried at 100 °C for 20h.","Pure PVDF Solid Polymer Electrolyte membrane (without LLZO filler). Semicrystalline structure, rough and porous surface. Incorporates a PE skeleton. Thickness around 35 μm (overall CSE thickness, but this is the base membrane).",Table 1
Improved ionic conductivity and Li dendrite suppression of PVDF-based solid electrolyte membrane by LLZO incorporation and mechanical reinforcement,"Fei Chen, Mao-xiang Jing, Hua Yang, Wei-yong Yuan, Ming-quan Liu, Yong-sheng Ji, Shahid Hussain, Xiang-qian Shen",Poly(vinylidene fluoride)-Lithium bis(trifluoromethane)sulfonimide-5% Lithium Lanthanum Zirconate Oxide Composite Solid Electrolyte,PVDF-5% LLZO CSE,Other,1.03,RT,"1-g PVDF and 0.5-g LiTFSI dissolved in 18-g NMP, heated and stirred at 50 °C for 5h. 0.05-g LLZO added (5% relative to PVDF), ultrasonically dispersed for 20 min, vigorously stirred for 36h. Slurry coated on glass (200 μm), PE skeleton (9 μm) laid, another 200-μm slurry layer. Blast dried at 80 °C for 8h, vacuum dried at 100 °C for 20h.","Composite Solid Electrolyte membrane with 5% LLZO filler (relative to PVDF content by weight), incorporating a PE skeleton. Surface is very flat and dense, crystallinity of PVDF reduced. Thickness around 35 μm.",Table 1
Improved ionic conductivity and Li dendrite suppression of PVDF-based solid electrolyte membrane by LLZO incorporation and mechanical reinforcement,"Fei Chen, Mao-xiang Jing, Hua Yang, Wei-yong Yuan, Ming-quan Liu, Yong-sheng Ji, Shahid Hussain, Xiang-qian Shen",Poly(vinylidene fluoride)-Lithium bis(trifluoromethane)sulfonimide-10% Lithium Lanthanum Zirconate Oxide Composite Solid Electrolyte,PVDF-10% LLZO CSE,Other,1.75,RT,"1-g PVDF and 0.5-g LiTFSI dissolved in 18-g NMP, heated and stirred at 50 °C for 5h. 0.10-g LLZO added (10% relative to PVDF), ultrasonically dispersed for 20 min, vigorously stirred for 36h. Slurry coated on glass (200 μm), PE skeleton (9 μm) laid, another 200-μm slurry layer. Blast dried at 80 °C for 8h, vacuum dried at 100 °C for 20h.","Composite Solid Electrolyte membrane with 10% LLZO filler (relative to PVDF content by weight), incorporating a PE skeleton. Surface is very flat and dense, crystallinity of PVDF reduced. Thickness around 35 μm.",Table 1
Improved ionic conductivity and Li dendrite suppression of PVDF-based solid electrolyte membrane by LLZO incorporation and mechanical reinforcement,"Fei Chen, Mao-xiang Jing, Hua Yang, Wei-yong Yuan, Ming-quan Liu, Yong-sheng Ji, Shahid Hussain, Xiang-qian Shen",Poly(vinylidene fluoride)-Lithium bis(trifluoromethane)sulfonimide-15% Lithium Lanthanum Zirconate Oxide Composite Solid Electrolyte,PVDF-15% LLZO CSE,Other,7.69,RT,"1-g PVDF and 0.5-g LiTFSI dissolved in 18-g NMP, heated and stirred at 50 °C for 5h. 0.15-g LLZO added (15% relative to PVDF), ultrasonically dispersed for 20 min, vigorously stirred for 36h. Slurry coated on glass (200 μm), PE skeleton (9 μm) laid, another 200-μm slurry layer. Blast dried at 80 °C for 8h, vacuum dried at 100 °C for 20h.","Composite Solid Electrolyte membrane with 15% LLZO filler (relative to PVDF content by weight), incorporating a PE skeleton. Surface is very flat and dense, crystallinity of PVDF reduced. Thickness around 35 μm.",Table 1
Ionic conductivity optimization of composite polymer electrolytes through filler particle chemical modification,"Andres Villa, Juan Carlos Verduzco, Joseph A. Libera, Ernesto E. Marinero",Lithium Lanthanum Zirconate Oxide,LLZO,Ceramic,3.0,25 °C,N/A (Cited Work),Cubic phase LLZO,"Introduction, page 1, citing Ref [11]"
Ionic conductivity optimization of composite polymer electrolytes through filler particle chemical modification,"Andres Villa, Juan Carlos Verduzco, Joseph A. Libera, Ernesto E. Marinero",Lithium Lanthanum Zirconium Tantalum Oxide,Li6.6La3Zr1.6Ta0.4O12 garnets,Ceramic,1.18,RT,High-pressure spark plasma sintering at 1050 °C,Garnet pellets with relative density 0.94,"Introduction, page 1, citing Ref [12]"
Ionic conductivity optimization of composite polymer electrolytes through filler particle chemical modification,"Andres Villa, Juan Carlos Verduzco, Joseph A. Libera, Ernesto E. Marinero",Poly(ethylene oxide):Lithium bis(trifluoromethanesulfonyl)imide,PEO:LiTFSI,Polymer,8.9,22.5 °C,"Mixed in acetonitrile (ACN, Sigma Aldrich, 99.9%) at 2.5:1 liquid-to-solid ratio. Films dried for 72 h at room temperature in air, then held in vacuum overnight.","Filler-free matrix, PEO (MW = 100,000, Sigma Aldrich), LiTFSI (Sigma Aldrich, 99.8%). Standard membrane thickness ~310 μm.","Main text, page 3"
Ionic conductivity optimization of composite polymer electrolytes through filler particle chemical modification,"Andres Villa, Juan Carlos Verduzco, Joseph A. Libera, Ernesto E. Marinero",Poly(ethylene oxide):Lithium bis(trifluoromethanesulfonyl)imide,PEO:LiTFSI,Polymer,7.2,45 °C,"Mixed in acetonitrile (ACN, Sigma Aldrich, 99.9%) at 2.5:1 liquid-to-solid ratio. Films dried for 72 h at room temperature in air, then held in vacuum overnight.","Filler-free matrix, PEO (MW = 100,000, Sigma Aldrich), LiTFSI (Sigma Aldrich, 99.8%). Standard membrane thickness ~310 μm.","Main text, page 3"
Ionic conductivity optimization of composite polymer electrolytes through filler particle chemical modification,"Andres Villa, Juan Carlos Verduzco, Joseph A. Libera, Ernesto E. Marinero",Poly(ethylene oxide):Lithium bis(trifluoromethanesulfonyl)imide with Bismuth-doped Lithium Lanthanum Zirconate Oxide filler,PEO:LiTFSI + Bi-LLZO,Other,2.0,22.5 °C,"Garnet: sol-gel Pechini method (10% excess LiNO3, calcined at 700 °C for 10 h), wet ball-milled for 12 h at 400 rpm. CPE: mixed with PEO (MW=100,000), LiTFSI (EO:Li 49:1) in ACN (2.5:1 liquid-to-solid ratio), films dried for 72 h at room temperature in air, then held in vacuum overnight.","CPE with Bi-LLZO filler (nominal Li6La3ZrBiO12, cubic phase, ~437 nm d50, lowest Li-molar content). Standard membrane thickness ~310 μm.","Main text, page 3; Figure 2b; Figure 3a"
Ionic conductivity optimization of composite polymer electrolytes through filler particle chemical modification,"Andres Villa, Juan Carlos Verduzco, Joseph A. Libera, Ernesto E. Marinero",Poly(ethylene oxide):Lithium bis(trifluoromethanesulfonyl)imide with Bismuth-doped Lithium Lanthanum Zirconate Oxide filler,PEO:LiTFSI + Bi-LLZO,Other,4.7,45 °C,"Garnet: sol-gel Pechini method (10% excess LiNO3, calcined at 700 °C for 10 h), wet ball-milled for 12 h at 400 rpm. CPE: mixed with PEO (MW=100,000), LiTFSI (EO:Li 49:1) in ACN (2.5:1 liquid-to-solid ratio), films dried for 72 h at room temperature in air, then held in vacuum overnight.","CPE with Bi-LLZO filler (nominal Li6La3ZrBiO12, cubic phase, ~437 nm d50, lowest Li-molar content). Standard membrane thickness ~310 μm.","Main text, page 3; Figure 2b; Figure 3a"
Ionic conductivity optimization of composite polymer electrolytes through filler particle chemical modification,"Andres Villa, Juan Carlos Verduzco, Joseph A. Libera, Ernesto E. Marinero",Poly(ethylene oxide):Lithium bis(trifluoromethanesulfonyl)imide with Bismuth-doped Lithium Lanthanum Zirconate Oxide filler,PEO:LiTFSI + Bi-LLZO,Other,1.09,35 °C,"Garnet: sol-gel Pechini method (10% excess LiNO3, calcined at 700 °C for 10 h), wet ball-milled for 12 h at 400 rpm. CPE: mixed with PEO (MW=100,000), LiTFSI (EO:Li 49:1) in ACN (2.5:1 liquid-to-solid ratio), films dried for 72 h at room temperature in air, then held in vacuum overnight.","CPE with Bi-LLZO filler (nominal Li6La3ZrBiO12, cubic phase, ~437 nm d50, lowest Li-molar content). Standard membrane thickness ~310 μm.","Main text, page 6"
Ionic conductivity optimization of composite polymer electrolytes through filler particle chemical modification,"Andres Villa, Juan Carlos Verduzco, Joseph A. Libera, Ernesto E. Marinero",Poly(ethylene oxide):Lithium bis(trifluoromethanesulfonyl)imide with Bismuth-doped Lithium Lanthanum Zirconate Oxide filler,PEO:LiTFSI + Bi-LLZO,Other,8.0,22.5 °C,"Garnet: sol-gel Pechini method (10% excess LiNO3, calcined at 700 °C for 10 h), wet ball-milled for 12 h at 400 rpm. CPE: mixed with PEO (MW=100,000), LiTFSI (EO:Li 49:1) in ACN (2.5:1 liquid-to-solid ratio), films dried for 72 h at room temperature in air, then held in vacuum overnight.","CPE with Bi-LLZO filler (nominal Li6La3ZrBiO12, cubic phase, ~437 nm d50, lowest Li-molar content). Standard membrane thickness ~310 μm.","Figure 2b, plot digitization; Figure 3a, plot digitization"
Ionic conductivity optimization of composite polymer electrolytes through filler particle chemical modification,"Andres Villa, Juan Carlos Verduzco, Joseph A. Libera, Ernesto E. Marinero",Poly(ethylene oxide):Lithium bis(trifluoromethanesulfonyl)imide with Bismuth-doped Lithium Lanthanum Zirconate Oxide filler,PEO:LiTFSI + Bi-LLZO,Other,1.0,45 °C,"Garnet: sol-gel Pechini method (10% excess LiNO3, calcined at 700 °C for 10 h), wet ball-milled for 12 h at 400 rpm. CPE: mixed with PEO (MW=100,000), LiTFSI (EO:Li 49:1) in ACN (2.5:1 liquid-to-solid ratio), films dried for 72 h at room temperature in air, then held in vacuum overnight.","CPE with Bi-LLZO filler (nominal Li6La3ZrBiO12, cubic phase, ~437 nm d50, lowest Li-molar content). Standard membrane thickness ~310 μm.","Figure 2b, plot digitization; Figure 3a, plot digitization"
Ionic conductivity optimization of composite polymer electrolytes through filler particle chemical modification,"Andres Villa, Juan Carlos Verduzco, Joseph A. Libera, Ernesto E. Marinero",Poly(ethylene oxide):Lithium bis(trifluoromethanesulfonyl)imide with Bismuth-doped Lithium Lanthanum Zirconate Oxide filler,PEO:LiTFSI + Bi-LLZO,Other,5.33,35 °C,"Garnet: sol-gel Pechini method (10% excess LiNO3, calcined at 700 °C for 10 h), wet ball-milled for 12 h at 400 rpm. CPE: mixed with PEO (MW=100,000), LiTFSI (EO:Li 49:1) in ACN (2.5:1 liquid-to-solid ratio), films dried for 72 h at room temperature in air, then held in vacuum overnight.","CPE with Bi-LLZO filler (nominal Li6La3ZrBiO12, cubic phase, ~437 nm d50, lowest Li-molar content). Standard membrane thickness ~310 μm.","Main text, page 6"
Ionic conductivity optimization of composite polymer electrolytes through filler particle chemical modification,"Andres Villa, Juan Carlos Verduzco, Joseph A. Libera, Ernesto E. Marinero",Poly(ethylene oxide):Lithium bis(trifluoromethanesulfonyl)imide with Bismuth-doped Lithium Lanthanum Zirconate Oxide filler,PEO:LiTFSI + Bi-LLZO,Other,2.0,22.5 °C,"Garnet: sol-gel Pechini method (10% excess LiNO3, calcined at 700 °C for 10 h), wet ball-milled for 12 h at 400 rpm. CPE: mixed with PEO (MW=100,000), LiTFSI (EO:Li 49:1) in ACN (2.5:1 liquid-to-solid ratio), films dried for 72 h at room temperature in air, then held in vacuum overnight.","CPE with Bi-LLZO filler (nominal Li6La3ZrBiO12, cubic phase, ~437 nm d50, lowest Li-molar content). Standard membrane thickness ~310 μm.","Figure 3a, plot digitization"
Ionic conductivity optimization of composite polymer electrolytes through filler particle chemical modification,"Andres Villa, Juan Carlos Verduzco, Joseph A. Libera, Ernesto E. Marinero",Poly(ethylene oxide):Lithium bis(trifluoromethanesulfonyl)imide with Bismuth-doped Lithium Lanthanum Zirconate Oxide filler,PEO:LiTFSI + Bi-LLZO,Other,2.0,45 °C,"Garnet: sol-gel Pechini method (10% excess LiNO3, calcined at 700 °C for 10 h), wet ball-milled for 12 h at 400 rpm. CPE: mixed with PEO (MW=100,000), LiTFSI (EO:Li 49:1) in ACN (2.5:1 liquid-to-solid ratio), films dried for 72 h at room temperature in air, then held in vacuum overnight.","CPE with Bi-LLZO filler (nominal Li6La3ZrBiO12, cubic phase, ~437 nm d50, lowest Li-molar content). Standard membrane thickness ~310 μm.","Figure 3a, plot digitization"
Ionic conductivity optimization of composite polymer electrolytes through filler particle chemical modification,"Andres Villa, Juan Carlos Verduzco, Joseph A. Libera, Ernesto E. Marinero",Poly(ethylene oxide):Lithium bis(trifluoromethanesulfonyl)imide with Bismuth-doped Lithium Lanthanum Zirconate Oxide filler,PEO:LiTFSI + Bi-LLZO,Other,1.5,22.5 °C,"Garnet: sol-gel Pechini method (10% excess LiNO3, calcined at 700 °C for 10 h), wet ball-milled for 12 h at 400 rpm. CPE: mixed with PEO (MW=100,000), LiTFSI (EO:Li 49:1) in ACN (2.5:1 liquid-to-solid ratio), films dried for 72 h at room temperature in air, then held in vacuum overnight.","CPE with Bi-LLZO filler (nominal Li6La3ZrBiO12, cubic phase, ~437 nm d50, lowest Li-molar content). Standard membrane thickness ~310 μm.","Figure 3a, plot digitization"
Ionic conductivity optimization of composite polymer electrolytes through filler particle chemical modification,"Andres Villa, Juan Carlos Verduzco, Joseph A. Libera, Ernesto E. Marinero",Poly(ethylene oxide):Lithium bis(trifluoromethanesulfonyl)imide with Bismuth-doped Lithium Lanthanum Zirconate Oxide filler,PEO:LiTFSI + Bi-LLZO,Other,1.0,45 °C,"Garnet: sol-gel Pechini method (10% excess LiNO3, calcined at 700 °C for 10 h), wet ball-milled for 12 h at 400 rpm. CPE: mixed with PEO (MW=100,000), LiTFSI (EO:Li 49:1) in ACN (2.5:1 liquid-to-solid ratio), films dried for 72 h at room temperature in air, then held in vacuum overnight.","CPE with Bi-LLZO filler (nominal Li6La3ZrBiO12, cubic phase, ~437 nm d50, lowest Li-molar content). Standard membrane thickness ~310 μm.","Figure 3a, plot digitization"
Ionic conductivity optimization of composite polymer electrolytes through filler particle chemical modification,"Andres Villa, Juan Carlos Verduzco, Joseph A. Libera, Ernesto E. Marinero",Poly(ethylene oxide):Lithium bis(trifluoromethanesulfonyl)imide with Bismuth-doped Lithium Lanthanum Zirconate Oxide filler,PEO:LiTFSI + Bi-LLZO,Other,1.0,22.5 °C,"Garnet: sol-gel Pechini method (10% excess LiNO3, calcined at 700 °C for 10 h), wet ball-milled for 12 h at 400 rpm. CPE: mixed with PEO (MW=100,000), LiTFSI (EO:Li 49:1) in ACN (2.5:1 liquid-to-solid ratio), films dried for 72 h at room temperature in air, then held in vacuum overnight.","CPE with Bi-LLZO filler (nominal Li6La3ZrBiO12, cubic phase, ~437 nm d50, lowest Li-molar content). Standard membrane thickness ~310 μm.","Figure 3a, plot digitization"
Ionic conductivity optimization of composite polymer electrolytes through filler particle chemical modification,"Andres Villa, Juan Carlos Verduzco, Joseph A. Libera, Ernesto E. Marinero",Poly(ethylene oxide):Lithium bis(trifluoromethanesulfonyl)imide with Bismuth-doped Lithium Lanthanum Zirconate Oxide filler,PEO:LiTFSI + Bi-LLZO,Other,8.0,45 °C,"Garnet: sol-gel Pechini method (10% excess LiNO3, calcined at 700 °C for 10 h), wet ball-milled for 12 h at 400 rpm. CPE: mixed with PEO (MW=100,000), LiTFSI (EO:Li 49:1) in ACN (2.5:1 liquid-to-solid ratio), films dried for 72 h at room temperature in air, then held in vacuum overnight.","CPE with Bi-LLZO filler (nominal Li6La3ZrBiO12, cubic phase, ~437 nm d50, lowest Li-molar content). Standard membrane thickness ~310 μm.","Figure 3a, plot digitization"
Ionic conductivity optimization of composite polymer electrolytes through filler particle chemical modification,"Andres Villa, Juan Carlos Verduzco, Joseph A. Libera, Ernesto E. Marinero",Poly(ethylene oxide):Lithium bis(trifluoromethanesulfonyl)imide with 0.75 Bismuth-doped Lithium Lanthanum Zirconate Oxide filler,PEO:LiTFSI + 0.75Bi-LLZO,Other,1.0,22.5 °C,"Garnet: sol-gel Pechini method (10% excess LiNO3, calcined at 700 °C for 10 h), wet ball-milled for 12 h at 400 rpm. CPE: mixed with PEO (MW=100,000), LiTFSI (EO:Li 49:1) in ACN (2.5:1 liquid-to-solid ratio), films dried for 72 h at room temperature in air, then held in vacuum overnight.","CPE with 0.75Bi-LLZO filler (nominal Li6.25La3Zr1.25Bi0.75O12, cubic phase, ~437 nm d50). Standard membrane thickness ~310 μm.","Figure 2a, plot digitization; Figure 2c, plot digitization; Figure 3a, plot digitization"
Ionic conductivity optimization of composite polymer electrolytes through filler particle chemical modification,"Andres Villa, Juan Carlos Verduzco, Joseph A. Libera, Ernesto E. Marinero",Poly(ethylene oxide):Lithium bis(trifluoromethanesulfonyl)imide with 0.75 Bismuth-doped Lithium Lanthanum Zirconate Oxide filler,PEO:LiTFSI + 0.75Bi-LLZO,Other,3.5,45 °C,"Garnet: sol-gel Pechini method (10% excess LiNO3, calcined at 700 °C for 10 h), wet ball-milled for 12 h at 400 rpm. CPE: mixed with PEO (MW=100,000), LiTFSI (EO:Li 49:1) in ACN (2.5:1 liquid-to-solid ratio), films dried for 72 h at room temperature in air, then held in vacuum overnight.","CPE with 0.75Bi-LLZO filler (nominal Li6.25La3Zr1.25Bi0.75O12, cubic phase, ~437 nm d50). Standard membrane thickness ~310 μm.","Figure 2a, plot digitization; Figure 2c, plot digitization; Figure 3a, plot digitization"
Ionic conductivity optimization of composite polymer electrolytes through filler particle chemical modification,"Andres Villa, Juan Carlos Verduzco, Joseph A. Libera, Ernesto E. Marinero",Poly(ethylene oxide):Lithium bis(trifluoromethanesulfonyl)imide with 0.75 Bismuth-doped Lithium Lanthanum Zirconate Oxide filler,PEO:LiTFSI + 0.75Bi-LLZO,Other,2.27,35 °C,"Garnet: sol-gel Pechini method (10% excess LiNO3, calcined at 700 °C for 10 h), wet ball-milled for 12 h at 400 rpm. CPE: mixed with PEO (MW=100,000), LiTFSI (EO:Li 49:1) in ACN (2.5:1 liquid-to-solid ratio), films dried for 72 h at room temperature in air, then held in vacuum overnight.","CPE with 0.75Bi-LLZO filler (nominal Li6.25La3Zr1.25Bi0.75O12, cubic phase, ~437 nm d50). Standard membrane thickness ~310 μm.","Main text, page 6"
Ionic conductivity optimization of composite polymer electrolytes through filler particle chemical modification,"Andres Villa, Juan Carlos Verduzco, Joseph A. Libera, Ernesto E. Marinero",Poly(ethylene oxide):Lithium bis(trifluoromethanesulfonyl)imide with 0.75 Bismuth-doped Lithium Lanthanum Zirconate Oxide filler,PEO:LiTFSI + 0.75Bi-LLZO,Other,8.01,22.5 °C,"Garnet: sol-gel Pechini method (10% excess LiNO3, calcined at 700 °C for 10 h), wet ball-milled for 12 h at 400 rpm. CPE: mixed with PEO (MW=100,000), LiTFSI (EO:Li 49:1) in ACN (2.5:1 liquid-to-solid ratio), films dried for 72 h at room temperature in air, then held in vacuum overnight.","CPE with 0.75Bi-LLZO filler (nominal Li6.25La3Zr1.25Bi0.75O12, cubic phase, ~437 nm d50). Standard membrane thickness ~310 μm.","Main text, page 3 (calculated from increment factor); Figure 2c; Figure 3a"
Ionic conductivity optimization of composite polymer electrolytes through filler particle chemical modification,"Andres Villa, Juan Carlos Verduzco, Joseph A. Libera, Ernesto E. Marinero",Poly(ethylene oxide):Lithium bis(trifluoromethanesulfonyl)imide with 0.75 Bismuth-doped Lithium Lanthanum Zirconate Oxide filler,PEO:LiTFSI + 0.75Bi-LLZO,Other,2.592,45 °C,"Garnet: sol-gel Pechini method (10% excess LiNO3, calcined at 700 °C for 10 h), wet ball-milled for 12 h at 400 rpm. CPE: mixed with PEO (MW=100,000), LiTFSI (EO:Li 49:1) in ACN (2.5:1 liquid-to-solid ratio), films dried for 72 h at room temperature in air, then held in vacuum overnight.","CPE with 0.75Bi-LLZO filler (nominal Li6.25La3Zr1.25Bi0.75O12, cubic phase, ~437 nm d50). Standard membrane thickness ~310 μm.","Main text, page 3 (calculated from increment factor); Figure 2c; Figure 3a"
Ionic conductivity optimization of composite polymer electrolytes through filler particle chemical modification,"Andres Villa, Juan Carlos Verduzco, Joseph A. Libera, Ernesto E. Marinero",Poly(ethylene oxide):Lithium bis(trifluoromethanesulfonyl)imide with 0.75 Bismuth-doped Lithium Lanthanum Zirconate Oxide filler,PEO:LiTFSI + 0.75Bi-LLZO,Other,2.05,35 °C,"Garnet: sol-gel Pechini method (10% excess LiNO3, calcined at 700 °C for 10 h), wet ball-milled for 12 h at 400 rpm. CPE: mixed with PEO (MW=100,000), LiTFSI (EO:Li 49:1) in ACN (2.5:1 liquid-to-solid ratio), films dried for 72 h at room temperature in air, then held in vacuum overnight.","CPE with 0.75Bi-LLZO filler (nominal Li6.25La3Zr1.25Bi0.75O12, cubic phase, ~437 nm d50). Standard membrane thickness ~310 μm.","Main text, page 6"
Ionic conductivity optimization of composite polymer electrolytes through filler particle chemical modification,"Andres Villa, Juan Carlos Verduzco, Joseph A. Libera, Ernesto E. Marinero",Poly(ethylene oxide):Lithium bis(trifluoromethanesulfonyl)imide with 0.75 Bismuth-doped Lithium Lanthanum Zirconate Oxide filler,PEO:LiTFSI + 0.75Bi-LLZO,Other,2.0,22.5 °C,"Garnet: sol-gel Pechini method (10% excess LiNO3, calcined at 700 °C for 10 h), wet ball-milled for 12 h at 400 rpm. CPE: mixed with PEO (MW=100,000), LiTFSI (EO:Li 49:1) in ACN (2.5:1 liquid-to-solid ratio), films dried for 72 h at room temperature in air, then held in vacuum overnight.","CPE with 0.75Bi-LLZO filler (nominal Li6.25La3Zr1.25Bi0.75O12, cubic phase, ~437 nm d50). Standard membrane thickness ~310 μm.","Figure 3a, plot digitization"
Ionic conductivity optimization of composite polymer electrolytes through filler particle chemical modification,"Andres Villa, Juan Carlos Verduzco, Joseph A. Libera, Ernesto E. Marinero",Poly(ethylene oxide):Lithium bis(trifluoromethanesulfonyl)imide with 0.75 Bismuth-doped Lithium Lanthanum Zirconate Oxide filler,PEO:LiTFSI + 0.75Bi-LLZO,Other,1.5,45 °C,"Garnet: sol-gel Pechini method (10% excess LiNO3, calcined at 700 °C for 10 h), wet ball-milled for 12 h at 400 rpm. CPE: mixed with PEO (MW=100,000), LiTFSI (EO:Li 49:1) in ACN (2.5:1 liquid-to-solid ratio), films dried for 72 h at room temperature in air, then held in vacuum overnight.","CPE with 0.75Bi-LLZO filler (nominal Li6.25La3Zr1.25Bi0.75O12, cubic phase, ~437 nm d50). Standard membrane thickness ~310 μm.","Figure 3a, plot digitization"
Ionic conductivity optimization of composite polymer electrolytes through filler particle chemical modification,"Andres Villa, Juan Carlos Verduzco, Joseph A. Libera, Ernesto E. Marinero",Poly(ethylene oxide):Lithium bis(trifluoromethanesulfonyl)imide with 0.75 Bismuth-doped Lithium Lanthanum Zirconate Oxide filler,PEO:LiTFSI + 0.75Bi-LLZO,Other,1.5,22.5 °C,"Garnet: sol-gel Pechini method (10% excess LiNO3, calcined at 700 °C for 10 h), wet ball-milled for 12 h at 400 rpm. CPE: mixed with PEO (MW=100,000), LiTFSI (EO:Li 49:1) in ACN (2.5:1 liquid-to-solid ratio), films dried for 72 h at room temperature in air, then held in vacuum overnight.","CPE with 0.75Bi-LLZO filler (nominal Li6.25La3Zr1.25Bi0.75O12, cubic phase, ~437 nm d50). Standard membrane thickness ~310 μm.","Figure 3a, plot digitization"
Ionic conductivity optimization of composite polymer electrolytes through filler particle chemical modification,"Andres Villa, Juan Carlos Verduzco, Joseph A. Libera, Ernesto E. Marinero",Poly(ethylene oxide):Lithium bis(trifluoromethanesulfonyl)imide with 0.75 Bismuth-doped Lithium Lanthanum Zirconate Oxide filler,PEO:LiTFSI + 0.75Bi-LLZO,Other,1.0,45 °C,"Garnet: sol-gel Pechini method (10% excess LiNO3, calcined at 700 °C for 10 h), wet ball-milled for 12 h at 400 rpm. CPE: mixed with PEO (MW=100,000), LiTFSI (EO:Li 49:1) in ACN (2.5:1 liquid-to-solid ratio), films dried for 72 h at room temperature in air, then held in vacuum overnight.","CPE with 0.75Bi-LLZO filler (nominal Li6.25La3Zr1.25Bi0.75O12, cubic phase, ~437 nm d50). Standard membrane thickness ~310 μm.","Figure 3a, plot digitization"
Ionic conductivity optimization of composite polymer electrolytes through filler particle chemical modification,"Andres Villa, Juan Carlos Verduzco, Joseph A. Libera, Ernesto E. Marinero",Poly(ethylene oxide):Lithium bis(trifluoromethanesulfonyl)imide with 0.75 Bismuth-doped Lithium Lanthanum Zirconate Oxide filler,PEO:LiTFSI + 0.75Bi-LLZO,Other,1.0,22.5 °C,"Garnet: sol-gel Pechini method (10% excess LiNO3, calcined at 700 °C for 10 h), wet ball-milled for 12 h at 400 rpm. CPE: mixed with PEO (MW=100,000), LiTFSI (EO:Li 49:1) in ACN (2.5:1 liquid-to-solid ratio), films dried for 72 h at room temperature in air, then held in vacuum overnight.","CPE with 0.75Bi-LLZO filler (nominal Li6.25La3Zr1.25Bi0.75O12, cubic phase, ~437 nm d50). Standard membrane thickness ~310 μm.","Figure 3a, plot digitization"
Ionic conductivity optimization of composite polymer electrolytes through filler particle chemical modification,"Andres Villa, Juan Carlos Verduzco, Joseph A. Libera, Ernesto E. Marinero",Poly(ethylene oxide):Lithium bis(trifluoromethanesulfonyl)imide with 0.75 Bismuth-doped Lithium Lanthanum Zirconate Oxide filler,PEO:LiTFSI + 0.75Bi-LLZO,Other,8.0,45 °C,"Garnet: sol-gel Pechini method (10% excess LiNO3, calcined at 700 °C for 10 h), wet ball-milled for 12 h at 400 rpm. CPE: mixed with PEO (MW=100,000), LiTFSI (EO:Li 49:1) in ACN (2.5:1 liquid-to-solid ratio), films dried for 72 h at room temperature in air, then held in vacuum overnight.","CPE with 0.75Bi-LLZO filler (nominal Li6.25La3Zr1.25Bi0.75O12, cubic phase, ~437 nm d50). Standard membrane thickness ~310 μm.","Figure 3a, plot digitization"
Ionic conductivity optimization of composite polymer electrolytes through filler particle chemical modification,"Andres Villa, Juan Carlos Verduzco, Joseph A. Libera, Ernesto E. Marinero",Poly(ethylene oxide):Lithium bis(trifluoromethanesulfonyl)imide with 0.5 Bismuth-doped Lithium Lanthanum Zirconate Oxide filler,PEO:LiTFSI + 0.5Bi-LLZO,Other,7.5,22.5 °C,"Garnet: sol-gel Pechini method (10% excess LiNO3, calcined at 700 °C for 10 h), wet ball-milled for 12 h at 400 rpm. CPE: mixed with PEO (MW=100,000), LiTFSI (EO:Li 49:1) in ACN (2.5:1 liquid-to-solid ratio), films dried for 72 h at room temperature in air, then held in vacuum overnight.","CPE with 0.5Bi-LLZO filler (nominal Li6.5La3Zr1.5Bi0.5O12, cubic phase, ~437 nm d50). Standard membrane thickness ~310 μm.","Figure 2a, plot digitization"
Ionic conductivity optimization of composite polymer electrolytes through filler particle chemical modification,"Andres Villa, Juan Carlos Verduzco, Joseph A. Libera, Ernesto E. Marinero",Poly(ethylene oxide):Lithium bis(trifluoromethanesulfonyl)imide with 0.5 Bismuth-doped Lithium Lanthanum Zirconate Oxide filler,PEO:LiTFSI + 0.5Bi-LLZO,Other,2.5,45 °C,"Garnet: sol-gel Pechini method (10% excess LiNO3, calcined at 700 °C for 10 h), wet ball-milled for 12 h at 400 rpm. CPE: mixed with PEO (MW=100,000), LiTFSI (EO:Li 49:1) in ACN (2.5:1 liquid-to-solid ratio), films dried for 72 h at room temperature in air, then held in vacuum overnight.","CPE with 0.5Bi-LLZO filler (nominal Li6.5La3Zr1.5Bi0.5O12, cubic phase, ~437 nm d50). Standard membrane thickness ~310 μm.","Figure 2a, plot digitization"
Ionic conductivity optimization of composite polymer electrolytes through filler particle chemical modification,"Andres Villa, Juan Carlos Verduzco, Joseph A. Libera, Ernesto E. Marinero",Poly(ethylene oxide):Lithium bis(trifluoromethanesulfonyl)imide with Aluminum Oxide filler,PEO:LiTFSI + Al2O3,Other,1.5,22.5 °C,"Al2O3: N/A (commercial material). CPE: mixed with PEO (MW=100,000), LiTFSI (EO:Li 49:1) in ACN (2.5:1 liquid-to-solid ratio), films dried for 72 h at room temperature in air, then held in vacuum overnight.","CPE with non-ionically conductive Al2O3 filler (d50 = 500 nm, Almatis, 16-SG). Standard membrane thickness ~310 μm.","Figure 2b, plot digitization"
Ionic conductivity optimization of composite polymer electrolytes through filler particle chemical modification,"Andres Villa, Juan Carlos Verduzco, Joseph A. Libera, Ernesto E. Marinero",Poly(ethylene oxide):Lithium bis(trifluoromethanesulfonyl)imide with Aluminum Oxide filler,PEO:LiTFSI + Al2O3,Other,1.5,45 °C,"Al2O3: N/A (commercial material). CPE: mixed with PEO (MW=100,000), LiTFSI (EO:Li 49:1) in ACN (2.5:1 liquid-to-solid ratio), films dried for 72 h at room temperature in air, then held in vacuum overnight.","CPE with non-ionically conductive Al2O3 filler (d50 = 500 nm, Almatis, 16-SG). Standard membrane thickness ~310 μm.","Figure 2b, plot digitization"
