Repository: bhattadeb34/FACT_Data_Extraction_Scientific_Papers

File: master_conductivity_data.csv (part 16 of 52)
paper_title,paper_authors,full_name,acronym,material_class,ionic_conductivity_S_per_cm,temperature,processing_method,material_description,source_location
Ionic conductivity optimization of composite polymer electrolytes through filler particle chemical modification,"Andres Villa, Juan Carlos Verduzco, Joseph A. Libera, Ernesto E. Marinero",Poly(ethylene oxide):Lithium bis(trifluoromethanesulfonyl)imide with 0.75 Bismuth 0.2 Neodymium-doped Lithium Lanthanum Zirconate Oxide filler,PEO:LiTFSI + 0.75BiNd-LLZO,Other,1.0,22.5 °C,"Garnet: sol-gel Pechini method (10% excess LiNO3, calcined at 700 °C for 10 h), wet ball-milled for 12 h at 400 rpm. CPE: mixed with PEO (MW=100,000), LiTFSI (EO:Li 49:1) in ACN (2.5:1 liquid-to-solid ratio), films dried for 72 h at room temperature in air, then held in vacuum overnight.","CPE with 0.75BiNd-LLZO filler (nominal Li6.25La2.8Nd0.2Zr1.25Bi0.75O12, cubic phase, ~437 nm d50). Standard membrane thickness ~310 μm.","Figure 2d, plot digitization; Figure 3b, plot digitization"
Ionic conductivity optimization of composite polymer electrolytes through filler particle chemical modification,"Andres Villa, Juan Carlos Verduzco, Joseph A. Libera, Ernesto E. Marinero",Poly(ethylene oxide):Lithium bis(trifluoromethanesulfonyl)imide with 0.75 Bismuth 0.2 Neodymium-doped Lithium Lanthanum Zirconate Oxide filler,PEO:LiTFSI + 0.75BiNd-LLZO,Other,3.5,45 °C,"Garnet: sol-gel Pechini method (10% excess LiNO3, calcined at 700 °C for 10 h), wet ball-milled for 12 h at 400 rpm. CPE: mixed with PEO (MW=100,000), LiTFSI (EO:Li 49:1) in ACN (2.5:1 liquid-to-solid ratio), films dried for 72 h at room temperature in air, then held in vacuum overnight.","CPE with 0.75BiNd-LLZO filler (nominal Li6.25La2.8Nd0.2Zr1.25Bi0.75O12, cubic phase, ~437 nm d50). Standard membrane thickness ~310 μm.","Figure 2d, plot digitization; Figure 3b, plot digitization"
Ionic conductivity optimization of composite polymer electrolytes through filler particle chemical modification,"Andres Villa, Juan Carlos Verduzco, Joseph A. Libera, Ernesto E. Marinero",Poly(ethylene oxide):Lithium bis(trifluoromethanesulfonyl)imide with 0.75 Bismuth 0.2 Neodymium-doped Lithium Lanthanum Zirconate Oxide filler,PEO:LiTFSI + 0.75BiNd-LLZO,Other,9.2,35 °C,"Garnet: sol-gel Pechini method (10% excess LiNO3, calcined at 700 °C for 10 h), wet ball-milled for 12 h at 400 rpm. CPE: mixed with PEO (MW=100,000), LiTFSI (EO:Li 49:1) in ACN (2.5:1 liquid-to-solid ratio), films dried for 72 h at room temperature in air, then held in vacuum overnight.","CPE with 0.75BiNd-LLZO filler (nominal Li6.25La2.8Nd0.2Zr1.25Bi0.75O12, cubic phase, ~437 nm d50). Standard membrane thickness ~310 μm.","Main text, page 6"
Ionic conductivity optimization of composite polymer electrolytes through filler particle chemical modification,"Andres Villa, Juan Carlos Verduzco, Joseph A. Libera, Ernesto E. Marinero",Poly(ethylene oxide):Lithium bis(trifluoromethanesulfonyl)imide with 0.75 Bismuth 0.2 Neodymium-doped Lithium Lanthanum Zirconate Oxide filler,PEO:LiTFSI + 0.75BiNd-LLZO,Other,8.0,22.5 °C,"Garnet: sol-gel Pechini method (10% excess LiNO3, calcined at 700 °C for 10 h), wet ball-milled for 12 h at 400 rpm. CPE: mixed with PEO (MW=100,000), LiTFSI (EO:Li 49:1) in ACN (2.5:1 liquid-to-solid ratio), films dried for 72 h at room temperature in air, then held in vacuum overnight.","CPE with 0.75BiNd-LLZO filler (nominal Li6.25La2.8Nd0.2Zr1.25Bi0.75O12, cubic phase, ~437 nm d50). Standard membrane thickness ~310 μm.","Figure 2d, plot digitization; Figure 3b, plot digitization; Figure 6, plot digitization"
Ionic conductivity optimization of composite polymer electrolytes through filler particle chemical modification,"Andres Villa, Juan Carlos Verduzco, Joseph A. Libera, Ernesto E. Marinero",Poly(ethylene oxide):Lithium bis(trifluoromethanesulfonyl)imide with 0.75 Bismuth 0.2 Neodymium-doped Lithium Lanthanum Zirconate Oxide filler,PEO:LiTFSI + 0.75BiNd-LLZO,Other,2.6,45 °C,"Garnet: sol-gel Pechini method (10% excess LiNO3, calcined at 700 °C for 10 h), wet ball-milled for 12 h at 400 rpm. CPE: mixed with PEO (MW=100,000), LiTFSI (EO:Li 49:1) in ACN (2.5:1 liquid-to-solid ratio), films dried for 72 h at room temperature in air, then held in vacuum overnight.","CPE with 0.75BiNd-LLZO filler (nominal Li6.25La2.8Nd0.2Zr1.25Bi0.75O12, cubic phase, ~437 nm d50). Standard membrane thickness ~310 μm.","Figure 2d, plot digitization; Figure 3b, plot digitization; Figure 6, plot digitization"
Ionic conductivity optimization of composite polymer electrolytes through filler particle chemical modification,"Andres Villa, Juan Carlos Verduzco, Joseph A. Libera, Ernesto E. Marinero",Poly(ethylene oxide):Lithium bis(trifluoromethanesulfonyl)imide with 0.75 Bismuth 0.2 Neodymium-doped Lithium Lanthanum Zirconate Oxide filler,PEO:LiTFSI + 0.75BiNd-LLZO,Other,1.38,35 °C,"Garnet: sol-gel Pechini method (10% excess LiNO3, calcined at 700 °C for 10 h), wet ball-milled for 12 h at 400 rpm. CPE: mixed with PEO (MW=100,000), LiTFSI (EO:Li 49:1) in ACN (2.5:1 liquid-to-solid ratio), films dried for 72 h at room temperature in air, then held in vacuum overnight.","CPE with 0.75BiNd-LLZO filler (nominal Li6.25La2.8Nd0.2Zr1.25Bi0.75O12, cubic phase, ~437 nm d50). Standard membrane thickness ~310 μm.","Main text, page 6"
Ionic conductivity optimization of composite polymer electrolytes through filler particle chemical modification,"Andres Villa, Juan Carlos Verduzco, Joseph A. Libera, Ernesto E. Marinero",Poly(ethylene oxide):Lithium bis(trifluoromethanesulfonyl)imide with 0.75 Bismuth 0.2 Neodymium-doped Lithium Lanthanum Zirconate Oxide filler,PEO:LiTFSI + 0.75BiNd-LLZO,Other,2.0,22.5 °C,"Garnet: sol-gel Pechini method (10% excess LiNO3, calcined at 700 °C for 10 h), wet ball-milled for 12 h at 400 rpm. CPE: mixed with PEO (MW=100,000), LiTFSI (EO:Li 49:1) in ACN (2.5:1 liquid-to-solid ratio), films dried for 72 h at room temperature in air, then held in vacuum overnight.","CPE with 0.75BiNd-LLZO filler (nominal Li6.25La2.8Nd0.2Zr1.25Bi0.75O12, cubic phase, ~437 nm d50). Standard membrane thickness ~310 μm.","Figure 3b, plot digitization"
Ionic conductivity optimization of composite polymer electrolytes through filler particle chemical modification,"Andres Villa, Juan Carlos Verduzco, Joseph A. Libera, Ernesto E. Marinero",Poly(ethylene oxide):Lithium bis(trifluoromethanesulfonyl)imide with 0.75 Bismuth 0.2 Neodymium-doped Lithium Lanthanum Zirconate Oxide filler,PEO:LiTFSI + 0.75BiNd-LLZO,Other,1.5,45 °C,"Garnet: sol-gel Pechini method (10% excess LiNO3, calcined at 700 °C for 10 h), wet ball-milled for 12 h at 400 rpm. CPE: mixed with PEO (MW=100,000), LiTFSI (EO:Li 49:1) in ACN (2.5:1 liquid-to-solid ratio), films dried for 72 h at room temperature in air, then held in vacuum overnight.","CPE with 0.75BiNd-LLZO filler (nominal Li6.25La2.8Nd0.2Zr1.25Bi0.75O12, cubic phase, ~437 nm d50). Standard membrane thickness ~310 μm.","Figure 3b, plot digitization"
Ionic conductivity optimization of composite polymer electrolytes through filler particle chemical modification,"Andres Villa, Juan Carlos Verduzco, Joseph A. Libera, Ernesto E. Marinero",Poly(ethylene oxide):Lithium bis(trifluoromethanesulfonyl)imide with 0.75 Bismuth 0.2 Neodymium-doped Lithium Lanthanum Zirconate Oxide filler,PEO:LiTFSI + 0.75BiNd-LLZO,Other,1.5,22.5 °C,"Garnet: sol-gel Pechini method (10% excess LiNO3, calcined at 700 °C for 10 h), wet ball-milled for 12 h at 400 rpm. CPE: mixed with PEO (MW=100,000), LiTFSI (EO:Li 49:1) in ACN (2.5:1 liquid-to-solid ratio), films dried for 72 h at room temperature in air, then held in vacuum overnight.","CPE with 0.75BiNd-LLZO filler (nominal Li6.25La2.8Nd0.2Zr1.25Bi0.75O12, cubic phase, ~437 nm d50). Standard membrane thickness ~310 μm.","Figure 3b, plot digitization"
Ionic conductivity optimization of composite polymer electrolytes through filler particle chemical modification,"Andres Villa, Juan Carlos Verduzco, Joseph A. Libera, Ernesto E. Marinero",Poly(ethylene oxide):Lithium bis(trifluoromethanesulfonyl)imide with 0.75 Bismuth 0.2 Neodymium-doped Lithium Lanthanum Zirconate Oxide filler,PEO:LiTFSI + 0.75BiNd-LLZO,Other,1.0,45 °C,"Garnet: sol-gel Pechini method (10% excess LiNO3, calcined at 700 °C for 10 h), wet ball-milled for 12 h at 400 rpm. CPE: mixed with PEO (MW=100,000), LiTFSI (EO:Li 49:1) in ACN (2.5:1 liquid-to-solid ratio), films dried for 72 h at room temperature in air, then held in vacuum overnight.","CPE with 0.75BiNd-LLZO filler (nominal Li6.25La2.8Nd0.2Zr1.25Bi0.75O12, cubic phase, ~437 nm d50). Standard membrane thickness ~310 μm.","Figure 3b, plot digitization"
Ionic conductivity optimization of composite polymer electrolytes through filler particle chemical modification,"Andres Villa, Juan Carlos Verduzco, Joseph A. Libera, Ernesto E. Marinero",Poly(ethylene oxide):Lithium bis(trifluoromethanesulfonyl)imide with 0.75 Bismuth 0.2 Neodymium-doped Lithium Lanthanum Zirconate Oxide filler,PEO:LiTFSI + 0.75BiNd-LLZO,Other,1.0,22.5 °C,"Garnet: sol-gel Pechini method (10% excess LiNO3, calcined at 700 °C for 10 h), wet ball-milled for 12 h at 400 rpm. CPE: mixed with PEO (MW=100,000), LiTFSI (EO:Li 49:1) in ACN (2.5:1 liquid-to-solid ratio), films dried for 72 h at room temperature in air, then held in vacuum overnight.","CPE with 0.75BiNd-LLZO filler (nominal Li6.25La2.8Nd0.2Zr1.25Bi0.75O12, cubic phase, ~437 nm d50). Standard membrane thickness ~310 μm.","Figure 3b, plot digitization"
Ionic conductivity optimization of composite polymer electrolytes through filler particle chemical modification,"Andres Villa, Juan Carlos Verduzco, Joseph A. Libera, Ernesto E. Marinero",Poly(ethylene oxide):Lithium bis(trifluoromethanesulfonyl)imide with 0.75 Bismuth 0.2 Neodymium-doped Lithium Lanthanum Zirconate Oxide filler,PEO:LiTFSI + 0.75BiNd-LLZO,Other,8.0,45 °C,"Garnet: sol-gel Pechini method (10% excess LiNO3, calcined at 700 °C for 10 h), wet ball-milled for 12 h at 400 rpm. CPE: mixed with PEO (MW=100,000), LiTFSI (EO:Li 49:1) in ACN (2.5:1 liquid-to-solid ratio), films dried for 72 h at room temperature in air, then held in vacuum overnight.","CPE with 0.75BiNd-LLZO filler (nominal Li6.25La2.8Nd0.2Zr1.25Bi0.75O12, cubic phase, ~437 nm d50). Standard membrane thickness ~310 μm.","Figure 3b, plot digitization"
Ionic conductivity optimization of composite polymer electrolytes through filler particle chemical modification,"Andres Villa, Juan Carlos Verduzco, Joseph A. Libera, Ernesto E. Marinero",Poly(ethylene oxide):Lithium bis(trifluoromethanesulfonyl)imide with 0.75 Bismuth 0.2 Neodymium-doped Lithium Lanthanum Zirconate Oxide filler,PEO:LiTFSI + 0.75BiNd-LLZO,Other,6.0,22.5 °C,"Garnet: sol-gel Pechini method (10% excess LiNO3, calcined at 700 °C for 10 h), wet ball-milled for 12 h at 400 rpm. CPE: mixed with PEO (MW=100,000), LiTFSI (EO:Li 49:1) in ACN (2.5:1 liquid-to-solid ratio), films dried for 72 h at room temperature in air, then held in vacuum overnight.","CPE with 0.75BiNd-LLZO filler (nominal Li6.25La2.8Nd0.2Zr1.25Bi0.75O12, cubic phase, ~437 nm d50). Membrane thickness ~710 μm (thick).","Figure 6, plot digitization"
Ionic conductivity optimization of composite polymer electrolytes through filler particle chemical modification,"Andres Villa, Juan Carlos Verduzco, Joseph A. Libera, Ernesto E. Marinero",Poly(ethylene oxide):Lithium bis(trifluoromethanesulfonyl)imide with 0.75 Bismuth 0.2 Neodymium-doped Lithium Lanthanum Zirconate Oxide filler,PEO:LiTFSI + 0.75BiNd-LLZO,Other,2.0,45 °C,"Garnet: sol-gel Pechini method (10% excess LiNO3, calcined at 700 °C for 10 h), wet ball-milled for 12 h at 400 rpm. CPE: mixed with PEO (MW=100,000), LiTFSI (EO:Li 49:1) in ACN (2.5:1 liquid-to-solid ratio), films dried for 72 h at room temperature in air, then held in vacuum overnight.","CPE with 0.75BiNd-LLZO filler (nominal Li6.25La2.8Nd0.2Zr1.25Bi0.75O12, cubic phase, ~437 nm d50). Membrane thickness ~710 μm (thick).","Figure 6, plot digitization"
Ionic conductivity optimization of composite polymer electrolytes through filler particle chemical modification,"Andres Villa, Juan Carlos Verduzco, Joseph A. Libera, Ernesto E. Marinero",Poly(ethylene oxide):Lithium bis(trifluoromethanesulfonyl)imide with 0.75 Bismuth 0.2 Neodymium-doped Lithium Lanthanum Zirconate Oxide filler,PEO:LiTFSI + 0.75BiNd-LLZO,Other,5.0,22.5 °C,"Garnet: sol-gel Pechini method (10% excess LiNO3, calcined at 700 °C for 10 h), wet ball-milled for 12 h at 400 rpm. CPE: mixed with PEO (MW=100,000), LiTFSI (EO:Li 49:1) in ACN (2.5:1 liquid-to-solid ratio), films dried for 72 h at room temperature in air, then held in vacuum overnight. Two separate membranes bonded by annealing.","CPE with 0.75BiNd-LLZO filler (nominal Li6.25La2.8Nd0.2Zr1.25Bi0.75O12, cubic phase, ~437 nm d50). Membrane thickness ~500 μm (double layer, two separate membranes bonded by annealing).","Figure 6, plot digitization"
Ionic conductivity optimization of composite polymer electrolytes through filler particle chemical modification,"Andres Villa, Juan Carlos Verduzco, Joseph A. Libera, Ernesto E. Marinero",Poly(ethylene oxide):Lithium bis(trifluoromethanesulfonyl)imide with 0.75 Bismuth 0.2 Neodymium-doped Lithium Lanthanum Zirconate Oxide filler,PEO:LiTFSI + 0.75BiNd-LLZO,Other,1.8,45 °C,"Garnet: sol-gel Pechini method (10% excess LiNO3, calcined at 700 °C for 10 h), wet ball-milled for 12 h at 400 rpm. CPE: mixed with PEO (MW=100,000), LiTFSI (EO:Li 49:1) in ACN (2.5:1 liquid-to-solid ratio), films dried for 72 h at room temperature in air, then held in vacuum overnight. Two separate membranes bonded by annealing.","CPE with 0.75BiNd-LLZO filler (nominal Li6.25La2.8Nd0.2Zr1.25Bi0.75O12, cubic phase, ~437 nm d50). Membrane thickness ~500 μm (double layer, two separate membranes bonded by annealing).","Figure 6, plot digitization"
"""Polymer in ceramic"" type LLZTO/PEO/PVDF composite electrolyte with high lithium migration number for solid‑state lithium batteries","Yonghui Wu, Tianyu Zhu, Yifan Lv, Jing Fang, Shihua Dong, Shuyu Yao",Lithium Lanthanum Zirconate Tantalate Oxide,LLZTO,Ceramic,10.0,25 ℃,N/A (Cited Work),N/A (Cited Work),"Introduction, paragraph 4"
"""Polymer in ceramic"" type LLZTO/PEO/PVDF composite electrolyte with high lithium migration number for solid‑state lithium batteries","Yonghui Wu, Tianyu Zhu, Yifan Lv, Jing Fang, Shihua Dong, Shuyu Yao",Li6.4La3Zr1.4Ta0.6O12/polyethylene oxide/polyvinylidene fluoride/lithium bis(trifluoromethyl sulfonyl)imide composite electrolyte,LP82,Other,6.49,RT,"Solution casting method using DMF as solvent. PEO and PVDF (1:1 mass ratio) mixed in DMF, then LLZTO and LiTFSI added. Ultrasonic dissolution, stirred 12 h to obtain slurry. Mass ratio of LLZTO to PEO-PVDF is 8:2. Slurry poured into PTFE mold, vacuum-dried at 60 °C for 24 h to remove residual solvent.","Flexible, ""polymer in ceramic"" type, good homogeneity and density, low crystallinity of PEO, uniform dispersion of LLZTO. Thickness ~20 µm.","Results and discussion, paragraph 3 (following Fig. 5c description)"
"""Polymer in ceramic"" type LLZTO/PEO/PVDF composite electrolyte with high lithium migration number for solid‑state lithium batteries","Yonghui Wu, Tianyu Zhu, Yifan Lv, Jing Fang, Shihua Dong, Shuyu Yao",Li6.4La3Zr1.4Ta0.6O12/polyethylene oxide/polyvinylidene fluoride/lithium bis(trifluoromethyl sulfonyl)imide composite electrolyte,LP73,Other,4.11,RT,"Solution casting method using DMF as solvent. PEO and PVDF (1:1 mass ratio) mixed in DMF, then LLZTO and LiTFSI added. Ultrasonic dissolution, stirred 12 h to obtain slurry. Mass ratio of LLZTO to PEO-PVDF is 7:3. Slurry poured into PTFE mold, vacuum-dried at 60 °C for 24 h to remove residual solvent.","Flexible, ""polymer in ceramic"" type, low crystallinity of PEO. Homogeneity and density inferior to LP82, with pores. Thickness ~20 µm.","Results and discussion, paragraph 3 (following Fig. 5c description)"
"""Polymer in ceramic"" type LLZTO/PEO/PVDF composite electrolyte with high lithium migration number for solid‑state lithium batteries","Yonghui Wu, Tianyu Zhu, Yifan Lv, Jing Fang, Shihua Dong, Shuyu Yao",Polyethylene oxide/Polyvinylidene fluoride/lithium bis(trifluoromethyl sulfonyl)imide composite electrolyte,PEO-PVDF-LiTFSI,Other,2.56,RT,"Prepared for comparison as per similar methods for LP82 and LP73, without LLZTO addition, using PEO and PVDF (1:1 mass ratio) mixed with LiTFSI (6% mass ratio).",Composite electrolyte prepared for comparison.,"Results and discussion, paragraph 3 (following Fig. 5c description)"
"""Polymer in ceramic"" type LLZTO/PEO/PVDF composite electrolyte with high lithium migration number for solid‑state lithium batteries","Yonghui Wu, Tianyu Zhu, Yifan Lv, Jing Fang, Shihua Dong, Shuyu Yao",Polyethylene oxide/Li7La3Zr2O12 nanofibers-Dual-Ion-Calcium2+/lithium bis(trifluoromethyl sulfonyl)imide,PEO/LLZO NFs-DI-Ca2+/LiTFSI,Other,5.54,RT,N/A (Cited Work),N/A (Cited Work),"Table 1, Row 2, Reference [51]"
"""Polymer in ceramic"" type LLZTO/PEO/PVDF composite electrolyte with high lithium migration number for solid‑state lithium batteries","Yonghui Wu, Tianyu Zhu, Yifan Lv, Jing Fang, Shihua Dong, Shuyu Yao",Polyvinylidene fluoride-co-hexafluoropropylene/Poly(propylene carbonate)/Li0.33La0.557TiO3 composite electrolyte,PVDF-HFP/PPC/LLTO,Other,2.18,RT,N/A (Cited Work),N/A (Cited Work),"Table 1, Row 3, Reference [52]"
"""Polymer in ceramic"" type LLZTO/PEO/PVDF composite electrolyte with high lithium migration number for solid‑state lithium batteries","Yonghui Wu, Tianyu Zhu, Yifan Lv, Jing Fang, Shihua Dong, Shuyu Yao",Polyimide/Polyethylene oxide/Succinonitrile,PI-PEO-SN,Other,1.03,RT,N/A (Cited Work),N/A (Cited Work),"Table 1, Row 4, Reference [18]"
"""Polymer in ceramic"" type LLZTO/PEO/PVDF composite electrolyte with high lithium migration number for solid‑state lithium batteries","Yonghui Wu, Tianyu Zhu, Yifan Lv, Jing Fang, Shihua Dong, Shuyu Yao",Polyethylene oxide/lithium bis(trifluoromethyl sulfonyl)imide-Succinonitrile-Nb/Al co-doped Li7La3Zr2O12,PEO/LiTFSI-SN-NAL,Other,3.09,RT,N/A (Cited Work),N/A (Cited Work),"Table 1, Row 5, Reference [53]"
"""Polymer in ceramic"" type LLZTO/PEO/PVDF composite electrolyte with high lithium migration number for solid‑state lithium batteries","Yonghui Wu, Tianyu Zhu, Yifan Lv, Jing Fang, Shihua Dong, Shuyu Yao",Metal-Organic Framework@Polyacrylonitrile/Polyethylene oxide/Ionic Liquid,MOF@PAN/PEO/IL,Other,2.57,RT,N/A (Cited Work),N/A (Cited Work),"Table 1, Row 6, Reference [54]"
"""Polymer in ceramic"" type LLZTO/PEO/PVDF composite electrolyte with high lithium migration number for solid‑state lithium batteries","Yonghui Wu, Tianyu Zhu, Yifan Lv, Jing Fang, Shihua Dong, Shuyu Yao",Polyethylene oxide@Zeolitic Imidazole Framework-67,PEO@ZIF-67,Other,1.0,RT,N/A (Cited Work),N/A (Cited Work),"Table 1, Row 7, Reference [55]"
"""Polymer in ceramic"" type LLZTO/PEO/PVDF composite electrolyte with high lithium migration number for solid‑state lithium batteries","Yonghui Wu, Tianyu Zhu, Yifan Lv, Jing Fang, Shihua Dong, Shuyu Yao",Li6.4La2.95Nb0.05Zr2O12/Polyvinylidene fluoride-co-hexafluoropropylene,LLZN/PVDF-HFP,Other,4.6,RT,N/A (Cited Work),N/A (Cited Work),"Table 1, Row 8, Reference [48]"
"""Polymer in ceramic"" type LLZTO/PEO/PVDF composite electrolyte with high lithium migration number for solid‑state lithium batteries","Yonghui Wu, Tianyu Zhu, Yifan Lv, Jing Fang, Shihua Dong, Shuyu Yao",Polyvinylidene fluoride-co-hexafluorfluoropropylene/Poly(propylene carbonate)/Aluminum-doped Lithium Lanthanum Zirconate Oxide/Succinonitrile,PVDF-HFP/PPC/Al-LLZO/SN,Other,4.04,RT,N/A (Cited Work),N/A (Cited Work),"Table 1, Row 9, Reference [56]"
"""Polymer in ceramic"" type LLZTO/PEO/PVDF composite electrolyte with high lithium migration number for solid‑state lithium batteries","Yonghui Wu, Tianyu Zhu, Yifan Lv, Jing Fang, Shihua Dong, Shuyu Yao",Li6.4La3Zr1.4Ta0.6O12/polyethylene oxide/polyvinylidene fluoride/lithium bis(trifluoromethyl sulfonyl)imide composite electrolyte,LP82,Other,6.49,RT,"Solution casting method using DMF as solvent. PEO and PVDF (1:1 mass ratio) mixed in DMF, then LLZTO and LiTFSI added. Ultrasonic dissolution, stirred 12 h to obtain slurry. Mass ratio of LLZTO to PEO-PVDF is 8:2. Slurry poured into PTFE mold, vacuum-dried at 60 °C for 24 h to remove residual solvent.","Flexible, ""polymer in ceramic"" type, good homogeneity and density, low crystallinity of PEO, uniform dispersion of LLZTO. Thickness ~20 µm.","Table 1, Row 10, This work"
"""Polymer in ceramic"" type LLZTO/PEO/PVDF composite electrolyte with high lithium migration number for solid‑state lithium batteries","Yonghui Wu, Tianyu Zhu, Yifan Lv, Jing Fang, Shihua Dong, Shuyu Yao",Li6.4La3Zr1.4Ta0.6O12/polyethylene oxide/polyvinylidene fluoride/lithium bis(trifluoromethyl sulfonyl)imide composite electrolyte,LP82,Other,6.45,20 ℃,"Solution casting method using DMF as solvent. PEO and PVDF (1:1 mass ratio) mixed in DMF, then LLZTO and LiTFSI added. Ultrasonic dissolution, stirred 12 h to obtain slurry. Mass ratio of LLZTO to PEO-PVDF is 8:2. Slurry poured into PTFE mold, vacuum-dried at 60 °C for 24 h to remove residual solvent.","Flexible, ""polymer in ceramic"" type, good homogeneity and density, low crystallinity of PEO, uniform dispersion of LLZTO. Thickness ~20 µm.","Figure 5c, plot digitization"
"""Polymer in ceramic"" type LLZTO/PEO/PVDF composite electrolyte with high lithium migration number for solid‑state lithium batteries","Yonghui Wu, Tianyu Zhu, Yifan Lv, Jing Fang, Shihua Dong, Shuyu Yao",Li6.4La3Zr1.4Ta0.6O12/polyethylene oxide/polyvinylidene fluoride/lithium bis(trifluoromethyl sulfonyl)imide composite electrolyte,LP73,Other,4.07,20 ℃,"Solution casting method using DMF as solvent. PEO and PVDF (1:1 mass ratio) mixed in DMF, then LLZTO and LiTFSI added. Ultrasonic dissolution, stirred 12 h to obtain slurry. Mass ratio of LLZTO to PEO-PVDF is 7:3. Slurry poured into PTFE mold, vacuum-dried at 60 °C for 24 h to remove residual solvent.","Flexible, ""polymer in ceramic"" type, low crystallinity of PEO. Homogeneity and density inferior to LP82, with pores. Thickness ~20 µm.","Figure 5c, plot digitization"
"""Polymer in ceramic"" type LLZTO/PEO/PVDF composite electrolyte with high lithium migration number for solid‑state lithium batteries","Yonghui Wu, Tianyu Zhu, Yifan Lv, Jing Fang, Shihua Dong, Shuyu Yao",Not specified,LP73,Other,0.00041,25°C,Not specified,Not specified,Figure: _page_6_Figure_1.jpeg
"""Polymer in ceramic"" type LLZTO/PEO/PVDF composite electrolyte with high lithium migration number for solid‑state lithium batteries","Yonghui Wu, Tianyu Zhu, Yifan Lv, Jing Fang, Shihua Dong, Shuyu Yao",Not specified,LP73,Other,0.00053,40°C,Not specified,Not specified,Figure: _page_6_Figure_1.jpeg
"""Polymer in ceramic"" type LLZTO/PEO/PVDF composite electrolyte with high lithium migration number for solid‑state lithium batteries","Yonghui Wu, Tianyu Zhu, Yifan Lv, Jing Fang, Shihua Dong, Shuyu Yao",Not specified,LP73,Other,0.00064,50°C,Not specified,Not specified,Figure: _page_6_Figure_1.jpeg
"""Polymer in ceramic"" type LLZTO/PEO/PVDF composite electrolyte with high lithium migration number for solid‑state lithium batteries","Yonghui Wu, Tianyu Zhu, Yifan Lv, Jing Fang, Shihua Dong, Shuyu Yao",Not specified,LP73,Other,0.00075,60°C,Not specified,Not specified,Figure: _page_6_Figure_1.jpeg
"""Polymer in ceramic"" type LLZTO/PEO/PVDF composite electrolyte with high lithium migration number for solid‑state lithium batteries","Yonghui Wu, Tianyu Zhu, Yifan Lv, Jing Fang, Shihua Dong, Shuyu Yao",Not specified,LP73,Other,0.00088,70°C,Not specified,Not specified,Figure: _page_6_Figure_1.jpeg
"""Polymer in ceramic"" type LLZTO/PEO/PVDF composite electrolyte with high lithium migration number for solid‑state lithium batteries","Yonghui Wu, Tianyu Zhu, Yifan Lv, Jing Fang, Shihua Dong, Shuyu Yao",Not specified,LP73,Other,0.00095,80°C,Not specified,Not specified,Figure: _page_6_Figure_1.jpeg
"""Polymer in ceramic"" type LLZTO/PEO/PVDF composite electrolyte with high lithium migration number for solid‑state lithium batteries","Yonghui Wu, Tianyu Zhu, Yifan Lv, Jing Fang, Shihua Dong, Shuyu Yao",Not specified,LP82,Other,0.00065,25°C,Not specified,Not specified,Figure: _page_6_Figure_1.jpeg
"""Polymer in ceramic"" type LLZTO/PEO/PVDF composite electrolyte with high lithium migration number for solid‑state lithium batteries","Yonghui Wu, Tianyu Zhu, Yifan Lv, Jing Fang, Shihua Dong, Shuyu Yao",Not specified,LP82,Other,0.0008,40°C,Not specified,Not specified,Figure: _page_6_Figure_1.jpeg
"""Polymer in ceramic"" type LLZTO/PEO/PVDF composite electrolyte with high lithium migration number for solid‑state lithium batteries","Yonghui Wu, Tianyu Zhu, Yifan Lv, Jing Fang, Shihua Dong, Shuyu Yao",Not specified,LP82,Other,0.00095,50°C,Not specified,Not specified,Figure: _page_6_Figure_1.jpeg
"""Polymer in ceramic"" type LLZTO/PEO/PVDF composite electrolyte with high lithium migration number for solid‑state lithium batteries","Yonghui Wu, Tianyu Zhu, Yifan Lv, Jing Fang, Shihua Dong, Shuyu Yao",Not specified,LP82,Other,0.00105,60°C,Not specified,Not specified,Figure: _page_6_Figure_1.jpeg
"""Polymer in ceramic"" type LLZTO/PEO/PVDF composite electrolyte with high lithium migration number for solid‑state lithium batteries","Yonghui Wu, Tianyu Zhu, Yifan Lv, Jing Fang, Shihua Dong, Shuyu Yao",Not specified,LP82,Other,0.00115,70°C,Not specified,Not specified,Figure: _page_6_Figure_1.jpeg
"""Polymer in ceramic"" type LLZTO/PEO/PVDF composite electrolyte with high lithium migration number for solid‑state lithium batteries","Yonghui Wu, Tianyu Zhu, Yifan Lv, Jing Fang, Shihua Dong, Shuyu Yao",Not specified,LP82,Other,0.0012,80°C,Not specified,Not specified,Figure: _page_6_Figure_1.jpeg
Sandwich-Structured Composite Polymer Electrolyte Based on PVDF-HFP/PPC/Al-Doped LLZO for High-Voltage Solid-State Lithium Batteries,"Hoai Khang Tran, Beta Thi Truong, Bo-Rong Zhang, Rajan Jose, Jeng-Kuei Chang, Chun-Chen Yang",Sandwich-Structured Composite Polymer Electrolyte based on Poly(vinylidene difluoride-co-hexafluoropropylene)/Polypropylene Carbonate/Al-Doped Li7La3Zr2O12/Lithium Bis(trifluoromethanesulfonyl)imide/Succinonitrile,sandwich-PPA,Other,4.04,RT,"Facile solution-casting method. Skin layers (Solution 1: PVDF-HFP/PPC 60:40 wt% blend, LiTFSI 1:1 mass ratio to polymer blend, SN 10 wt% to PVDF-HFP in DMF at 80 0C for 12h) cast as first layer, dried at RT under vacuum for 12h. Solution 2 (PPA-CPE with 20 wt% Al-LLZO, 10 wt% SN, prepared as described in Section 2.1) coated on top. Double-layer vacuum dried at 45 0C for 24h. Third layer (Solution 1) coated on top. Final membrane dried at 80 0C for 2 days under vacuum.","Flexible tri-layer composite polymer electrolyte (CPE) for high-voltage solid-state Li batteries. Middle layer contains ceramic filler, skin layers are filler-free.",Abstract; also Figure 4c and Conclusion
Sandwich-Structured Composite Polymer Electrolyte Based on PVDF-HFP/PPC/Al-Doped LLZO for High-Voltage Solid-State Lithium Batteries,"Hoai Khang Tran, Beta Thi Truong, Bo-Rong Zhang, Rajan Jose, Jeng-Kuei Chang, Chun-Chen Yang",PEO solid polymer electrolyte-LATP sheet sandwiched electrolyte,PEO-LATP,Other,4.0,RT,N/A (Cited Work),N/A (Cited Work),"Introduction, referencing Wang et al. (Ref 35)"
Sandwich-Structured Composite Polymer Electrolyte Based on PVDF-HFP/PPC/Al-Doped LLZO for High-Voltage Solid-State Lithium Batteries,"Hoai Khang Tran, Beta Thi Truong, Bo-Rong Zhang, Rajan Jose, Jeng-Kuei Chang, Chun-Chen Yang",Sandwiched composite electrolyte with PEO-LiTFSI coated on PVDF-HFP/LLZTO,PEO-LiTFSI/PVDF-HFP/LLZTO,Other,2.29,RT,N/A (Cited Work),N/A (Cited Work),"Introduction, referencing Zheng et al. (Ref 34, 43)"
Sandwich-Structured Composite Polymer Electrolyte Based on PVDF-HFP/PPC/Al-Doped LLZO for High-Voltage Solid-State Lithium Batteries,"Hoai Khang Tran, Beta Thi Truong, Bo-Rong Zhang, Rajan Jose, Jeng-Kuei Chang, Chun-Chen Yang",Non-sandwiched composite electrolyte PVDF-HFP/LLZTO,PVDF-HFP/LLZTO,Other,2.9,RT,N/A (Cited Work),N/A (Cited Work),"Introduction, referencing Zheng et al. (Ref 34, 43)"
Sandwich-Structured Composite Polymer Electrolyte Based on PVDF-HFP/PPC/Al-Doped LLZO for High-Voltage Solid-State Lithium Batteries,"Hoai Khang Tran, Beta Thi Truong, Bo-Rong Zhang, Rajan Jose, Jeng-Kuei Chang, Chun-Chen Yang",Poly(vinylidene difluoride-co-hexafluoropropylene)/Polypropylene Carbonate/Lithium Bis(trifluoromethanesulfonyl)imide,PVDF-HFP/PPC/LiTFSI,Other,5.37,RT,"PVDF-HFP and PPC (60:40 wt%) oven-dried at 80 0C for 24h, dissolved in DMF at 80 0C for 24h. Homogenous viscous solution cast on glass plate using doctor blade, ambient- and vacuum-drying (80 0C) for 1 and 3 days to form polymer blend. Blend then dissolved in DMF with LiTFSI (1:1 mass ratio to polymer blend). Similar casting and drying cycle.","Polymer blend and lithium salt, without ceramic filler or plasticizer. Formed from PVDF-HFP/PPC at 60:40 wt% ratio and LiTFSI at 1:1 mass ratio relative to polymer blend.","Figure 4a and accompanying text, page 6; also Figure 4c"
Sandwich-Structured Composite Polymer Electrolyte Based on PVDF-HFP/PPC/Al-Doped LLZO for High-Voltage Solid-State Lithium Batteries,"Hoai Khang Tran, Beta Thi Truong, Bo-Rong Zhang, Rajan Jose, Jeng-Kuei Chang, Chun-Chen Yang",Poly(vinylidene difluoride-co-hexafluoropropylene)/Polypropylene Carbonate/Lithium Bis(trifluoromethanesulfonyl)imide with 20 wt% Al-doped Li7La3Zr2O12 filler,PPA-CPE (20 wt% Al-LLZO),Other,1.37,RT,"PVDF-HFP and PPC (60:40 wt%) oven-dried at 80 0C for 24h, dissolved in DMF at 80 0C for 24h. Homogenous viscous solution cast on glass plate using doctor blade, ambient- and vacuum-drying (80 0C) for 1 and 3 days to form polymer blend. Blend then dissolved in DMF in presence of LiTFSI (1:1 mass ratio to polymer blend) and 20 wt% Al-LLZO filler. Mixture ball-milled at 400 rpm for 5h. Similar casting and sequential drying cycle.",Composite polymer electrolyte with 20 wt% Al-LLZO ceramic filler. Formed from PVDF-HFP/PPC (60:40 wt% blend) and LiTFSI (1:1 mass ratio relative to polymer blend).,"Figure 4a and accompanying text, page 6"
Sandwich-Structured Composite Polymer Electrolyte Based on PVDF-HFP/PPC/Al-Doped LLZO for High-Voltage Solid-State Lithium Batteries,"Hoai Khang Tran, Beta Thi Truong, Bo-Rong Zhang, Rajan Jose, Jeng-Kuei Chang, Chun-Chen Yang",Poly(vinylidene difluoride-co-hexafluoropropylene)/Polypropylene Carbonate/Lithium Bis(trifluoromethanesulfonyl)imide with 30 wt% Al-doped Li7La3Zr2O12 filler,PPA-CPE (30 wt% Al-LLZO),Other,1.11,RT,"PVDF-HFP and PPC (60:40 wt%) oven-dried at 80 0C for 24h, dissolved in DMF at 80 0C for 24h. Homogenous viscous solution cast on glass plate using doctor blade, ambient- and vacuum-drying (80 0C) for 1 and 3 days to form polymer blend. Blend then dissolved in DMF in presence of LiTFSI (1:1 mass ratio to polymer blend) and 30 wt% Al-LLZO filler. Mixture ball-milled at 400 rpm for 5h. Similar casting and sequential drying cycle.",Composite polymer electrolyte with 30 wt% Al-LLZO ceramic filler. Formed from PVDF-HFP/PPC (60:40 wt% blend) and LiTFSI (1:1 mass ratio relative to polymer blend).,"Figure 4a and accompanying text, page 6"
Sandwich-Structured Composite Polymer Electrolyte Based on PVDF-HFP/PPC/Al-Doped LLZO for High-Voltage Solid-State Lithium Batteries,"Hoai Khang Tran, Beta Thi Truong, Bo-Rong Zhang, Rajan Jose, Jeng-Kuei Chang, Chun-Chen Yang",Poly(vinylidene difluoride-co-hexafluoropropylene)/Polypropylene Carbonate/Lithium Bis(trifluoromethanesulfonyl)imide with 20 wt% Al-doped Li7La3Zr2O12 filler and 10 wt% Succinonitrile plasticizer,"PPA-CPE (20 wt% Al-LLZO, 10 wt% SN)",Other,3.07,RT,"PVDF-HFP and PPC (60:40 wt%) oven-dried at 80 0C for 24h, dissolved in DMF at 80 0C for 24h. Homogenous viscous solution cast on glass plate using doctor blade, ambient- and vacuum-drying (80 0C) for 1 and 3 days to form polymer blend. Blend then dissolved in DMF in presence of LiTFSI (1:1 mass ratio to polymer blend), 20 wt% Al-LLZO filler, and 10 wt% SN plasticizer. Mixture ball-milled at 400 rpm for 5h. Similar casting and sequential drying cycle.",Composite polymer electrolyte with 20 wt% Al-LLZO ceramic filler and 10 wt% SN plasticizer. Formed from PVDF-HFP/PPC (60:40 wt% blend) and LiTFSI (1:1 mass ratio relative to polymer blend).,"Figure 4b and accompanying text, page 6; also Figure 4c (labeled as PPA-CPE)"
Sandwich-Structured Composite Polymer Electrolyte Based on PVDF-HFP/PPC/Al-Doped LLZO for High-Voltage Solid-State Lithium Batteries,"Hoai Khang Tran, Beta Thi Truong, Bo-Rong Zhang, Rajan Jose, Jeng-Kuei Chang, Chun-Chen Yang",Poly(vinylidene difluoride-co-hexafluoropropylene)/Polypropylene Carbonate/Lithium Bis(trifluoromethanesulfonyl)imide with 20 wt% Al-doped Li7La3Zr2O12 filler and 5 wt% Succinonitrile plasticizer,"PPA-CPE (20 wt% Al-LLZO, 5 wt% SN)",Other,2.2,RT,"PVDF-HFP and PPC (60:40 wt%) oven-dried at 80 0C for 24h, dissolved in DMF at 80 0C for 24h. Homogenous viscous solution cast on glass plate using doctor blade, ambient- and vacuum-drying (80 0C) for 1 and 3 days to form polymer blend. Blend then dissolved in DMF in presence of LiTFSI (1:1 mass ratio to polymer blend), 20 wt% Al-LLZO filler, and 5 wt% SN plasticizer. Mixture ball-milled at 400 rpm for 5h. Similar casting and sequential drying cycle.",Composite polymer electrolyte with 20 wt% Al-LLZO ceramic filler and 5 wt% SN plasticizer. Formed from PVDF-HFP/PPC (60:40 wt% blend) and LiTFSI (1:1 mass ratio relative to polymer blend).,"Figure 4b, plot digitization"
Sandwich-Structured Composite Polymer Electrolyte Based on PVDF-HFP/PPC/Al-Doped LLZO for High-Voltage Solid-State Lithium Batteries,"Hoai Khang Tran, Beta Thi Truong, Bo-Rong Zhang, Rajan Jose, Jeng-Kuei Chang, Chun-Chen Yang",Poly(vinylidene difluoride-co-hexafluoropropylene)/Polypropylene Carbonate/Lithium Bis(trifluoromethanesulfonyl)imide with 20 wt% Al-doped Li7La3Zr2O12 filler and 15 wt% Succinonitrile plasticizer,"PPA-CPE (20 wt% Al-LLZO, 15 wt% SN)",Other,2.5,RT,"PVDF-HFP and PPC (60:40 wt%) oven-dried at 80 0C for 24h, dissolved in DMF at 80 0C for 24h. Homogenous viscous solution cast on glass plate using doctor blade, ambient- and vacuum-drying (80 0C) for 1 and 3 days to form polymer blend. Blend then dissolved in DMF in presence of LiTFSI (1:1 mass ratio to polymer blend), 20 wt% Al-LLZO filler, and 15 wt% SN plasticizer. Mixture ball-milled at 400 rpm for 5h. Similar casting and sequential drying cycle.",Composite polymer electrolyte with 20 wt% Al-LLZO ceramic filler and 15 wt% SN plasticizer. Formed from PVDF-HFP/PPC (60:40 wt% blend) and LiTFSI (1:1 mass ratio relative to polymer blend).,"Figure 4b, plot digitization"
A review of composite polymer-ceramic electrolytes for lithium batteries,"Xingwen Yu, Arumugam Manthiram",Lithium Zinc Germanate,Li14Zn(GeO4)4,Ceramic,10.0,"Not specified, assumed to be room temperature relevant",N/A (Cited Work),"Active ceramic filler material, LISICON-type.",Table 2
A review of composite polymer-ceramic electrolytes for lithium batteries,"Xingwen Yu, Arumugam Manthiram",Lithium Titanium Phosphate,LiTi2(PO4)3,Ceramic,10.0,"Not specified, assumed to be room temperature relevant",N/A (Cited Work),"Active ceramic filler material, NASICON-Type.",Table 2
A review of composite polymer-ceramic electrolytes for lithium batteries,"Xingwen Yu, Arumugam Manthiram",Lithium Lanthanum Zirconate Oxide,Li7La3Zr2O12,Ceramic,10.0,"Not specified, assumed to be room temperature relevant",N/A (Cited Work),"Active ceramic filler material, Garnet-type.",Table 2
A review of composite polymer-ceramic electrolytes for lithium batteries,"Xingwen Yu, Arumugam Manthiram",Lithium Lanthanum Titanate,Li3.3La0.56TiO3,Ceramic,10.0,"Not specified, assumed to be room temperature relevant",N/A (Cited Work),"Active ceramic filler material, Perovskite-type.",Table 2
A review of composite polymer-ceramic electrolytes for lithium batteries,"Xingwen Yu, Arumugam Manthiram",Lithium Sulfide - Phosphorus Pentasulfide,Li2S-P2S5,Ceramic,10.0,"Not specified, assumed to be room temperature relevant",N/A (Cited Work),"Active ceramic filler material, Sulfide-type.",Table 2
A review of composite polymer-ceramic electrolytes for lithium batteries,"Xingwen Yu, Arumugam Manthiram",Lithium Phosphorus Oxynitride,Li3.8PO2.8Nx,Ceramic,10.0,"Not specified, assumed to be room temperature relevant",N/A (Cited Work),"Active ceramic filler material, LiPON-type.",Table 2
A review of composite polymer-ceramic electrolytes for lithium batteries,"Xingwen Yu, Arumugam Manthiram",Polyethylene Oxide - Silicon Dioxide with Ethylene Carbonate and Propylene Carbonate,PEO-SiO2-EC-PC,Other,2.0,RT,N/A (Cited Work),SiO2-containing PEO solid polymer with EC/PC mixture.,"Section 3.1, paragraph 2"
A review of composite polymer-ceramic electrolytes for lithium batteries,"Xingwen Yu, Arumugam Manthiram",Polyethylene Oxide - Silicon Dioxide Aerogel,PEO-SiO2 aerogel,Other,6.0,"Not specified, assumed to be room temperature relevant",N/A (Cited Work),Composite electrolyte with 3D SiO2 framework as aerogel.,"Section 3.1, paragraph 2"
A review of composite polymer-ceramic electrolytes for lithium batteries,"Xingwen Yu, Arumugam Manthiram",Polyvinylidene Fluoride-co-hexafluoropropylene - Nanosized Silicon Dioxide - Nanoporous Aluminum Oxide,PVDF-HFP-SiO2-Al2O3,Other,10.0,"Not specified, assumed to be room temperature relevant",N/A (Cited Work),Composite electrolyte with nanosized SiO2 and nanoporous Al2O3 fillers.,"Section 3.1, paragraph 3"
A review of composite polymer-ceramic electrolytes for lithium batteries,"Xingwen Yu, Arumugam Manthiram",Polymethyl Methacrylate - Titanium Dioxide - Lithium Perchlorate,PMMA-TiO2-LiClO4,Other,3.0,RT,N/A (Cited Work),Composite electrolyte with TiO2 powders.,"Section 3.1, paragraph 4"
A review of composite polymer-ceramic electrolytes for lithium batteries,"Xingwen Yu, Arumugam Manthiram",Polyacrylonitrile - Yttria-Stabilized Zirconia Nanowires - Lithium Perchlorate,PAN-YSZ nanowire-LiClO4,Other,1.07,RT,N/A (Cited Work),Composite electrolyte with YSZ nanowires (better effect than nanoparticles).,"Section 3.1, paragraph 5"
A review of composite polymer-ceramic electrolytes for lithium batteries,"Xingwen Yu, Arumugam Manthiram",Polyethylene Oxide - Lithium Trifluoromethanesulfonate - Aluminum Oxide,PEO-LiCF3SO3-Al2O3,Other,10.0,25°C,N/A (Cited Work),Composite electrolyte with Al2O3 filler.,"Table 3, Ref [97]"
A review of composite polymer-ceramic electrolytes for lithium batteries,"Xingwen Yu, Arumugam Manthiram",Polyethylene Oxide - Lithium Trifluoromethanesulfonate - Gamma-Lithium Aluminate,PEO-LiCF3SO3-γ-LiAlO2,Other,2.9,30°C,N/A (Cited Work),Composite electrolyte with γ-LiAlO2 filler.,"Table 3, Ref [98]"
A review of composite polymer-ceramic electrolytes for lithium batteries,"Xingwen Yu, Arumugam Manthiram",Polyethylene Oxide - Lithium Perchlorate - Titanium Dioxide,PEO-LiClO4-TiO2,Other,1.4,30°C,N/A (Cited Work),Composite electrolyte with TiO2 filler.,"Table 3, Ref [99]"
A review of composite polymer-ceramic electrolytes for lithium batteries,"Xingwen Yu, Arumugam Manthiram",Polyethylene Oxide - Lithium Perchlorate - Silicon Dioxide,PEO-LiClO4-SiO2,Other,9.5,25°C,N/A (Cited Work),Composite electrolyte with SiO2 filler.,"Table 3, Ref [101]"
A review of composite polymer-ceramic electrolytes for lithium batteries,"Xingwen Yu, Arumugam Manthiram",Polyethylene Oxide - Lithium Perchlorate - Zinc Aluminate,PEO-LiClO4-ZnAl2O4,Other,10.0,25°C,N/A (Cited Work),Composite electrolyte with ZnAl2O4 filler.,"Table 3, Ref [81]"
A review of composite polymer-ceramic electrolytes for lithium batteries,"Xingwen Yu, Arumugam Manthiram",Polyethylene Oxide - Polyvinylidene Fluoride - Lithium Perchlorate - Silica Aerogel,PEO-PVDF-LiClO4-silica aerogel,Other,7.5,30°C,N/A (Cited Work),Composite electrolyte with silica aerogel filler.,"Table 3, Ref [103]"
