Repository: bhattadeb34/FACT_Data_Extraction_Scientific_Papers

File: master_conductivity_data.csv (part 19 of 52)
paper_title,paper_authors,full_name,acronym,material_class,ionic_conductivity_S_per_cm,temperature,processing_method,material_description,source_location
Polymer-Based Solid-State Electrolytes for High-Energy-Density Lithium-Ion Batteries – Review,"Xiao Lu, Yumei Wang, Xiaoyu Xu, Binggong Yan, Tian Wu, Li Lu",Poly(vinylidene fluoride)/Poly(ethylene oxide)/Ethylene Carbonate/Propylene Carbonate/Dimethyl Carbonate-Lithium Hexafluorophosphate Gel Polymer Electrolyte,PVDF/PEO/EC/PC/DMC-LiPF₆ GPE,Other,4.8,RT,Prepared by electrospinning PVDF/PEO nanofibrous membrane,"Electrospun nanofibrous membrane with PVDF framework support; PVDF and PEO chains tangled, functional groups interacted to decrease crystallinity; microporous structure","Section 3.3, paragraph 3"
Polymer-Based Solid-State Electrolytes for High-Energy-Density Lithium-Ion Batteries – Review,"Xiao Lu, Yumei Wang, Xiaoyu Xu, Binggong Yan, Tian Wu, Li Lu",Poly(vinylidene fluoride) Gel Polymer Electrolyte with Propylene Carbonate/Diethyl Carbonate plasticizer,PVDF/PC/DEC GPE,Other,1.3,RT,N/A (Cited Work),N/A (Cited Work),"Section 3.3, paragraph 4"
Polymer-Based Solid-State Electrolytes for High-Energy-Density Lithium-Ion Batteries – Review,"Xiao Lu, Yumei Wang, Xiaoyu Xu, Binggong Yan, Tian Wu, Li Lu",Poly(vinylidene fluoride-co-hexafluoropropylene) Gel Polymer Electrolyte with Propylene Carbonate/Diethyl Carbonate plasticizer,PVDF-HFP/PC/DEC GPE,Other,7.5,RT,N/A (Cited Work),N/A (Cited Work),"Section 3.3, paragraph 4"
Polymer-Based Solid-State Electrolytes for High-Energy-Density Lithium-Ion Batteries – Review,"Xiao Lu, Yumei Wang, Xiaoyu Xu, Binggong Yan, Tian Wu, Li Lu",Poly(vinylidene fluoride-co-hexafluoropropylene)/Poly(ethylene oxide)/Graphene Oxide/Ethyl Methyl Carbonate-Lithium Hexafluorophosphate Composite Gel Polymer Electrolyte,PVDF-HFP/PEO/GO/EMC-LiPF₆ CGPE,Other,2.1,RT,Fabricated through weak hydrogen bonding interactions,"3D porous network formed by weak hydrogen bonding interactions among PVDF-HFP, PEO, and GO, disrupting ordering of polymer chains","Section 3.3, paragraph 4"
Polymer-Based Solid-State Electrolytes for High-Energy-Density Lithium-Ion Batteries – Review,"Xiao Lu, Yumei Wang, Xiaoyu Xu, Binggong Yan, Tian Wu, Li Lu",Poly(vinylidene fluoride-co-hexafluoropropylene)/Hydroxyapatite/N-methyl pyrrolidone-Lithium bis(trifluoromethanesulfonyl)imide Composite Gel Polymer Electrolyte,PVDF-HFP/HAP/NMP-LiTFSI CGPE,Other,7.4,RT,Incorporated hydroxyapatite (HAP) fillers and N-methyl pyrrolidone (NMP) plasticizer into PVDF-HFP matrix,"enhanced mechanical strength (tensile strength 3.89 MPa, elongation-at-break 403.3%), self-extinguish properties","Section 3.3, paragraph 4"
Polymer-Based Solid-State Electrolytes for High-Energy-Density Lithium-Ion Batteries – Review,"Xiao Lu, Yumei Wang, Xiaoyu Xu, Binggong Yan, Tian Wu, Li Lu",Poly(vinylidene fluoride-co-hexafluoropropylene)/Ethylene Carbonate/Dimethyl Carbonate-Lithium Hexafluorophosphate Gel Polymer Electrolyte,PVDF-HFP/EC/DMC-LiPF₆ GPE,Other,3.0,RT,N/A (Cited Work),N/A (Cited Work),"Section 3.3, paragraph 4"
Polymer-Based Solid-State Electrolytes for High-Energy-Density Lithium-Ion Batteries – Review,"Xiao Lu, Yumei Wang, Xiaoyu Xu, Binggong Yan, Tian Wu, Li Lu",Poly(vinylidene fluoride-co-hexafluoropropylene)/Aluminum Oxide/Ethylene Carbonate/Dimethyl Carbonate-Lithium Hexafluorophosphate Composite Gel Polymer Electrolyte,PVDF-HFP/Al₂O₃/EC/DMC-LiPF₆ CGPE,Other,4.1,RT,Electrospun PVDF-HFP/Al₂O₃ composite polymer matrix and further prepared by immersing EC/DMC-LiPF₆,composite polymer matrix with high-dielectric constant Al₂O₃ particles coupling with absorbed LE and coordinating with Li⁺,"Section 3.3, paragraph 4"
Polymer-Based Solid-State Electrolytes for High-Energy-Density Lithium-Ion Batteries – Review,"Xiao Lu, Yumei Wang, Xiaoyu Xu, Binggong Yan, Tian Wu, Li Lu",Poly(vinylidene fluoride-co-trifluoroethylene-co-chlorotrifluoroethylene)/N-Propyl-N-methylpyrrolidinium bis(trifluoromethanesulfonyl)imide Gel Polymer Electrolyte,P(VDF-TrFE-CTFE)/Pyr₁₃TFSI GPE,Other,5.75,25 °C,Added N-Propyl-N-methylpyrrolidinium bis(trifluoromethanesulfonyl)imide (Pyr₁₃TFSI) IL to the P(VDF-TrFE-CTFE) framework,"relaxor ferroelectric behavior, enhanced dielectric constant, desirable polarity characteristics; moderate polarity reduced Pyr₁₃⁺ occupation at Li⁺ hopping site; improved dissociation of Li⁺-anions clusters","Section 3.3, paragraph 5"
Polymer-Based Solid-State Electrolytes for High-Energy-Density Lithium-Ion Batteries – Review,"Xiao Lu, Yumei Wang, Xiaoyu Xu, Binggong Yan, Tian Wu, Li Lu","Poly(vinylidene fluoride-co-trifluoroethylene-co-chlorotrifluoroethylene) with Poly(vinylidene fluoride-co-trifluoroethylene) copolymer and N,N-dimethylformamide Gel Polymer Electrolyte",P(VDF-TrFE-CTFE)/PVDF-TrFE/DMF GPE,Other,2.37,RT,Added PVDF-TrFE copolymer into the P(VDF-TrFE-CTFE) terpolymers to further disturb crystallization,fluorine atoms in TTTT conformation for highway for [Li(DMF)]⁺ conduction,"Section 3.3, paragraph 5"
Polymer-Based Solid-State Electrolytes for High-Energy-Density Lithium-Ion Batteries – Review,"Xiao Lu, Yumei Wang, Xiaoyu Xu, Binggong Yan, Tian Wu, Li Lu",Poly(methyl methacrylate)-polyisoprene copolymer/Tetrahydrofuran-Lithium bis(trifluoromethanesulfonyl)imide Elastomeric Electrolyte,PMMA-polyisoprene/THF-LiTFSI Electrolyte,Other,4.6,RT,Utilized PMMA-polyisoprene copolymer as elastomer matrix,"elastomeric electrolyte, high extensibility of ≈560%","Section 3.4, paragraph 2"
Polymer-Based Solid-State Electrolytes for High-Energy-Density Lithium-Ion Batteries – Review,"Xiao Lu, Yumei Wang, Xiaoyu Xu, Binggong Yan, Tian Wu, Li Lu",Polyacrylonitrile/Poly(methyl methacrylate) Framework/N-methy-N-butylpyrrolidinium bis(trifluoromethanesulfonyl)imide Ionic Liquid Gel Polymer Electrolyte,PAN/PMMA/Pyr₁₄TFSI GPE,Other,3.6,RT,Prepared GPE based on electrospun PAN/PMMA framework and Pyr₁₄TFSI IL,"electrospun PAN/PMMA framework, reduced fiber size (450 nm), higher porosity (86%), IL uptake of 480%","Section 3.4, paragraph 3"
Polymer-Based Solid-State Electrolytes for High-Energy-Density Lithium-Ion Batteries – Review,"Xiao Lu, Yumei Wang, Xiaoyu Xu, Binggong Yan, Tian Wu, Li Lu",Poly(methyl methacrylate)-Lithium Perchlorate Solid Polymer Electrolyte with Propylene Carbonate/Diethyl Carbonate plasticizer and Silicon Dioxide nanofibers Composite Gel Polymer Electrolyte,PMMA-LiClO₄/PC/DEC/SiO₂ CGPE,Other,2.56,RT,Prepared a CGPE by adding PC/DEC plasticizer and SiO₂ nanofibers into the PMMA-LiClO₄ SPE,"improved mechanical strength (yield strength 4.38 MPa, elongation-at-break 28%)","Section 3.4, paragraph 4"
Polymer-Based Solid-State Electrolytes for High-Energy-Density Lithium-Ion Batteries – Review,"Xiao Lu, Yumei Wang, Xiaoyu Xu, Binggong Yan, Tian Wu, Li Lu",Cross-linked Poly(methyl methacrylate)/Lithium Lanthanum Zirconate Oxide/1-ethyl-3-methylimidazolium bis(fluorosulfonyl)imide-Lithium bis(trifluoromethanesulfonyl)imide Ionic Liquid Composite Gel Polymer Electrolyte,cross-linked PMMA/LLZO/EmimFSI-LiTFSI CGPE,Other,1.33,25 °C,Fabrication involved thermal curing with MMA monomer and PEGDMA crosslinker; LLZO particles added as ceramic fillers; EmimFSI-LiTFSI IL immobilized,"super-concentrated ionogel-in-ceramic CGPE, high tLi⁺ of 0.89, wide electrochemical stability window of 5.5 V (vs Li/Li⁺), enhanced thermal stability","Section 3.4, paragraph 4"
Polymer-Based Solid-State Electrolytes for High-Energy-Density Lithium-Ion Batteries – Review,"Xiao Lu, Yumei Wang, Xiaoyu Xu, Binggong Yan, Tian Wu, Li Lu",LLZTO-polymer composite,LLZTO-PEO,Other,7e-05,Not specified,Not mentioned,Composite electrolyte with LLZTO filler of ~40 nm particle size in a polymer matrix (implied PEO/LiTFSI).,Figure: _page_8_Figure_4.jpeg
Polymer-Based Solid-State Electrolytes for High-Energy-Density Lithium-Ion Batteries – Review,"Xiao Lu, Yumei Wang, Xiaoyu Xu, Binggong Yan, Tian Wu, Li Lu",LLZTO-polymer composite,LLZTO-PEO,Other,9e-05,Not specified,Not mentioned,Composite electrolyte with LLZTO filler of ~40 nm particle size in a polymer matrix (implied PEO/LiTFSI).,Figure: _page_8_Figure_4.jpeg
Polymer-Based Solid-State Electrolytes for High-Energy-Density Lithium-Ion Batteries – Review,"Xiao Lu, Yumei Wang, Xiaoyu Xu, Binggong Yan, Tian Wu, Li Lu",LLZTO-polymer composite,LLZTO-PEO,Other,0.00013,Not specified,Not mentioned,Composite electrolyte with LLZTO filler of ~40 nm particle size in a polymer matrix (implied PEO/LiTFSI).,Figure: _page_8_Figure_4.jpeg
Polymer-Based Solid-State Electrolytes for High-Energy-Density Lithium-Ion Batteries – Review,"Xiao Lu, Yumei Wang, Xiaoyu Xu, Binggong Yan, Tian Wu, Li Lu",LLZTO-polymer composite,LLZTO-PEO,Other,0.00011,Not specified,Not mentioned,Composite electrolyte with LLZTO filler of ~40 nm particle size in a polymer matrix (implied PEO/LiTFSI).,Figure: _page_8_Figure_4.jpeg
Polymer-Based Solid-State Electrolytes for High-Energy-Density Lithium-Ion Batteries – Review,"Xiao Lu, Yumei Wang, Xiaoyu Xu, Binggong Yan, Tian Wu, Li Lu",LLZTO-polymer composite,LLZTO-PEO,Other,2e-06,Not specified,Not mentioned,Composite electrolyte with LLZTO filler of ~400 nm particle size in a polymer matrix (implied PEO/LiTFSI).,Figure: _page_8_Figure_4.jpeg
Polymer-Based Solid-State Electrolytes for High-Energy-Density Lithium-Ion Batteries – Review,"Xiao Lu, Yumei Wang, Xiaoyu Xu, Binggong Yan, Tian Wu, Li Lu",LLZTO-polymer composite,LLZTO-PEO,Other,5e-06,Not specified,Not mentioned,Composite electrolyte with LLZTO filler of ~400 nm particle size in a polymer matrix (implied PEO/LiTFSI).,Figure: _page_8_Figure_4.jpeg
Polymer-Based Solid-State Electrolytes for High-Energy-Density Lithium-Ion Batteries – Review,"Xiao Lu, Yumei Wang, Xiaoyu Xu, Binggong Yan, Tian Wu, Li Lu",LLZTO-polymer composite,LLZTO-PEO,Other,8e-06,Not specified,Not mentioned,Composite electrolyte with LLZTO filler of ~400 nm particle size in a polymer matrix (implied PEO/LiTFSI).,Figure: _page_8_Figure_4.jpeg
Polymer-Based Solid-State Electrolytes for High-Energy-Density Lithium-Ion Batteries – Review,"Xiao Lu, Yumei Wang, Xiaoyu Xu, Binggong Yan, Tian Wu, Li Lu",LLZTO-polymer composite,LLZTO-PEO,Other,1.2e-05,Not specified,Not mentioned,Composite electrolyte with LLZTO filler of ~400 nm particle size in a polymer matrix (implied PEO/LiTFSI).,Figure: _page_8_Figure_4.jpeg
Polymer-Based Solid-State Electrolytes for High-Energy-Density Lithium-Ion Batteries – Review,"Xiao Lu, Yumei Wang, Xiaoyu Xu, Binggong Yan, Tian Wu, Li Lu",LLZTO-polymer composite,LLZTO-PEO,Other,9e-06,Not specified,Not mentioned,Composite electrolyte with LLZTO filler of ~400 nm particle size in a polymer matrix (implied PEO/LiTFSI).,Figure: _page_8_Figure_4.jpeg
Polymer-Based Solid-State Electrolytes for High-Energy-Density Lithium-Ion Batteries – Review,"Xiao Lu, Yumei Wang, Xiaoyu Xu, Binggong Yan, Tian Wu, Li Lu",LLZTO-polymer composite,LLZTO-PEO,Other,7e-06,Not specified,Not mentioned,Composite electrolyte with LLZTO filler of ~400 nm particle size in a polymer matrix (implied PEO/LiTFSI).,Figure: _page_8_Figure_4.jpeg
Polymer-Based Solid-State Electrolytes for High-Energy-Density Lithium-Ion Batteries – Review,"Xiao Lu, Yumei Wang, Xiaoyu Xu, Binggong Yan, Tian Wu, Li Lu",LLZTO-polymer composite,LLZTO-PEO,Other,5e-07,Not specified,Not mentioned,Composite electrolyte with LLZTO filler of ~10 µm particle size in a polymer matrix (implied PEO/LiTFSI).,Figure: _page_8_Figure_4.jpeg
Polymer-Based Solid-State Electrolytes for High-Energy-Density Lithium-Ion Batteries – Review,"Xiao Lu, Yumei Wang, Xiaoyu Xu, Binggong Yan, Tian Wu, Li Lu",LLZTO-polymer composite,LLZTO-PEO,Other,6e-07,Not specified,Not mentioned,Composite electrolyte with LLZTO filler of ~10 µm particle size in a polymer matrix (implied PEO/LiTFSI).,Figure: _page_8_Figure_4.jpeg
Polymer-Based Solid-State Electrolytes for High-Energy-Density Lithium-Ion Batteries – Review,"Xiao Lu, Yumei Wang, Xiaoyu Xu, Binggong Yan, Tian Wu, Li Lu",LLZTO-polymer composite,LLZTO-PEO,Other,1e-06,Not specified,Not mentioned,Composite electrolyte with LLZTO filler of ~10 µm particle size in a polymer matrix (implied PEO/LiTFSI).,Figure: _page_8_Figure_4.jpeg
Polymer-Based Solid-State Electrolytes for High-Energy-Density Lithium-Ion Batteries – Review,"Xiao Lu, Yumei Wang, Xiaoyu Xu, Binggong Yan, Tian Wu, Li Lu",LLZTO-polymer composite,LLZTO-PEO,Other,2e-06,Not specified,Not mentioned,Composite electrolyte with LLZTO filler of ~10 µm particle size in a polymer matrix (implied PEO/LiTFSI).,Figure: _page_8_Figure_4.jpeg
Polymer-Based Solid-State Electrolytes for High-Energy-Density Lithium-Ion Batteries – Review,"Xiao Lu, Yumei Wang, Xiaoyu Xu, Binggong Yan, Tian Wu, Li Lu",LLZTO-polymer composite,LLZTO-PEO,Other,3e-06,Not specified,Not mentioned,Composite electrolyte with LLZTO filler of ~10 µm particle size in a polymer matrix (implied PEO/LiTFSI).,Figure: _page_8_Figure_4.jpeg
Polymer-Based Solid-State Electrolytes for High-Energy-Density Lithium-Ion Batteries – Review,"Xiao Lu, Yumei Wang, Xiaoyu Xu, Binggong Yan, Tian Wu, Li Lu",LLZTO-polymer composite,LLZTO-PEO,Other,4e-06,Not specified,Not mentioned,Composite electrolyte with LLZTO filler of ~10 µm particle size in a polymer matrix (implied PEO/LiTFSI).,Figure: _page_8_Figure_4.jpeg
Designing mechanically reinforced filler network for thin and robust composite polymer electrolyte,"Guangzeng Cheng, Huanlei Wang, Jingyi Wu",Poly(ethylene oxide) / Silicon dioxide nanofiber composite,PEO/SiO2 NF,Other,0.00013,RT,N/A (Cited Work),N/A (Cited Work),"Table 1, Row 1 (Passive filler network), confirmed by Main text, Section 2.1 (Ref [47, 80])"
Designing mechanically reinforced filler network for thin and robust composite polymer electrolyte,"Guangzeng Cheng, Huanlei Wang, Jingyi Wu",Metal-organic framework / Polyacrylonitrile / Poly(ethylene oxide) composite,MOF/PAN/PEO,Other,4.87e-05,RT,N/A (Cited Work),N/A (Cited Work),"Table 1, Row 2 (Passive filler network) (Ref [48])"
Designing mechanically reinforced filler network for thin and robust composite polymer electrolyte,"Guangzeng Cheng, Huanlei Wang, Jingyi Wu",Metal-organic framework network / Polyvinylidene difluoride composite,MOF network-PVDF,Other,0.000408,RT,N/A (Cited Work),N/A (Cited Work),"Table 1, Row 3 (Passive filler network) (Ref [49])"
Designing mechanically reinforced filler network for thin and robust composite polymer electrolyte,"Guangzeng Cheng, Huanlei Wang, Jingyi Wu",Poly(ethylene oxide) - Lithium bis(trifluoromethanesulfonyl)imide - Lithium Lanthanum Titanium Oxide composite,PEO-LiTFSI-LLTO,Other,0.00016,RT,N/A (Cited Work),N/A (Cited Work),"Table 1, Row 4 (Active filler network) (Ref [50])"
Designing mechanically reinforced filler network for thin and robust composite polymer electrolyte,"Guangzeng Cheng, Huanlei Wang, Jingyi Wu",Lithium Aluminum Titanium Phosphate / Polyacrylonitrile - [Poly(ethylene oxide) - Lithium bis(trifluoromethanesulfonyl)imide] composite,2LATP/PAN-[PEO8-LiTFSI],Other,8e-05,RT,N/A (Cited Work),N/A (Cited Work),"Table 1, Row 5 (Active filler network) (Ref [51])"
Designing mechanically reinforced filler network for thin and robust composite polymer electrolyte,"Guangzeng Cheng, Huanlei Wang, Jingyi Wu","Lithium Lanthanum Titanium Oxide Nanofiber / Poly(1,3-dioxolane) composite",LLTO NF/PDOL,Other,0.00066,RT,N/A (Cited Work),N/A (Cited Work),"Table 1, Row 6 (Active filler network) (Ref [52])"
Designing mechanically reinforced filler network for thin and robust composite polymer electrolyte,"Guangzeng Cheng, Huanlei Wang, Jingyi Wu",Polyacrylonitrile - Lithium Lanthanum Zirconium Tantalum Oxide / Polymer electrolyte precursor composite,PAN-LLZTO/PEP,Other,0.00206,RT,N/A (Cited Work),N/A (Cited Work),"Table 1, Row 7 (Active filler network), confirmed by Main text, Section 2.2 (Ref [33]) and Figure 3I, plot digitization"
Designing mechanically reinforced filler network for thin and robust composite polymer electrolyte,"Guangzeng Cheng, Huanlei Wang, Jingyi Wu",Polyethylene / Poly(ethylene oxide) / Lithium bis(trifluoromethanesulfonyl)imide composite,PE/PEO/LiTFSI,Other,3.68e-05,RT,N/A (Cited Work),N/A (Cited Work),"Table 1, Row 8 (Commercial porous structure) (Ref [53])"
Designing mechanically reinforced filler network for thin and robust composite polymer electrolyte,"Guangzeng Cheng, Huanlei Wang, Jingyi Wu",Polyethylene / Poly(ethylene glycol) methacrylate composite,PE/PEGMEA,Other,1.85e-05,RT,N/A (Cited Work),N/A (Cited Work),"Table 1, Row 9 (Commercial porous structure) (Ref [54])"
Designing mechanically reinforced filler network for thin and robust composite polymer electrolyte,"Guangzeng Cheng, Huanlei Wang, Jingyi Wu",Poly(ethylene oxide) @ Glass fiber cloth - 25% Ionic liquids composite,PEO@GFC-25% ILs,Other,0.00016,RT,N/A (Cited Work),N/A (Cited Work),"Table 1, Row 10 (Commercial porous structure) (Ref [55])"
Designing mechanically reinforced filler network for thin and robust composite polymer electrolyte,"Guangzeng Cheng, Huanlei Wang, Jingyi Wu",Poly(ethylene oxide) - Succinonitrile - Lithium bis(trifluoromethanesulfonyl)imide - Glass Fiber composite,PEO-SN25-LiTFSI10-GF,Other,0.000175,RT,N/A (Cited Work),N/A (Cited Work),"Table 1, Row 11 (Commercial porous structure) (Ref [56])"
Designing mechanically reinforced filler network for thin and robust composite polymer electrolyte,"Guangzeng Cheng, Huanlei Wang, Jingyi Wu",Lithium Aluminum Germanium Phosphate - Poly(ethylene oxide) composite,LAGP-PEO,Other,0.000125,RT,N/A (Cited Work),N/A (Cited Work),"Table 1, Row 12 (Horizontally ordered structures), confirmed by Main text, Section 3.1 (Ref [57])"
Designing mechanically reinforced filler network for thin and robust composite polymer electrolyte,"Guangzeng Cheng, Huanlei Wang, Jingyi Wu",Poly(ethylene oxide) - Lithium bis(trifluoromethanesulfonyl)imide / Lithium Lanthanum Zirconate Oxide composite,PEO-LiTFSI/LLZO,Other,0.00015,35°C,N/A (Cited Work),N/A (Cited Work),"Table 1, Row 13 (Horizontally ordered structures), confirmed by Main text, Section 3.1 (Ref [58])"
Designing mechanically reinforced filler network for thin and robust composite polymer electrolyte,"Guangzeng Cheng, Huanlei Wang, Jingyi Wu",Anodic Alumina - Poly(ethylene oxide) composite,AAO-PEO,Other,0.00582,RT,N/A (Cited Work),N/A (Cited Work),"Table 1, Row 14 (Vertically ordered structures) (Ref [59])"
Designing mechanically reinforced filler network for thin and robust composite polymer electrolyte,"Guangzeng Cheng, Huanlei Wang, Jingyi Wu",Polyimide / Poly(ethylene oxide) / Lithium bis(trifluoromethanesulfonyl)imide composite,PI/PEO/LiTFSI,Other,0.00023,RT,N/A (Cited Work),N/A (Cited Work),"Table 1, Row 15 (Vertically ordered structures) (Ref [60])"
Designing mechanically reinforced filler network for thin and robust composite polymer electrolyte,"Guangzeng Cheng, Huanlei Wang, Jingyi Wu",Poly(vinylidene fluoride-co-hexafluoropropylene) in-salt electrolyte,PVDF-HFP-in-salt,Polymer,0.000124,RT,N/A (Cited Work),N/A (Cited Work),"Table 1, Row 16 (Integrated structure solid-state battery), confirmed by Main text, Section 4 (Ref [61])"
Designing mechanically reinforced filler network for thin and robust composite polymer electrolyte,"Guangzeng Cheng, Huanlei Wang, Jingyi Wu",Polyvinylidene difluoride / Poly(ethylene oxide) / Garnet composite,PVDF/PEO/garnet,Other,8.2e-05,RT,N/A (Cited Work),N/A (Cited Work),"Table 1, Row 17 (Integrated structure solid-state battery), confirmed by Main text, Section 4 (Ref [62])"
Designing mechanically reinforced filler network for thin and robust composite polymer electrolyte,"Guangzeng Cheng, Huanlei Wang, Jingyi Wu",Poly(ethylene glycol) methacrylate - Lithium Aluminum Germanium Phosphate composite,PEGMA-LAGP,Other,0.00027,RT,N/A (Cited Work),N/A (Cited Work),"Table 1, Row 18 (Integrated structure solid-state battery, continued) (Ref [63])"
Designing mechanically reinforced filler network for thin and robust composite polymer electrolyte,"Guangzeng Cheng, Huanlei Wang, Jingyi Wu",Poly(ethylene oxide) - Lithium bis(trifluoromethanesulfonyl)imide,PEO-LiTFSI,Polymer,1.3e-05,RT,N/A (Cited Work),N/A (Cited Work),"Main text, Section 2.1 (comparison for Ref [80])"
Designing mechanically reinforced filler network for thin and robust composite polymer electrolyte,"Guangzeng Cheng, Huanlei Wang, Jingyi Wu",Metal-organic framework network reinforced Polyvinylidene difluoride - Lithium bis(trifluoromethanesulfonyl)imide composite,MOF/PVDF-LiTFSI,Other,0.000617,RT,N/A (Cited Work),N/A (Cited Work),"Main text, Section 2.1 (Ref [82]) and Figure 2F"
Designing mechanically reinforced filler network for thin and robust composite polymer electrolyte,"Guangzeng Cheng, Huanlei Wang, Jingyi Wu",Polyvinylidene difluoride - Lithium bis(trifluoromethanesulfonyl)imide,PVDF-LiTFSI,Polymer,5e-06,RT,N/A (Cited Work),N/A (Cited Work),"Figure 2F, plot digitization (Ref [82])"
Designing mechanically reinforced filler network for thin and robust composite polymer electrolyte,"Guangzeng Cheng, Huanlei Wang, Jingyi Wu",Metal-organic framework - Ionic liquids,MOF-ILs,Other,0.0002,RT,N/A (Cited Work),N/A (Cited Work),"Figure 2F, plot digitization (Ref [82])"
Designing mechanically reinforced filler network for thin and robust composite polymer electrolyte,"Guangzeng Cheng, Huanlei Wang, Jingyi Wu",Poly(ethylene oxide) - Lithium bis(trifluoromethanesulfonyl)imide,PEO8-LiTFSI,Polymer,2e-05,RT,N/A (Cited Work),N/A (Cited Work),"Figure 3D, plot digitization (Ref [93])"
Designing mechanically reinforced filler network for thin and robust composite polymer electrolyte,"Guangzeng Cheng, Huanlei Wang, Jingyi Wu",Lithium Aluminum Titanium Phosphate / Polyacrylonitrile composite (impregnated with PEO8-LiTFSI),LATP/PAN-[PEO8-LiTFSI],Other,8e-05,RT,N/A (Cited Work),N/A (Cited Work),"Main text, Section 2.2 (Ref [93]) and Figure 3D, plot digitization (derived)"
Designing mechanically reinforced filler network for thin and robust composite polymer electrolyte,"Guangzeng Cheng, Huanlei Wang, Jingyi Wu",Poly(ethylene oxide) - Lithium bis(trifluoromethanesulfonyl)imide - Ionic liquids / Glass fiber cloth composite,PEO-LiTFSI-ILs/GFC,Other,1.1e-05,30°C,N/A (Cited Work),N/A (Cited Work),"Main text, Section 2.3 (Ref [98]) and Figure 4E"
Designing mechanically reinforced filler network for thin and robust composite polymer electrolyte,"Guangzeng Cheng, Huanlei Wang, Jingyi Wu",Bacterial cellulose framework - Poly(ethylene glycol) diacrylate - Succinonitrile - Lithium bis(trifluoromethanesulfonyl)imide composite,BC-CPE,Other,0.00013,RT,N/A (Cited Work),N/A (Cited Work),"Main text, Section 2.3 (Ref [101]) and Figure 4J"
Designing mechanically reinforced filler network for thin and robust composite polymer electrolyte,"Guangzeng Cheng, Huanlei Wang, Jingyi Wu",Lithium Lanthanum Zirconate Oxide arrays / Poly(ethylene oxide) composite,LLZO/PEO,Other,0.00022,RT,N/A (Cited Work),N/A (Cited Work),"Main text, Section 3.2 (Ref [59]) and Figure 6C"
Designing mechanically reinforced filler network for thin and robust composite polymer electrolyte,"Guangzeng Cheng, Huanlei Wang, Jingyi Wu",Poly(ethylene oxide),PEO,Polymer,1e-05,RT,N/A (Cited Work),N/A (Cited Work),"Figure 6C, plot digitization (Ref [59])"
Designing mechanically reinforced filler network for thin and robust composite polymer electrolyte,"Guangzeng Cheng, Huanlei Wang, Jingyi Wu",Ice-templated aligned ceramic/polymer composite electrolyte,CPE,Other,5.2e-05,RT,N/A (Cited Work),N/A (Cited Work),"Main text, Section 3.2 (Ref [32]) and Figure 6E"
Designing mechanically reinforced filler network for thin and robust composite polymer electrolyte,"Guangzeng Cheng, Huanlei Wang, Jingyi Wu",Anodic Alumina template with polymer electrolyte,AAO/polymer electrolyte,Other,0.000179,RT,N/A (Cited Work),N/A (Cited Work),"Main text, Section 3.2 (Ref [60]) and Figure 6G"
Designing mechanically reinforced filler network for thin and robust composite polymer electrolyte,"Guangzeng Cheng, Huanlei Wang, Jingyi Wu",Poly(ethylene glycol) methacrylate - Lithium Aluminum Germanium Phosphate - Lithium,PEGMA-LAGP-lithium,Other,0.000237,RT,N/A (Cited Work),N/A (Cited Work),"Main text, Section 4 (Ref [63]) and Figure 7F"
Designing mechanically reinforced filler network for thin and robust composite polymer electrolyte,"Guangzeng Cheng, Huanlei Wang, Jingyi Wu",Poly(ethylene glycol) methacrylate,PEGMA,Polymer,1e-05,RT,N/A (Cited Work),N/A (Cited Work),"Figure 7F, plot digitization (Ref [63])"
Lithium dendrites in all-solid-state batteries: From formation to suppression,"Huaihu Sun, Axel Celadon, Sylvain G. Cloutier, Kamal Al-Haddad, Shuhui Sun, Gaixia Zhang",Polyacrylonitrile-Polyethylene oxide / Lithium Aluminum Titanium Phosphate (composite),PAN-PEO/LATP,Other,0.000266,25°C,PAN and PEO coated on both sides of Li1.4Al0.4Ti1.6(PO4)3 (LATP),"Multilayer composite solid electrolyte with polymer-inorganic SSE-polymer sandwich structure, based on Li1.4Al0.4Ti1.6(PO4)3 (LATP) ceramic.","Figure 11(G), plot digitization"
Lithium dendrites in all-solid-state batteries: From formation to suppression,"Huaihu Sun, Axel Celadon, Sylvain G. Cloutier, Kamal Al-Haddad, Shuhui Sun, Gaixia Zhang",Organic Liquid Electrolytes,OLE,Other,0.01,RT,N/A (general statement),Traditional organic liquid electrolytes with high ionic conductivity.,"Section 4.4, paragraph 4"
"Flexible wearable energy storage devices: Materials, structures, and applications","Qi Zhang, Xuan‐Wen Gao, Xiao Liu, Jian‐Jia Mu, Qinfen Gu, Zhaomeng Liu, Wen‐Bin Luo",Nanoporous polyimide film filled with polyethylene oxide/lithium bis(trifluoromethanesulfonyl)imide,PI/PEO/LiTFSI,Other,2.3,30°C,N/A (Cited Work),"Polymer-polymer composite electrolyte with nanoporous polyimide (PI) film, incombustible and strong, with vertical channels.","Page 16, Polymer electrolytes section, paragraph 4"
"Flexible wearable energy storage devices: Materials, structures, and applications","Qi Zhang, Xuan‐Wen Gao, Xiao Liu, Jian‐Jia Mu, Qinfen Gu, Zhaomeng Liu, Wen‐Bin Luo","UV-crosslinked ethoxylated trimethylolpropane triacrylate polymer network, polyvinylidene fluoride-co-hexafluoropropylene, and lithium bis-trifluoromethanesulfonimide in succinonitrile",S-PCCE,Other,10.0,RT,N/A (Cited Work),"Highly bendable plastic crystal composite electrolyte (PCCE) composed of UV-crosslinked ETPTA polymer network, PVdF-HFP, and LiTFSI in succinonitrile.","Page 17, Polymer electrolytes section, paragraph 4"
"Flexible wearable energy storage devices: Materials, structures, and applications","Qi Zhang, Xuan‐Wen Gao, Xiao Liu, Jian‐Jia Mu, Qinfen Gu, Zhaomeng Liu, Wen‐Bin Luo",Melamine–terephthalaldehyde–lithium complex blended with PVDF-HFP binder,MTF-Li/PVDF-HFP,Other,10.0,RT,N/A (Cited Work),Single ion conducting electrolyte membrane based on a melamine–terephthalaldehyde–lithium complex blended with a PVDF-HFP binder.,"Page 17, Polymer electrolytes section, paragraph 5"
"Flexible wearable energy storage devices: Materials, structures, and applications","Qi Zhang, Xuan‐Wen Gao, Xiao Liu, Jian‐Jia Mu, Qinfen Gu, Zhaomeng Liu, Wen‐Bin Luo",Double network gel with liquid electrolyte,,Other,8.1,30°C,N/A (Cited Work),Double network gel electrolyte containing liquid electrolyte.,"Page 17, Polymer electrolytes section, paragraph 5"
"Flexible wearable energy storage devices: Materials, structures, and applications","Qi Zhang, Xuan‐Wen Gao, Xiao Liu, Jian‐Jia Mu, Qinfen Gu, Zhaomeng Liu, Wen‐Bin Luo",Sulfides superionic conductor,,Ceramic,0.025,ambient temperature,N/A (Cited Work),Superionic conductor with high conductivity and stability.,"Page 18, Ceramic electrolytes section, paragraph 1"
"Flexible wearable energy storage devices: Materials, structures, and applications","Qi Zhang, Xuan‐Wen Gao, Xiao Liu, Jian‐Jia Mu, Qinfen Gu, Zhaomeng Liu, Wen‐Bin Luo",Garnet-type Lithium Lanthanum Zirconate Oxide,LLZO,Ceramic,10.0,25°C,N/A (Cited Work),Promising solid electrolyte with high chemical stability against metallic Li.,"Page 18, Ceramic electrolytes section, paragraph 2"
"Flexible wearable energy storage devices: Materials, structures, and applications","Qi Zhang, Xuan‐Wen Gao, Xiao Liu, Jian‐Jia Mu, Qinfen Gu, Zhaomeng Liu, Wen‐Bin Luo",Flexible composite garnet-type Al-LLZO tape with ionic liquid impregnation,Al-LLZO tape with IL,Ceramic,1.0,25°C,N/A (Cited Work),"Mechanically robust and highly conductive flexible composite Al-LLZO tape, obtained by tape casting and ionic liquid (IL) impregnation.","Page 18, Ceramic electrolytes section, paragraph 3, Figure 12 caption"
"Flexible wearable energy storage devices: Materials, structures, and applications","Qi Zhang, Xuan‐Wen Gao, Xiao Liu, Jian‐Jia Mu, Qinfen Gu, Zhaomeng Liu, Wen‐Bin Luo","Garnet-based composite electrolyte with Li6.75La3Zr1.75Ta0.25O12 framework, PTFE binder, and succinonitrile solid electrolyte",LLZTO/PTFE/succinonitrile composite,Other,1.2,ambient temperature,N/A (Cited Work),"Flexible composite electrolyte film with high content of garnet ceramic (80.4 wt.%), high heat resistance of PTFE binder, nonflammability, and high processability, exhibiting continuous Li+ transfer channels.","Page 18, Ceramic electrolytes section, paragraph 4"
"Flexible wearable energy storage devices: Materials, structures, and applications","Qi Zhang, Xuan‐Wen Gao, Xiao Liu, Jian‐Jia Mu, Qinfen Gu, Zhaomeng Liu, Wen‐Bin Luo",Li0.33La0.557TiO3 nanowire dispersed in polyacrylonitrile-LiClO4,LLTO nanowire/PAN-LiClO4,Other,2.4,RT,N/A (Cited Work),"Hybrid electrolyte with ceramic nanowire fillers dispersed in a polymer matrix, forming ionic conduction networks.","Page 19, Polymer and ceramic hybrid electrolytes section, paragraph 2"
3D printing of solid polymer electrolytes by fused filament fabrication: challenges towards in-space manufacturing,"Félix Bourseau, Sylvie Grugeon, Ugo Lafont, Loïc Dupont",Poly(ethylene oxide) lithium bis(trifluoromethanesulfonyl)imide,PEO-LiTFSI,Polymer,1e-06,25 °C,N/A (General statement),"Polymer-based PEO–LiTFSI electrolyte, maximal Li+ conductivity for this system","Section 3.3, Main text"
3D printing of solid polymer electrolytes by fused filament fabrication: challenges towards in-space manufacturing,"Félix Bourseau, Sylvie Grugeon, Ugo Lafont, Loïc Dupont",Commercial Liquid Electrolyte,,Other,0.001,25 °C,N/A (General statement),Generic commercial electrolyte,"Section 3.3, Main text"
3D printing of solid polymer electrolytes by fused filament fabrication: challenges towards in-space manufacturing,"Félix Bourseau, Sylvie Grugeon, Ugo Lafont, Loïc Dupont",Polystyrene-Poly(ethylene oxide)-Polystyrene block copolymer electrolyte,PS-PEO-PS,Other,6e-07,room temperature,N/A (Cited Work),"Nanostructured PS-PEO-PS triblock copolymer electrolyte, low molecular weight PEO, nonconductive zones near PS sides","Section 3.2, Main text, citing [65]"
3D printing of solid polymer electrolytes by fused filament fabrication: challenges towards in-space manufacturing,"Félix Bourseau, Sylvie Grugeon, Ugo Lafont, Loïc Dupont",Polystyrene-Poly(ethylene oxide)-Polystyrene block copolymer electrolyte,PS-PEO-PS,Other,2e-05,room temperature,N/A (Cited Work),"Nanostructured PS-PEO-PS triblock copolymer electrolyte, low molecular weight PEO, nonconductive zones near PS sides","Section 3.2, Main text, citing [65]"
3D printing of solid polymer electrolytes by fused filament fabrication: challenges towards in-space manufacturing,"Félix Bourseau, Sylvie Grugeon, Ugo Lafont, Loïc Dupont",Gel polymer electrolyte,GPE,Other,0.001,room temperature,N/A (General statement),Nonaqueous electrolyte solutions contained in a structural polymer matrix,"Section 4.1, Main text"
3D printing of solid polymer electrolytes by fused filament fabrication: challenges towards in-space manufacturing,"Félix Bourseau, Sylvie Grugeon, Ugo Lafont, Loïc Dupont",Polyvinyl formal based gel polymer electrolyte,PVFM-based GPE,Other,0.00882,room temperature,N/A (Cited Work),PVFM-based GPE prepared using initiator free in-situ thermal polymerization method,"Section 4.1, Main text, citing [76]"
3D printing of solid polymer electrolytes by fused filament fabrication: challenges towards in-space manufacturing,"Félix Bourseau, Sylvie Grugeon, Ugo Lafont, Loïc Dupont",Gel polymer electrolyte based on trihydroxymethylpropyl trimethylacrylate,GPE,Other,0.00615,25 °C,N/A (Cited Work),GPE based on trihydroxymethylpropyl trimethylacrylate,"Section 4.1, Main text, citing [77]"
3D printing of solid polymer electrolytes by fused filament fabrication: challenges towards in-space manufacturing,"Félix Bourseau, Sylvie Grugeon, Ugo Lafont, Loïc Dupont",Polymeric Ionic Liquid Electrolyte (PEO or PIL-based with IL and Li salt),PILE,Other,0.0005,20 °C,N/A (Cited Work),PEO or PIL-based electrolytes with IL and Li salt,"Section 4.1, Main text, citing [82]"
3D printing of solid polymer electrolytes by fused filament fabrication: challenges towards in-space manufacturing,"Félix Bourseau, Sylvie Grugeon, Ugo Lafont, Loïc Dupont","Ionogel electrolyte (1,2-dimethyl-3ethoxyethyl imidazolium bis(trifluoromethanesulfonyl)imide in polymerized IL-ureido-pyrimidinone network)",Ionogel (DE-IM/TFSI in PIL-UPy),Other,0.001,RT,N/A (Cited Work),Flexible ionogel electrolyte made of an immobilized ILs (DE-IM/TFSI) into a hydrogen-bonded network of PIL copolymers bearing UPy pendant groups (PIL-UPy),"Section 4.1, Main text, citing [83]"
3D printing of solid polymer electrolytes by fused filament fabrication: challenges towards in-space manufacturing,"Félix Bourseau, Sylvie Grugeon, Ugo Lafont, Loïc Dupont",Poly(ethylene oxide)-based highly plasticized electrolyte,PEO-based plasticized electrolyte,Other,0.0001,25 °C,N/A (Cited Work),PEO-based plasticized electrolytes with high content of plasticizers,"Section 4.1, Main text, citing [58]"
3D printing of solid polymer electrolytes by fused filament fabrication: challenges towards in-space manufacturing,"Félix Bourseau, Sylvie Grugeon, Ugo Lafont, Loïc Dupont",Polymer-in-salt electrolyte with lithium trifluoromethanesulfonate,Polymer-in-salt,Other,0.001,room temperature,N/A (Cited Work),Polymer-in-salt electrolyte with 70 wt% LiCF3SO3,"Section 4.1, Main text, citing [84]"
3D printing of solid polymer electrolytes by fused filament fabrication: challenges towards in-space manufacturing,"Félix Bourseau, Sylvie Grugeon, Ugo Lafont, Loïc Dupont",Polyacrylonitrile-lithium bis(trifluoromethanesulfonyl)imide polymer-in-salt with graphene oxide,PAN-LiTFSI polymer-in-salt,Other,0.00011,30 °C,N/A (Cited Work),PAN-LiTFSI polymer-in-salt system enhanced by graphene oxide filler,"Section 4.1, Main text, citing [86]"
3D printing of solid polymer electrolytes by fused filament fabrication: challenges towards in-space manufacturing,"Félix Bourseau, Sylvie Grugeon, Ugo Lafont, Loïc Dupont",Aliphatic polycarbonate-based electrolyte,,Polymer,1e-05,25 °C,N/A (Cited Work),Aliphatic polycarbonate-based electrolytes with weaker bonding between polar group and cations,"Section 4.2, Main text, citing [39]"
3D printing of solid polymer electrolytes by fused filament fabrication: challenges towards in-space manufacturing,"Félix Bourseau, Sylvie Grugeon, Ugo Lafont, Loïc Dupont",Polyester electrolyte,,Polymer,1e-06,25 °C,N/A (Cited Work),Polyester electrolytes,"Section 4.2, Main text, citing [39]"
3D printing of solid polymer electrolytes by fused filament fabrication: challenges towards in-space manufacturing,"Félix Bourseau, Sylvie Grugeon, Ugo Lafont, Loïc Dupont",Poly(ethylene oxide)-based polymer blend electrolyte,PEO-based polymer blend,Other,1e-06,RT,N/A (Cited Work),PEO-based polymer blends,"Section 4.2, Main text, citing [58]"
3D printing of solid polymer electrolytes by fused filament fabrication: challenges towards in-space manufacturing,"Félix Bourseau, Sylvie Grugeon, Ugo Lafont, Loïc Dupont",Poly(ethylene oxide)-based polymer blend electrolyte,PEO-based polymer blend,Other,0.0001,RT,N/A (Cited Work),PEO-based polymer blends,"Section 4.2, Main text, citing [58]"
3D printing of solid polymer electrolytes by fused filament fabrication: challenges towards in-space manufacturing,"Félix Bourseau, Sylvie Grugeon, Ugo Lafont, Loïc Dupont",Single-ion polymer electrolyte,SIPE,Polymer,0.0001,room temperature,N/A (General statement),Single-ion polymer electrolytes with covalently bonded anions or anion acceptor sites,"Section 4.2, Main text, citing [88, 75]"
3D printing of solid polymer electrolytes by fused filament fabrication: challenges towards in-space manufacturing,"Félix Bourseau, Sylvie Grugeon, Ugo Lafont, Loïc Dupont",Poly(ethylene oxide) / poly(lithium 4-styrene sulfonate)-carbon quantum dots,PEO/PLSSCQD,Polymer,0.00022,room temperature,N/A (Cited Work),"Single Li ion conducting SPE based on carbon quantum dots, CQD anions immobilized in polymer matrix","Section 4.2, Main text, citing [90]"
3D printing of solid polymer electrolytes by fused filament fabrication: challenges towards in-space manufacturing,"Félix Bourseau, Sylvie Grugeon, Ugo Lafont, Loïc Dupont",Comb-like poly(lactic acid)/poly(ethylene glycol) lithium bis(trifluoromethanesulfonyl)imide,PLA/PEG/LiTFSI,Polymer,6.9e-05,25 °C,N/A (Cited Work),Comb-like copolymer PLA/PEG with LiTFSI,"Section 4.2, Main text, citing [94]"
3D printing of solid polymer electrolytes by fused filament fabrication: challenges towards in-space manufacturing,"Félix Bourseau, Sylvie Grugeon, Ugo Lafont, Loïc Dupont",Crosslinked polymer electrolyte,,Polymer,1e-06,RT,N/A (Cited Work),Crosslinked polymer electrolytes,"Section 4.2, Main text, citing [95]"
3D printing of solid polymer electrolytes by fused filament fabrication: challenges towards in-space manufacturing,"Félix Bourseau, Sylvie Grugeon, Ugo Lafont, Loïc Dupont",Crosslinked polymer electrolyte,,Polymer,1e-05,RT,N/A (Cited Work),Crosslinked polymer electrolytes,"Section 4.2, Main text, citing [95]"
3D printing of solid polymer electrolytes by fused filament fabrication: challenges towards in-space manufacturing,"Félix Bourseau, Sylvie Grugeon, Ugo Lafont, Loïc Dupont",Crosslinked poly(ethylene oxide) and tetraglyme,PEO/TEGDME,Polymer,0.0001,room temperature,N/A (Cited Work),"Crosslinked PEO and tetraglyme, via in-situ UV photopolymerization","Section 4.2, Main text, citing [96]"
3D printing of solid polymer electrolytes by fused filament fabrication: challenges towards in-space manufacturing,"Félix Bourseau, Sylvie Grugeon, Ugo Lafont, Loïc Dupont",Nanostructured hydrogel with 3D garnet framework,,Other,8.5e-05,ambient temperature,N/A (Cited Work),3D garnet framework in nanostructured hydrogel,"Section 4.2, Main text, citing [99]"
3D printing of solid polymer electrolytes by fused filament fabrication: challenges towards in-space manufacturing,"Félix Bourseau, Sylvie Grugeon, Ugo Lafont, Loïc Dupont",Single ion conducting covalent organic framework,COF,Other,2.7e-05,room temperature,N/A (Cited Work),Single ion conducting covalent organic framework with nano conductive channels (11.8 Å diameter),"Section 4.2, Main text, citing [100]"
3D printing of solid polymer electrolytes by fused filament fabrication: challenges towards in-space manufacturing,"Félix Bourseau, Sylvie Grugeon, Ugo Lafont, Loïc Dupont",Composite polymer electrolyte with passive inorganic fillers,,Other,1e-06,RT,N/A (Cited Work),"Polymer matrix with passive inorganic fillers (e.g., SiO2, Al2O3, TiO2, ZrO2)","Section 4.3.1, Main text, citing [52]"
3D printing of solid polymer electrolytes by fused filament fabrication: challenges towards in-space manufacturing,"Félix Bourseau, Sylvie Grugeon, Ugo Lafont, Loïc Dupont",Composite polymer electrolyte with passive inorganic fillers,,Other,0.0001,RT,N/A (Cited Work),"Polymer matrix with passive inorganic fillers (e.g., SiO2, Al2O3, TiO2, ZrO2)","Section 4.3.1, Main text, citing [52]"
3D printing of solid polymer electrolytes by fused filament fabrication: challenges towards in-space manufacturing,"Félix Bourseau, Sylvie Grugeon, Ugo Lafont, Loïc Dupont",Lithium Lanthanum Zirconium Tantalum Oxide,LLZTO,Ceramic,0.001,25 °C,N/A (Cited Work),Pure cubic garnet structure,"Section 4.3.2, Main text, citing [122] and [123]"
