Repository: bhattadeb34/FACT_Data_Extraction_Scientific_Papers

File: master_conductivity_data.csv (part 20 of 52)
paper_title,paper_authors,full_name,acronym,material_class,ionic_conductivity_S_per_cm,temperature,processing_method,material_description,source_location
3D printing of solid polymer electrolytes by fused filament fabrication: challenges towards in-space manufacturing,"Félix Bourseau, Sylvie Grugeon, Ugo Lafont, Loïc Dupont",Lithium Germanium Phosphorus Sulfide - Poly(ethylene oxide),LGPS-PEO,Other,0.00022,25 °C,N/A (Cited Work),LGPS-PEO electrolyte with LGPS particles,"Section 4.3.2, Main text, citing [125]"
3D printing of solid polymer electrolytes by fused filament fabrication: challenges towards in-space manufacturing,"Félix Bourseau, Sylvie Grugeon, Ugo Lafont, Loïc Dupont",Poly(ethylene oxide) lithium bis(trifluoromethanesulfonyl)imide with Lithium Lanthanum Zirconium Tantalum Oxide particles,PEO/LiTFSI/LLZTO,Other,1.12e-05,25 °C,N/A (Cited Work),"PEO/LiTFSI electrolyte with 40 wt% LLZTO particles, lower ionic conductivity due to blocking effect","Section 4.3.2, Main text, citing [121]"
3D printing of solid polymer electrolytes by fused filament fabrication: challenges towards in-space manufacturing,"Félix Bourseau, Sylvie Grugeon, Ugo Lafont, Loïc Dupont",Lithium Germanium Phosphorus Sulfide microparticles chemically bonded to Poly(ethylene oxide),LGPS-PEO (CTMS-grafted),Other,0.000983,25 °C,N/A (Cited Work),"LGPS microparticles chemically bonded with PEO backbones via CTMS, high Li+ transference number (0.68)","Section 4.3.2, Main text, citing [129]"
3D printing of solid polymer electrolytes by fused filament fabrication: challenges towards in-space manufacturing,"Félix Bourseau, Sylvie Grugeon, Ugo Lafont, Loïc Dupont",Lithium Germanium Phosphorus Sulfide dispersed in Poly(ethylene oxide),LGPS-PEO (dispersed),Other,0.000242,25 °C,N/A (Cited Work),"LGPS dispersed in PEO, Li+ transference number (0.58)","Section 4.3.2, Main text, citing [129]"
3D printing of solid polymer electrolytes by fused filament fabrication: challenges towards in-space manufacturing,"Félix Bourseau, Sylvie Grugeon, Ugo Lafont, Loïc Dupont",Lithium Aluminum Titanium Phosphate 3D framework backfilled with crosslinked Poly(ethylene oxide)/Jeffamine lithium bis(trifluoromethanesulfonyl)imide,LATP/PEO/Jeffamine/LiTFSI,Other,3.5e-05,20 °C,N/A (Cited Work),"3D framework of conductive ceramics (LATP microparticles) backfilled with a crosslinked PE, 25 µm thick composite electrolyte","Section 4.3.2, Main text, citing [109]"
3D printing of solid polymer electrolytes by fused filament fabrication: challenges towards in-space manufacturing,"Félix Bourseau, Sylvie Grugeon, Ugo Lafont, Loïc Dupont",Polyvinylpyrrolidone / Lithium Lanthanum Zirconium Tantalum Oxide nanofiber network,PVP/LLZTO fibers,Other,0.000215,25 °C,N/A (Cited Work),"3D ultra-conductive network of PVP/LLZTO nanofibers, obtained via electrospinning","Section 4.3.2, Main text, citing [98]"
Functional additives for solid polymer electrolytes in flexible and high‐energy‐density solid‐state lithium‐ion batteries,"Hao Chen, Mengting Zheng, Shangshu Qian, Han Yeu Ling, Zhenzhen Wu, Xianhu Liu, Cheng Yan, Shanqing Zhang",Generic solid inorganic electrolyte,,Ceramic,0.025,RT,N/A (General statement),"Highest recorded ionic conductivity for solid inorganic electrolytes at room temperature. This is a general record, not a specific material from the study.","Section 1, Introduction"
Functional additives for solid polymer electrolytes in flexible and high‐energy‐density solid‐state lithium‐ion batteries,"Hao Chen, Mengting Zheng, Shangshu Qian, Han Yeu Ling, Zhenzhen Wu, Xianhu Liu, Cheng Yan, Shanqing Zhang",PEO-based electrolyte with Gallium-doped Lithium Lanthanum Zirconate Oxide nanoparticles,Ga-LLZO,Other,7.2e-05,30°C,N/A (Cited Work),N/A (Cited Work),"Section 2.2, Main text, citing Ref [46]"
Functional additives for solid polymer electrolytes in flexible and high‐energy‐density solid‐state lithium‐ion batteries,"Hao Chen, Mengting Zheng, Shangshu Qian, Han Yeu Ling, Zhenzhen Wu, Xianhu Liu, Cheng Yan, Shanqing Zhang",Generic Solid Polymer Electrolyte,SPE,Polymer,1e-08,AT,N/A (General statement),General observation of ionic conductivities for SPEs at ambient temperature.,"Section 4, Working mechanisms and functionalities of additives in SPEs"
Functional additives for solid polymer electrolytes in flexible and high‐energy‐density solid‐state lithium‐ion batteries,"Hao Chen, Mengting Zheng, Shangshu Qian, Han Yeu Ling, Zhenzhen Wu, Xianhu Liu, Cheng Yan, Shanqing Zhang",PEO-based electrolyte with Polyphosphonate Flame-Retardant additive,PBMP,Other,1.25e-05,AT,N/A (Cited Work),N/A (Cited Work),"Table 1, Row 1"
Functional additives for solid polymer electrolytes in flexible and high‐energy‐density solid‐state lithium‐ion batteries,"Hao Chen, Mengting Zheng, Shangshu Qian, Han Yeu Ling, Zhenzhen Wu, Xianhu Liu, Cheng Yan, Shanqing Zhang",PEO-based composite electrolyte with Gadolinium doped Cerium Oxide,GDC,Other,0.00019,30°C,N/A (Cited Work),N/A (Cited Work),"Table 1, Row 5"
Functional additives for solid polymer electrolytes in flexible and high‐energy‐density solid‐state lithium‐ion batteries,"Hao Chen, Mengting Zheng, Shangshu Qian, Han Yeu Ling, Zhenzhen Wu, Xianhu Liu, Cheng Yan, Shanqing Zhang",Polymer electrolyte with 1-ethyl-3-methylimidazolium bis(trifluoromethylsulfonyl)-imide,EMI-TFSI,Other,0.00088,AT,N/A (Cited Work),N/A (Cited Work),"Table 1, Row 6"
Functional additives for solid polymer electrolytes in flexible and high‐energy‐density solid‐state lithium‐ion batteries,"Hao Chen, Mengting Zheng, Shangshu Qian, Han Yeu Ling, Zhenzhen Wu, Xianhu Liu, Cheng Yan, Shanqing Zhang",Thermoresponsive solid polymer electrolyte,TSPE,Other,0.0002,30°C,N/A (Cited Work),N/A (Cited Work),"Table 1, Row 7"
Functional additives for solid polymer electrolytes in flexible and high‐energy‐density solid‐state lithium‐ion batteries,"Hao Chen, Mengting Zheng, Shangshu Qian, Han Yeu Ling, Zhenzhen Wu, Xianhu Liu, Cheng Yan, Shanqing Zhang",PEO-based electrolyte with Gallium-doped Lithium Lanthanum Zirconate Oxide,Ga-LLZO,Other,7.2e-05,30°C,N/A (Cited Work),N/A (Cited Work),"Table 1, Row 8"
Functional additives for solid polymer electrolytes in flexible and high‐energy‐density solid‐state lithium‐ion batteries,"Hao Chen, Mengting Zheng, Shangshu Qian, Han Yeu Ling, Zhenzhen Wu, Xianhu Liu, Cheng Yan, Shanqing Zhang",PEO-based electrolyte with Aluminum Oxide,Al2O3,Other,0.00015,AT,N/A (Cited Work),N/A (Cited Work),"Table 1, Row 9"
Functional additives for solid polymer electrolytes in flexible and high‐energy‐density solid‐state lithium‐ion batteries,"Hao Chen, Mengting Zheng, Shangshu Qian, Han Yeu Ling, Zhenzhen Wu, Xianhu Liu, Cheng Yan, Shanqing Zhang",Polyethylene Glycol:Lithium Perchlorate + Strontium Bismuth Titanate nanocomposite,SBT,Other,2.432e-06,AT,N/A (Cited Work),N/A (Cited Work),"Table 1, Row 11"
Functional additives for solid polymer electrolytes in flexible and high‐energy‐density solid‐state lithium‐ion batteries,"Hao Chen, Mengting Zheng, Shangshu Qian, Han Yeu Ling, Zhenzhen Wu, Xianhu Liu, Cheng Yan, Shanqing Zhang",Polymer nanocomposite electrolyte with Clay–Carbon Nanotubes,Clay–CNT,Other,2.07e-05,AT,N/A (Cited Work),N/A (Cited Work),"Table 1, Row 12"
Functional additives for solid polymer electrolytes in flexible and high‐energy‐density solid‐state lithium‐ion batteries,"Hao Chen, Mengting Zheng, Shangshu Qian, Han Yeu Ling, Zhenzhen Wu, Xianhu Liu, Cheng Yan, Shanqing Zhang",Polymer electrolyte with Yttria-stabilized Zirconia,YSZ,Other,1.07e-05,30°C,N/A (Cited Work),N/A (Cited Work),"Table 1, Row 13"
Functional additives for solid polymer electrolytes in flexible and high‐energy‐density solid‐state lithium‐ion batteries,"Hao Chen, Mengting Zheng, Shangshu Qian, Han Yeu Ling, Zhenzhen Wu, Xianhu Liu, Cheng Yan, Shanqing Zhang",Polyacrylonitrile-Lithium Perchlorate electrolyte with Lithium Lanthanum Titanate nanowires,LLTO,Other,0.00024,AT,N/A (Cited Work),N/A (Cited Work),"Table 1, Row 14"
Functional additives for solid polymer electrolytes in flexible and high‐energy‐density solid‐state lithium‐ion batteries,"Hao Chen, Mengting Zheng, Shangshu Qian, Han Yeu Ling, Zhenzhen Wu, Xianhu Liu, Cheng Yan, Shanqing Zhang",Poly(vinylidene fluoride-co-hexafluoropropylene) with Lithium Lanthanum Zirconium Tantalate Oxide,LLZTO,Other,1.12e-05,25°C,N/A (Cited Work),N/A (Cited Work),"Table 1, Row 16"
Functional additives for solid polymer electrolytes in flexible and high‐energy‐density solid‐state lithium‐ion batteries,"Hao Chen, Mengting Zheng, Shangshu Qian, Han Yeu Ling, Zhenzhen Wu, Xianhu Liu, Cheng Yan, Shanqing Zhang",Polymer electrolyte with Succinonitrile,Succinonitrile (SN),Other,0.001,AT,N/A (Cited Work),N/A (Cited Work),"Table 1, Row 17"
Functional additives for solid polymer electrolytes in flexible and high‐energy‐density solid‐state lithium‐ion batteries,"Hao Chen, Mengting Zheng, Shangshu Qian, Han Yeu Ling, Zhenzhen Wu, Xianhu Liu, Cheng Yan, Shanqing Zhang",Poly(ethylene oxide)-based polymer electrolyte with Ethylene Carbonate,EC,Other,0.000236,AT,N/A (Cited Work),N/A (Cited Work),"Table 1, Row 18"
Functional additives for solid polymer electrolytes in flexible and high‐energy‐density solid‐state lithium‐ion batteries,"Hao Chen, Mengting Zheng, Shangshu Qian, Han Yeu Ling, Zhenzhen Wu, Xianhu Liu, Cheng Yan, Shanqing Zhang",Succinonitrile-based ionic conductor,Succinonitrile (SN),Other,0.003,25°C,N/A (Cited Work),N/A (Cited Work),"Table 1, Row 19"
Functional additives for solid polymer electrolytes in flexible and high‐energy‐density solid‐state lithium‐ion batteries,"Hao Chen, Mengting Zheng, Shangshu Qian, Han Yeu Ling, Zhenzhen Wu, Xianhu Liu, Cheng Yan, Shanqing Zhang","Poly(ethylene glycol) diacrylate, Glutaronitrile, and Lithium salt electrolyte",Glutaronitrile (GN),Other,0.001,30°C,N/A (Cited Work),N/A (Cited Work),"Table 1, Row 20"
Functional additives for solid polymer electrolytes in flexible and high‐energy‐density solid‐state lithium‐ion batteries,"Hao Chen, Mengting Zheng, Shangshu Qian, Han Yeu Ling, Zhenzhen Wu, Xianhu Liu, Cheng Yan, Shanqing Zhang",Poly(ethylene oxide)/Lithium Strontium Tantalum Zirconium Oxide composite,LSTZ,Other,5.4e-05,25°C,N/A (Cited Work),N/A (Cited Work),"Table 1, Row 21"
Functional additives for solid polymer electrolytes in flexible and high‐energy‐density solid‐state lithium‐ion batteries,"Hao Chen, Mengting Zheng, Shangshu Qian, Han Yeu Ling, Zhenzhen Wu, Xianhu Liu, Cheng Yan, Shanqing Zhang",Poly(vinylidene fluoride)‐co‐hexafluoropropylene-based Gel Polymer Electrolyte with 1‐methyl‐1‐propylpyrrolidinium bis(trifluoromethanesulfonyl)imide,PMPyrrTFSI,Other,0.000693,25°C,N/A (Cited Work),N/A (Cited Work),"Table 1, Row 22"
Functional additives for solid polymer electrolytes in flexible and high‐energy‐density solid‐state lithium‐ion batteries,"Hao Chen, Mengting Zheng, Shangshu Qian, Han Yeu Ling, Zhenzhen Wu, Xianhu Liu, Cheng Yan, Shanqing Zhang",Trimethylolpropane trimethylacrylate-based Gel Polymer Electrolyte with Tributylmethylammonium bis(trifluoromethanesulfonyl)imide,N1444TFSI,Other,0.00615,25°C,N/A (Cited Work),N/A (Cited Work),"Table 1, Row 23"
Functional additives for solid polymer electrolytes in flexible and high‐energy‐density solid‐state lithium‐ion batteries,"Hao Chen, Mengting Zheng, Shangshu Qian, Han Yeu Ling, Zhenzhen Wu, Xianhu Liu, Cheng Yan, Shanqing Zhang",Polyethylene Glycol-based Gel Polymer Electrolyte with N-methyl-N-oligo(ethylene oxide) pyrrolidinium TFSI and Polyethylene Glycol Dimethyl Ether,PPR14TFSI-PEGDM,Other,0.0038,25°C,N/A (Cited Work),N/A (Cited Work),"Table 1, Row 24"
Functional additives for solid polymer electrolytes in flexible and high‐energy‐density solid‐state lithium‐ion batteries,"Hao Chen, Mengting Zheng, Shangshu Qian, Han Yeu Ling, Zhenzhen Wu, Xianhu Liu, Cheng Yan, Shanqing Zhang",Gel Polymer Electrolyte with Polyethylene Glycol Dimethyl Ether and Polyethylene Glycol Dilaurate,PEGDME/PEGDL,Other,0.0012,30°C,N/A (Cited Work),N/A (Cited Work),"Table 1, Row 25"
Functional additives for solid polymer electrolytes in flexible and high‐energy‐density solid‐state lithium‐ion batteries,"Hao Chen, Mengting Zheng, Shangshu Qian, Han Yeu Ling, Zhenzhen Wu, Xianhu Liu, Cheng Yan, Shanqing Zhang",Composite polymer electrolyte incorporating Metal–Organic Framework Nanosheets,NMS,Other,1.66e-05,25°C,N/A (Cited Work),N/A (Cited Work),"Table 1, Row 26"
Functional additives for solid polymer electrolytes in flexible and high‐energy‐density solid‐state lithium‐ion batteries,"Hao Chen, Mengting Zheng, Shangshu Qian, Han Yeu Ling, Zhenzhen Wu, Xianhu Liu, Cheng Yan, Shanqing Zhang",Poly(ethylene oxide)-based electrolyte with Metal-Organic Framework-5,MOF-5,Other,3.16e-05,25°C,N/A (Cited Work),N/A (Cited Work),"Table 1, Row 27"
Functional additives for solid polymer electrolytes in flexible and high‐energy‐density solid‐state lithium‐ion batteries,"Hao Chen, Mengting Zheng, Shangshu Qian, Han Yeu Ling, Zhenzhen Wu, Xianhu Liu, Cheng Yan, Shanqing Zhang",Polymer electrolyte with UIO-66 Metal-Organic Framework,UIO-66,Other,0.00013,30°C,N/A (Cited Work),N/A (Cited Work),"Table 1, Row 28"
Functional additives for solid polymer electrolytes in flexible and high‐energy‐density solid‐state lithium‐ion batteries,"Hao Chen, Mengting Zheng, Shangshu Qian, Han Yeu Ling, Zhenzhen Wu, Xianhu Liu, Cheng Yan, Shanqing Zhang",Polymer-clay nanocomposite solid-state electrolyte with Montmorillonite clay,MMT,Other,0.0016,25°C,N/A (Cited Work),N/A (Cited Work),"Table 1, Row 31"
Functional additives for solid polymer electrolytes in flexible and high‐energy‐density solid‐state lithium‐ion batteries,"Hao Chen, Mengting Zheng, Shangshu Qian, Han Yeu Ling, Zhenzhen Wu, Xianhu Liu, Cheng Yan, Shanqing Zhang",Sulfolane-plasticized Gel Polymer Electrolyte,Sulfolane,Other,0.00064,30°C,N/A (Cited Work),N/A (Cited Work),"Table 1, Row 32"
Functional additives for solid polymer electrolytes in flexible and high‐energy‐density solid‐state lithium‐ion batteries,"Hao Chen, Mengting Zheng, Shangshu Qian, Han Yeu Ling, Zhenzhen Wu, Xianhu Liu, Cheng Yan, Shanqing Zhang",Poly(vinylidene fluoride)‐co‐hexafluoropropylene-based Gel Polymer Electrolyte with 1‐methyl‐1‐propylpyrrolidinium bis(trifluoromethanesulfonyl)imide,PMPyrrTFSI,Other,0.000693,RT,N/A (Cited Work),N/A (Cited Work),"Main text, Section 4.2.1, page 9, citing Ref [76]"
Functional additives for solid polymer electrolytes in flexible and high‐energy‐density solid‐state lithium‐ion batteries,"Hao Chen, Mengting Zheng, Shangshu Qian, Han Yeu Ling, Zhenzhen Wu, Xianhu Liu, Cheng Yan, Shanqing Zhang",Trimethylolpropane trimethylacrylate-based Gel Polymer Electrolyte with Tributylmethylammonium bis(trifluoromethanesulfonyl)imide,N1444TFSI,Other,0.00615,25°C,N/A (Cited Work),N/A (Cited Work),"Main text, Section 4.2.1, page 9, citing Ref [77]"
Functional additives for solid polymer electrolytes in flexible and high‐energy‐density solid‐state lithium‐ion batteries,"Hao Chen, Mengting Zheng, Shangshu Qian, Han Yeu Ling, Zhenzhen Wu, Xianhu Liu, Cheng Yan, Shanqing Zhang","Poly(ethylene glycol) diacrylate, Glutaronitrile, and Lithium salt electrolyte (isotropic phase)",PEGDA-GN-Li salt,Other,0.001,30°C,N/A (Cited Work),N/A (Cited Work),"Main text, Section 4.2.1, page 9, citing Ref [74]"
Functional additives for solid polymer electrolytes in flexible and high‐energy‐density solid‐state lithium‐ion batteries,"Hao Chen, Mengting Zheng, Shangshu Qian, Han Yeu Ling, Zhenzhen Wu, Xianhu Liu, Cheng Yan, Shanqing Zhang","Poly(ethylene glycol) diacrylate, Glutaronitrile, and Lithium salt electrolyte",PEGDA-GN-Li salt,Other,0.007,20°C,N/A (Cited Work),N/A (Cited Work),"Figure 5(D), plot digitization"
Functional additives for solid polymer electrolytes in flexible and high‐energy‐density solid‐state lithium‐ion batteries,"Hao Chen, Mengting Zheng, Shangshu Qian, Han Yeu Ling, Zhenzhen Wu, Xianhu Liu, Cheng Yan, Shanqing Zhang",Poly(ethylene oxide)-based electrolyte with Metal-Organic Framework-5,MOF-5,Other,3.16e-05,25°C,N/A (Cited Work),N/A (Cited Work),"Main text, Section 4.2.1, page 10, citing Ref [81]"
Functional additives for solid polymer electrolytes in flexible and high‐energy‐density solid‐state lithium‐ion batteries,"Hao Chen, Mengting Zheng, Shangshu Qian, Han Yeu Ling, Zhenzhen Wu, Xianhu Liu, Cheng Yan, Shanqing Zhang",Polymer electrolyte with vinyl‐functionalized MOF (M‐UiO‐66‐NH2) nanoparticles,M-UiO-66-NH2,Other,4.31e-05,30°C,N/A (Cited Work),N/A (Cited Work),"Main text, Section 4.2.1, page 10, citing Ref [112]"
Functional additives for solid polymer electrolytes in flexible and high‐energy‐density solid‐state lithium‐ion batteries,"Hao Chen, Mengting Zheng, Shangshu Qian, Han Yeu Ling, Zhenzhen Wu, Xianhu Liu, Cheng Yan, Shanqing Zhang",Polyacrylonitrile-Lithium Perchlorate electrolyte with 15 wt% Lithium Lanthanum Titanate nanowires,LLTO,Other,0.00024,RT,N/A (Cited Work),N/A (Cited Work),"Main text, Section 4.2.1, page 10, citing Ref [63]"
Functional additives for solid polymer electrolytes in flexible and high‐energy‐density solid‐state lithium‐ion batteries,"Hao Chen, Mengting Zheng, Shangshu Qian, Han Yeu Ling, Zhenzhen Wu, Xianhu Liu, Cheng Yan, Shanqing Zhang",Polyacrylonitrile-Lithium Perchlorate electrolyte with Lithium Lanthanum Titanate nanowires,LLTO nanowire,Other,0.00025,25°C (estimated from 1000/T = 3.35),N/A (Cited Work),N/A (Cited Work),"Figure 6(C), plot digitization (LLTO nanowire)"
Functional additives for solid polymer electrolytes in flexible and high‐energy‐density solid‐state lithium‐ion batteries,"Hao Chen, Mengting Zheng, Shangshu Qian, Han Yeu Ling, Zhenzhen Wu, Xianhu Liu, Cheng Yan, Shanqing Zhang",Polyacrylonitrile-Lithium Perchlorate electrolyte with Lithium Lanthanum Titanate nanoparticles,LLTO nanoparticle,Other,3.16e-07,25°C (estimated from 1000/T = 3.35),N/A (Cited Work),N/A (Cited Work),"Figure 6(C), plot digitization (LLTO nanoparticle)"
Functional additives for solid polymer electrolytes in flexible and high‐energy‐density solid‐state lithium‐ion batteries,"Hao Chen, Mengting Zheng, Shangshu Qian, Han Yeu Ling, Zhenzhen Wu, Xianhu Liu, Cheng Yan, Shanqing Zhang",LLZO-PEO composite,LLZO-PEO,Other,0.0007,Not specified,Not specified,Composite of LLZO ceramic filler in a PEO polymer matrix.,Figure: _page_3_Figure_6.jpeg
Functional additives for solid polymer electrolytes in flexible and high‐energy‐density solid‐state lithium‐ion batteries,"Hao Chen, Mengting Zheng, Shangshu Qian, Han Yeu Ling, Zhenzhen Wu, Xianhu Liu, Cheng Yan, Shanqing Zhang",LLZO-PEO composite,LLZO-PEO,Other,0.0006,Not specified,Not specified,Composite of LLZO ceramic filler in a PEO polymer matrix.,Figure: _page_3_Figure_6.jpeg
Functional additives for solid polymer electrolytes in flexible and high‐energy‐density solid‐state lithium‐ion batteries,"Hao Chen, Mengting Zheng, Shangshu Qian, Han Yeu Ling, Zhenzhen Wu, Xianhu Liu, Cheng Yan, Shanqing Zhang",LLZO-PEO composite,LLZO-PEO,Other,0.00018,Not specified,Not specified,Composite of LLZO ceramic filler in a PEO polymer matrix.,Figure: _page_3_Figure_6.jpeg
Functional additives for solid polymer electrolytes in flexible and high‐energy‐density solid‐state lithium‐ion batteries,"Hao Chen, Mengting Zheng, Shangshu Qian, Han Yeu Ling, Zhenzhen Wu, Xianhu Liu, Cheng Yan, Shanqing Zhang",LLZO-PEO composite,LLZO-PEO,Other,1.2e-06,Not specified,Not specified,Composite of LLZO ceramic filler in a PEO polymer matrix.,Figure: _page_3_Figure_6.jpeg
Functional additives for solid polymer electrolytes in flexible and high‐energy‐density solid‐state lithium‐ion batteries,"Hao Chen, Mengting Zheng, Shangshu Qian, Han Yeu Ling, Zhenzhen Wu, Xianhu Liu, Cheng Yan, Shanqing Zhang",LLZO-PEO composite,LLZO-PEO,Other,8e-08,Not specified,Not specified,Composite of LLZO ceramic filler in a PEO polymer matrix.,Figure: _page_3_Figure_6.jpeg
Functional additives for solid polymer electrolytes in flexible and high‐energy‐density solid‐state lithium‐ion batteries,"Hao Chen, Mengting Zheng, Shangshu Qian, Han Yeu Ling, Zhenzhen Wu, Xianhu Liu, Cheng Yan, Shanqing Zhang",Lithium Lanthanum Zirconate Powders,LLZO,Ceramic,2.5e-07,Not specified,Powder,LLZO ceramic powders,Figure: _page_3_Figure_6.jpeg
Functional additives for solid polymer electrolytes in flexible and high‐energy‐density solid‐state lithium‐ion batteries,"Hao Chen, Mengting Zheng, Shangshu Qian, Han Yeu Ling, Zhenzhen Wu, Xianhu Liu, Cheng Yan, Shanqing Zhang",Lithium Lanthanum Zirconate Powders,LLZO,Ceramic,1.2e-07,Not specified,Powder,LLZO ceramic powders,Figure: _page_3_Figure_6.jpeg
Functional additives for solid polymer electrolytes in flexible and high‐energy‐density solid‐state lithium‐ion batteries,"Hao Chen, Mengting Zheng, Shangshu Qian, Han Yeu Ling, Zhenzhen Wu, Xianhu Liu, Cheng Yan, Shanqing Zhang",Lithium Lanthanum Zirconate Pellets,LLZO,Ceramic,0.004,Not specified,Pellet,Sintered LLZO ceramic pellets,Figure: _page_3_Figure_6.jpeg
Functional additives for solid polymer electrolytes in flexible and high‐energy‐density solid‐state lithium‐ion batteries,"Hao Chen, Mengting Zheng, Shangshu Qian, Han Yeu Ling, Zhenzhen Wu, Xianhu Liu, Cheng Yan, Shanqing Zhang",Lithium Lanthanum Zirconate Pellets,LLZO,Ceramic,0.002,Not specified,Pellet,Sintered LLZO ceramic pellets,Figure: _page_3_Figure_6.jpeg
Trade‐offs between ion‐conducting and mechanical properties: The case of polyacrylate electrolytes,"Guoli Lu, Yaojian Zhang, Jianjun Zhang, Xiaofan Du, Zhaolin Lv, Junzhe Du, Zhiming Zhao, Yue Tang, Jingwen Zhao, Guanglei Cui",Polymethyl methacrylate gel polymer electrolyte,PMMA GPE,Other,0.00437,RT,N/A (Cited Work),"Rigid, N/A (Cited Work)","Table 1, Row 1"
Trade‐offs between ion‐conducting and mechanical properties: The case of polyacrylate electrolytes,"Guoli Lu, Yaojian Zhang, Jianjun Zhang, Xiaofan Du, Zhaolin Lv, Junzhe Du, Zhiming Zhao, Yue Tang, Jingwen Zhao, Guanglei Cui",Polymethyl acrylate gel polymer electrolyte,PMA GPE,Other,0.0058,RT,N/A (Cited Work),"Elastic and rigid, N/A (Cited Work)","Table 1, Row 2"
Trade‐offs between ion‐conducting and mechanical properties: The case of polyacrylate electrolytes,"Guoli Lu, Yaojian Zhang, Jianjun Zhang, Xiaofan Du, Zhaolin Lv, Junzhe Du, Zhiming Zhao, Yue Tang, Jingwen Zhao, Guanglei Cui",Poly ethyl methacrylate gel polymer electrolyte,PEMA GPE,Other,0.0048,RT,N/A (Cited Work),"Brickle, N/A (Cited Work)","Table 1, Row 3"
Trade‐offs between ion‐conducting and mechanical properties: The case of polyacrylate electrolytes,"Guoli Lu, Yaojian Zhang, Jianjun Zhang, Xiaofan Du, Zhaolin Lv, Junzhe Du, Zhiming Zhao, Yue Tang, Jingwen Zhao, Guanglei Cui",Poly ethyl acrylate gel polymer electrolyte,PEA GPE,Other,0.0063,RT,N/A (Cited Work),"Elastic and rigid, N/A (Cited Work)","Table 1, Row 4"
Trade‐offs between ion‐conducting and mechanical properties: The case of polyacrylate electrolytes,"Guoli Lu, Yaojian Zhang, Jianjun Zhang, Xiaofan Du, Zhaolin Lv, Junzhe Du, Zhiming Zhao, Yue Tang, Jingwen Zhao, Guanglei Cui",Poly n-butyl acrylate gel polymer electrolyte,PBA GPE,Other,0.00483,RT,N/A (Cited Work),"Elastic and soft, N/A (Cited Work)","Table 1, Row 5"
Trade‐offs between ion‐conducting and mechanical properties: The case of polyacrylate electrolytes,"Guoli Lu, Yaojian Zhang, Jianjun Zhang, Xiaofan Du, Zhaolin Lv, Junzhe Du, Zhiming Zhao, Yue Tang, Jingwen Zhao, Guanglei Cui",Poly 2-ethyl hexyl acrylate gel polymer electrolyte,PEHA GPE,Other,0.00456,RT,N/A (Cited Work),"Brickle with a bit of leakage, N/A (Cited Work)","Table 1, Row 6"
Trade‐offs between ion‐conducting and mechanical properties: The case of polyacrylate electrolytes,"Guoli Lu, Yaojian Zhang, Jianjun Zhang, Xiaofan Du, Zhaolin Lv, Junzhe Du, Zhiming Zhao, Yue Tang, Jingwen Zhao, Guanglei Cui",Poly(methyl methacrylate-butyl acrylate-acrylonitrile-styrene)/polyethylene gel polymer electrolyte,P(MMA-BA-AN-St)/polyethylene GPE,Other,0.0032,25°C,"Electrospinning, N/A (Cited Work)",N/A (Cited Work),"Figure 4(C), plot digitization (Electrospinning)"
Trade‐offs between ion‐conducting and mechanical properties: The case of polyacrylate electrolytes,"Guoli Lu, Yaojian Zhang, Jianjun Zhang, Xiaofan Du, Zhaolin Lv, Junzhe Du, Zhiming Zhao, Yue Tang, Jingwen Zhao, Guanglei Cui",Poly(methyl methacrylate-butyl acrylate-acrylonitrile-styrene)/polyethylene gel polymer electrolyte,P(MMA-BA-AN-St)/polyethylene GPE,Other,0.0026,25°C,"Phase inversion, N/A (Cited Work)",N/A (Cited Work),"Figure 4(C), plot digitization (Phase Inversion)"
Trade‐offs between ion‐conducting and mechanical properties: The case of polyacrylate electrolytes,"Guoli Lu, Yaojian Zhang, Jianjun Zhang, Xiaofan Du, Zhaolin Lv, Junzhe Du, Zhiming Zhao, Yue Tang, Jingwen Zhao, Guanglei Cui",Polymethyl methacrylate gel polymer electrolyte,PMMA GPE,Other,0.0045,RT,N/A (Cited Work),N/A (Cited Work),"Figure 5(A), plot digitization (10 wt.% PMMA)"
Trade‐offs between ion‐conducting and mechanical properties: The case of polyacrylate electrolytes,"Guoli Lu, Yaojian Zhang, Jianjun Zhang, Xiaofan Du, Zhaolin Lv, Junzhe Du, Zhiming Zhao, Yue Tang, Jingwen Zhao, Guanglei Cui",Polymethyl methacrylate gel polymer electrolyte,PMMA GPE,Other,0.004,RT,N/A (Cited Work),N/A (Cited Work),"Figure 5(A), plot digitization (20 wt.% PMMA)"
Trade‐offs between ion‐conducting and mechanical properties: The case of polyacrylate electrolytes,"Guoli Lu, Yaojian Zhang, Jianjun Zhang, Xiaofan Du, Zhaolin Lv, Junzhe Du, Zhiming Zhao, Yue Tang, Jingwen Zhao, Guanglei Cui",Polymethyl methacrylate gel polymer electrolyte,PMMA GPE,Other,0.003,RT,N/A (Cited Work),N/A (Cited Work),"Figure 5(A), plot digitization (30 wt.% PMMA)"
Trade‐offs between ion‐conducting and mechanical properties: The case of polyacrylate electrolytes,"Guoli Lu, Yaojian Zhang, Jianjun Zhang, Xiaofan Du, Zhaolin Lv, Junzhe Du, Zhiming Zhao, Yue Tang, Jingwen Zhao, Guanglei Cui",Polymethyl methacrylate gel polymer electrolyte,PMMA GPE,Other,0.001,RT,N/A (Cited Work),N/A (Cited Work),"Figure 5(A), plot digitization (40 wt.% PMMA)"
Trade‐offs between ion‐conducting and mechanical properties: The case of polyacrylate electrolytes,"Guoli Lu, Yaojian Zhang, Jianjun Zhang, Xiaofan Du, Zhaolin Lv, Junzhe Du, Zhiming Zhao, Yue Tang, Jingwen Zhao, Guanglei Cui",Polymethyl methacrylate gel polymer electrolyte,PMMA GPE,Other,0.0002,RT,N/A (Cited Work),N/A (Cited Work),"Figure 5(A), plot digitization (50 wt.% PMMA)"
Trade‐offs between ion‐conducting and mechanical properties: The case of polyacrylate electrolytes,"Guoli Lu, Yaojian Zhang, Jianjun Zhang, Xiaofan Du, Zhaolin Lv, Junzhe Du, Zhiming Zhao, Yue Tang, Jingwen Zhao, Guanglei Cui",Poly(butyl acrylate-acrylonitrile)/polyvinyl chloride gel polymer electrolyte,P(BA-AN)/PVC GPE,Other,0.0025,RT,N/A (Cited Work),N/A (Cited Work),"Table 2, Row 1"
Trade‐offs between ion‐conducting and mechanical properties: The case of polyacrylate electrolytes,"Guoli Lu, Yaojian Zhang, Jianjun Zhang, Xiaofan Du, Zhaolin Lv, Junzhe Du, Zhiming Zhao, Yue Tang, Jingwen Zhao, Guanglei Cui",Polymethyl methacrylate/polyvinyl chloride gel polymer electrolyte,PMMA/PVC GPE,Other,0.0078,RT,N/A (Cited Work),N/A (Cited Work),"Table 2, Row 2"
Trade‐offs between ion‐conducting and mechanical properties: The case of polyacrylate electrolytes,"Guoli Lu, Yaojian Zhang, Jianjun Zhang, Xiaofan Du, Zhaolin Lv, Junzhe Du, Zhiming Zhao, Yue Tang, Jingwen Zhao, Guanglei Cui",Polymethyl methacrylate/polyvinyl alcohol gel polymer electrolyte,PMMA/PVA GPE,Other,0.00129,30°C,N/A (Cited Work),N/A (Cited Work),"Table 2, Row 3"
Trade‐offs between ion‐conducting and mechanical properties: The case of polyacrylate electrolytes,"Guoli Lu, Yaojian Zhang, Jianjun Zhang, Xiaofan Du, Zhaolin Lv, Junzhe Du, Zhiming Zhao, Yue Tang, Jingwen Zhao, Guanglei Cui",Poly(methyl acrylate-ethylene) gel polymer electrolyte,P(MA-E) GPE,Other,0.00055,RT,N/A (Cited Work),N/A (Cited Work),"Table 2, Row 4"
Trade‐offs between ion‐conducting and mechanical properties: The case of polyacrylate electrolytes,"Guoli Lu, Yaojian Zhang, Jianjun Zhang, Xiaofan Du, Zhaolin Lv, Junzhe Du, Zhiming Zhao, Yue Tang, Jingwen Zhao, Guanglei Cui",Polymethyl methacrylate/acrylonitrile butadiene styrene gel polymer electrolyte,PMMA/ABS GPE,Other,0.00032,RT,N/A (Cited Work),N/A (Cited Work),"Table 2, Row 5"
Trade‐offs between ion‐conducting and mechanical properties: The case of polyacrylate electrolytes,"Guoli Lu, Yaojian Zhang, Jianjun Zhang, Xiaofan Du, Zhaolin Lv, Junzhe Du, Zhiming Zhao, Yue Tang, Jingwen Zhao, Guanglei Cui",Polymethyl methacrylate/acrylonitrile butadiene styrene gel polymer electrolyte,PMMA/ABS GPE,Other,0.0001,RT,N/A (Cited Work),N/A (Cited Work),"Table 2, Row 6"
Trade‐offs between ion‐conducting and mechanical properties: The case of polyacrylate electrolytes,"Guoli Lu, Yaojian Zhang, Jianjun Zhang, Xiaofan Du, Zhaolin Lv, Junzhe Du, Zhiming Zhao, Yue Tang, Jingwen Zhao, Guanglei Cui",Polymethyl methacrylate/acrylonitrile butadiene styrene gel polymer electrolyte,PMMA/ABS GPE,Other,0.0001,RT,N/A (Cited Work),N/A (Cited Work),"Table 2, Row 7"
Trade‐offs between ion‐conducting and mechanical properties: The case of polyacrylate electrolytes,"Guoli Lu, Yaojian Zhang, Jianjun Zhang, Xiaofan Du, Zhaolin Lv, Junzhe Du, Zhiming Zhao, Yue Tang, Jingwen Zhao, Guanglei Cui",Polymethyl methacrylate/poly(methyl methacrylate-g-nitrile butadiene rubber) gel polymer electrolyte,PMMA/P(MMA-g-NBR) GPE,Other,0.0015,30°C,N/A (Cited Work),"a little tough, N/A (Cited Work)","Table 2, Row 8"
Trade‐offs between ion‐conducting and mechanical properties: The case of polyacrylate electrolytes,"Guoli Lu, Yaojian Zhang, Jianjun Zhang, Xiaofan Du, Zhaolin Lv, Junzhe Du, Zhiming Zhao, Yue Tang, Jingwen Zhao, Guanglei Cui",Poly ethyl methacrylate/epoxidized natural rubber (50% epoxidation) gel polymer electrolyte,PEMA/ENR-50 GPE,Other,4e-05,RT,N/A (Cited Work),N/A (Cited Work),"Table 2, Row 9"
Trade‐offs between ion‐conducting and mechanical properties: The case of polyacrylate electrolytes,"Guoli Lu, Yaojian Zhang, Jianjun Zhang, Xiaofan Du, Zhaolin Lv, Junzhe Du, Zhiming Zhao, Yue Tang, Jingwen Zhao, Guanglei Cui",Poly(methyl methacrylate-acrylonitrile) gel polymer electrolyte,P(MMA-AN) GPE,Other,0.0019,20°C,N/A (Cited Work),N/A (Cited Work),"Table 2, Row 10"
Trade‐offs between ion‐conducting and mechanical properties: The case of polyacrylate electrolytes,"Guoli Lu, Yaojian Zhang, Jianjun Zhang, Xiaofan Du, Zhaolin Lv, Junzhe Du, Zhiming Zhao, Yue Tang, Jingwen Zhao, Guanglei Cui",Polymethyl methacrylate/polyacrylonitrile core-shell gel polymer electrolyte,PMMA/PAN GPE,Other,0.0051,RT,N/A (Cited Work),"PAN as the core and PMMA as the shell, N/A (Cited Work)","Table 2, Row 11"
Trade‐offs between ion‐conducting and mechanical properties: The case of polyacrylate electrolytes,"Guoli Lu, Yaojian Zhang, Jianjun Zhang, Xiaofan Du, Zhaolin Lv, Junzhe Du, Zhiming Zhao, Yue Tang, Jingwen Zhao, Guanglei Cui",Polyacrylonitrile/polymethyl methacrylate/polyacrylonitrile gel polymer electrolyte,PAN/PMMA/PAN GPE,Other,0.00451,RT,N/A (Cited Work),N/A (Cited Work),"Table 2, Row 12"
Trade‐offs between ion‐conducting and mechanical properties: The case of polyacrylate electrolytes,"Guoli Lu, Yaojian Zhang, Jianjun Zhang, Xiaofan Du, Zhaolin Lv, Junzhe Du, Zhiming Zhao, Yue Tang, Jingwen Zhao, Guanglei Cui",Polymethyl methacrylate/poly(acrylonitrile-co-vinyl acetate) gel polymer electrolyte,PMMA/P(AN-co-VAc) GPE,Other,0.0035,RT,N/A (Cited Work),N/A (Cited Work),"Table 2, Row 13"
Trade‐offs between ion‐conducting and mechanical properties: The case of polyacrylate electrolytes,"Guoli Lu, Yaojian Zhang, Jianjun Zhang, Xiaofan Du, Zhaolin Lv, Junzhe Du, Zhiming Zhao, Yue Tang, Jingwen Zhao, Guanglei Cui",Poly(methyl methacrylate-acrylonitrile-ethyl acrylate) gel polymer electrolyte,P(MMA-AN-EA) GPE,Other,0.00382,RT,N/A (Cited Work),N/A (Cited Work),"Table 2, Row 14"
Trade‐offs between ion‐conducting and mechanical properties: The case of polyacrylate electrolytes,"Guoli Lu, Yaojian Zhang, Jianjun Zhang, Xiaofan Du, Zhaolin Lv, Junzhe Du, Zhiming Zhao, Yue Tang, Jingwen Zhao, Guanglei Cui",Poly(methyl methacrylate-butyl acrylate-acrylonitrile-styrene) gel polymer electrolyte,P(MMA-BA-AN-St) GPE,Other,0.0026,RT,N/A (Cited Work),N/A (Cited Work),"Table 2, Row 15"
Trade‐offs between ion‐conducting and mechanical properties: The case of polyacrylate electrolytes,"Guoli Lu, Yaojian Zhang, Jianjun Zhang, Xiaofan Du, Zhaolin Lv, Junzhe Du, Zhiming Zhao, Yue Tang, Jingwen Zhao, Guanglei Cui",Polymethyl methacrylate-polyacrylonitrile-polystyrene gel polymer electrolyte,PMMA-PAN-PSt GPE,Other,0.0046,RT,N/A (Cited Work),N/A (Cited Work),"Table 2, Row 16"
Trade‐offs between ion‐conducting and mechanical properties: The case of polyacrylate electrolytes,"Guoli Lu, Yaojian Zhang, Jianjun Zhang, Xiaofan Du, Zhaolin Lv, Junzhe Du, Zhiming Zhao, Yue Tang, Jingwen Zhao, Guanglei Cui",Poly(methyl methacrylate-styrene) gel polymer electrolyte,P(MMA-St) GPE,Other,0.001,RT,N/A (Cited Work),N/A (Cited Work),"Table 2, Row 17"
Trade‐offs between ion‐conducting and mechanical properties: The case of polyacrylate electrolytes,"Guoli Lu, Yaojian Zhang, Jianjun Zhang, Xiaofan Du, Zhaolin Lv, Junzhe Du, Zhiming Zhao, Yue Tang, Jingwen Zhao, Guanglei Cui",Poly(methyl methacrylate-styrene) gel polymer electrolyte,P(MMA-St) GPE,Other,0.001,RT,N/A (Cited Work),"free-standing, N/A (Cited Work)","Table 2, Row 18"
Trade‐offs between ion‐conducting and mechanical properties: The case of polyacrylate electrolytes,"Guoli Lu, Yaojian Zhang, Jianjun Zhang, Xiaofan Du, Zhaolin Lv, Junzhe Du, Zhiming Zhao, Yue Tang, Jingwen Zhao, Guanglei Cui",Poly(methyl acrylate-styrene) V-shaped gradient copolymer gel polymer electrolyte,P(MA-St)-VG GPE,Other,0.0012,RT,N/A (Cited Work),"V-shaped gradient, N/A (Cited Work)","Table 2, Row 19"
Trade‐offs between ion‐conducting and mechanical properties: The case of polyacrylate electrolytes,"Guoli Lu, Yaojian Zhang, Jianjun Zhang, Xiaofan Du, Zhaolin Lv, Junzhe Du, Zhiming Zhao, Yue Tang, Jingwen Zhao, Guanglei Cui",Polymethyl methacrylate/polyvinylidene fluoride gel polymer electrolyte,PMMA/PVDF GPE,Other,3e-05,RT,N/A (Cited Work),N/A (Cited Work),"Table 2, Row 22"
Trade‐offs between ion‐conducting and mechanical properties: The case of polyacrylate electrolytes,"Guoli Lu, Yaojian Zhang, Jianjun Zhang, Xiaofan Du, Zhaolin Lv, Junzhe Du, Zhiming Zhao, Yue Tang, Jingwen Zhao, Guanglei Cui",Poly n-butyl acrylate/polyvinylidene fluoride gel polymer electrolyte,PBA/PVDF GPE,Other,0.00081,RT,N/A (Cited Work),N/A (Cited Work),"Table 2, Row 23"
Trade‐offs between ion‐conducting and mechanical properties: The case of polyacrylate electrolytes,"Guoli Lu, Yaojian Zhang, Jianjun Zhang, Xiaofan Du, Zhaolin Lv, Junzhe Du, Zhiming Zhao, Yue Tang, Jingwen Zhao, Guanglei Cui",Polymethyl methacrylate/polyvinylidene fluoride/poly (ethylene glycol) diacrylate gel polymer electrolyte,PMMA/PVDF/PEGDA GPE,Other,0.0045,18°C,N/A (Cited Work),N/A (Cited Work),"Table 2, Row 24"
Trade‐offs between ion‐conducting and mechanical properties: The case of polyacrylate electrolytes,"Guoli Lu, Yaojian Zhang, Jianjun Zhang, Xiaofan Du, Zhaolin Lv, Junzhe Du, Zhiming Zhao, Yue Tang, Jingwen Zhao, Guanglei Cui",Polymethyl methacrylate-polyethylene oxide/polyvinylidene fluoride gel polymer electrolyte,PMMA-PEO/PVDF GPE,Other,0.00279,RT,N/A (Cited Work),N/A (Cited Work),"Table 2, Row 25"
Trade‐offs between ion‐conducting and mechanical properties: The case of polyacrylate electrolytes,"Guoli Lu, Yaojian Zhang, Jianjun Zhang, Xiaofan Du, Zhaolin Lv, Junzhe Du, Zhiming Zhao, Yue Tang, Jingwen Zhao, Guanglei Cui",Polymethyl methacrylate/polyvinylidene fluoride-hexafluoropropylene gel polymer electrolyte,PMMA/PVDF-HFP GPE,Other,0.00131,RT,N/A (Cited Work),N/A (Cited Work),"Table 2, Row 26"
Trade‐offs between ion‐conducting and mechanical properties: The case of polyacrylate electrolytes,"Guoli Lu, Yaojian Zhang, Jianjun Zhang, Xiaofan Du, Zhaolin Lv, Junzhe Du, Zhiming Zhao, Yue Tang, Jingwen Zhao, Guanglei Cui",Poly ethyl methacrylate/polyvinylidene fluoride-hexafluoropropylene gel polymer electrolyte,PEMA/PVDF-HFP GPE,Other,0.00092,RT,N/A (Cited Work),N/A (Cited Work),"Table 2, Row 27"
Trade‐offs between ion‐conducting and mechanical properties: The case of polyacrylate electrolytes,"Guoli Lu, Yaojian Zhang, Jianjun Zhang, Xiaofan Du, Zhaolin Lv, Junzhe Du, Zhiming Zhao, Yue Tang, Jingwen Zhao, Guanglei Cui",Polymethyl methacrylate/polyvinylidene fluoride-hexafluoropropylene/polyethylene oxide gel polymer electrolyte,PMMA/PVDF-HFP/PEO GPE,Other,0.00081,RT,N/A (Cited Work),N/A (Cited Work),"Table 2, Row 28"
Trade‐offs between ion‐conducting and mechanical properties: The case of polyacrylate electrolytes,"Guoli Lu, Yaojian Zhang, Jianjun Zhang, Xiaofan Du, Zhaolin Lv, Junzhe Du, Zhiming Zhao, Yue Tang, Jingwen Zhao, Guanglei Cui",Cellulose triacetate/Poly(ethylene glycol) methacrylate gel polymer electrolyte,CTA/PEGMA GPE,Other,0.00524,RT,"Integration of cellulose triacetate with PEGMA, N/A (Cited Work)","Self-supporting gel networks, promoted salt dissociation through hydroxyl-anion interactions and production of additional free volume and Li+-ion coordination sites. N/A (Cited Work)","Main text, Section 5, paragraph 2, referring to Ref 119"
Trade‐offs between ion‐conducting and mechanical properties: The case of polyacrylate electrolytes,"Guoli Lu, Yaojian Zhang, Jianjun Zhang, Xiaofan Du, Zhaolin Lv, Junzhe Du, Zhiming Zhao, Yue Tang, Jingwen Zhao, Guanglei Cui",Poly(ethylene glycol) methacrylate-co-ethylene carbonate methacrylate gel polymer electrolyte,P(PEGMA-co-ECMA) GPE,Other,0.0023,RT,N/A (Cited Work),"Flexible self-supporting film, N/A (Cited Work)","Main text, Section 5, paragraph 2, referring to Ref 121"
Trade‐offs between ion‐conducting and mechanical properties: The case of polyacrylate electrolytes,"Guoli Lu, Yaojian Zhang, Jianjun Zhang, Xiaofan Du, Zhaolin Lv, Junzhe Du, Zhiming Zhao, Yue Tang, Jingwen Zhao, Guanglei Cui",Poly(poly(ethylene glycol) methacrylate) solid polymer electrolyte,P(PEGMA) SPE,Polymer,1e-05,20°C,N/A (Cited Work),N/A (Cited Work),"Main text, Section 6.1, paragraph 2, referring to Ref 130"
Trade‐offs between ion‐conducting and mechanical properties: The case of polyacrylate electrolytes,"Guoli Lu, Yaojian Zhang, Jianjun Zhang, Xiaofan Du, Zhaolin Lv, Junzhe Du, Zhiming Zhao, Yue Tang, Jingwen Zhao, Guanglei Cui",Poly(ethylene glycol) methacrylate liquid electrolyte,PEGMA liquid electrolyte,Other,0.001,RT,N/A (Cited Work),"EO = 9, 120 mPa s, N/A (Cited Work)","Main text, Section 6.1, paragraph 3, referring to Ref 133"
Trade‐offs between ion‐conducting and mechanical properties: The case of polyacrylate electrolytes,"Guoli Lu, Yaojian Zhang, Jianjun Zhang, Xiaofan Du, Zhaolin Lv, Junzhe Du, Zhiming Zhao, Yue Tang, Jingwen Zhao, Guanglei Cui",Poly(poly(ethylene glycol) methacrylate) solid polymer electrolyte,P(PEGMA) SPE,Polymer,2.97e-05,30°C,N/A (Cited Work),"2 EO repeat units, high tLi+ of 0.78, N/A (Cited Work)","Main text, Section 6.1, paragraph 4, referring to Ref 140"
Trade‐offs between ion‐conducting and mechanical properties: The case of polyacrylate electrolytes,"Guoli Lu, Yaojian Zhang, Jianjun Zhang, Xiaofan Du, Zhaolin Lv, Junzhe Du, Zhiming Zhao, Yue Tang, Jingwen Zhao, Guanglei Cui",Oligomeric Poly(poly(ethylene glycol) methacrylate) solid polymer electrolyte,P(PEGMA) SPE,Polymer,1e-05,RT,N/A (Cited Work),"low-Tg, 9 EO repeat units, N/A (Cited Work)","Main text, Section 6.1, paragraph 4"
Trade‐offs between ion‐conducting and mechanical properties: The case of polyacrylate electrolytes,"Guoli Lu, Yaojian Zhang, Jianjun Zhang, Xiaofan Du, Zhaolin Lv, Junzhe Du, Zhiming Zhao, Yue Tang, Jingwen Zhao, Guanglei Cui",Poly(ethylene glycol) methacrylate-polymethyl methacrylate solid polymer electrolyte,PEGMA-PMMA SPE,Other,0.00019,30°C,N/A (Cited Work),"14 wt.% PMMA content, N/A (Cited Work)","Main text, Section 6.2, paragraph 1, referring to Ref 143"
