Repository: bhattadeb34/FACT_Data_Extraction_Scientific_Papers

File: master_conductivity_data.csv (part 21 of 52)
paper_title,paper_authors,full_name,acronym,material_class,ionic_conductivity_S_per_cm,temperature,processing_method,material_description,source_location
Trade‐offs between ion‐conducting and mechanical properties: The case of polyacrylate electrolytes,"Guoli Lu, Yaojian Zhang, Jianjun Zhang, Xiaofan Du, Zhaolin Lv, Junzhe Du, Zhiming Zhao, Yue Tang, Jingwen Zhao, Guanglei Cui",Hexadecal-Poly(ethylene glycol) methacrylate solid polymer electrolyte,HPEGMA SPE,Polymer,0.00012589,30°C,N/A (Cited Work),"Nonpolar alkane chains (hexadecal) at the end of EO chain, N/A (Cited Work)","Main text, Section 6.2, paragraph 3, referring to Ref 148"
Trade‐offs between ion‐conducting and mechanical properties: The case of polyacrylate electrolytes,"Guoli Lu, Yaojian Zhang, Jianjun Zhang, Xiaofan Du, Zhaolin Lv, Junzhe Du, Zhiming Zhao, Yue Tang, Jingwen Zhao, Guanglei Cui","Poly(ethylene glycol) methacrylate-block-poly(2,2,3,4,4,4-hexafluorobutyl acrylate) solid polymer electrolyte",P(PEGMA)-b-P(HFBA) SPE,Other,3.5e-05,25°C,N/A (Cited Work),"Phase-separated, Li+ enriched in hydrophilic PEGMA nanodomains, TFSI- in hydrophobic HFBA nanodomains, stretchability >6000%, toughness of 17.1 MJ m-3, N/A (Cited Work)","Main text, Section 6.3, paragraph 3, referring to Ref 156"
Trade‐offs between ion‐conducting and mechanical properties: The case of polyacrylate electrolytes,"Guoli Lu, Yaojian Zhang, Jianjun Zhang, Xiaofan Du, Zhaolin Lv, Junzhe Du, Zhiming Zhao, Yue Tang, Jingwen Zhao, Guanglei Cui",Hyperbranched polystyrene-graft-poly(methyl methacrylate-block-poly(ethylene glycol) methacrylate) solid polymer electrolyte,HBPS-g-P(MMA-b-PEGMA) SPE,Other,8.3e-05,30°C,N/A (Cited Work),"Hyperbranched topology, cores of HBPS, arms of PMMA-b-PEGMA, tLi+ of 0.31, thermodynamic stability up to 372°C, N/A (Cited Work)","Main text, Section 6.4, paragraph 2, referring to Ref 167"
Trade‐offs between ion‐conducting and mechanical properties: The case of polyacrylate electrolytes,"Guoli Lu, Yaojian Zhang, Jianjun Zhang, Xiaofan Du, Zhaolin Lv, Junzhe Du, Zhiming Zhao, Yue Tang, Jingwen Zhao, Guanglei Cui",Star-branched polytrifluoroethyl methacrylate-block-poly(poly(ethylene glycol) methacrylate) solid polymer electrolyte,Star-branched P(TFEMA)-b-P(PEGMA) SPE,Other,2.4e-05,25°C,N/A (Cited Work),"Flexible transparent self-supporting film, heat resistance up to 374.7°C, continuous conductive EO phase, N/A (Cited Work)","Main text, Section 6.4, paragraph 3, referring to Ref 69"
Trade‐offs between ion‐conducting and mechanical properties: The case of polyacrylate electrolytes,"Guoli Lu, Yaojian Zhang, Jianjun Zhang, Xiaofan Du, Zhaolin Lv, Junzhe Du, Zhiming Zhao, Yue Tang, Jingwen Zhao, Guanglei Cui",Six-arm star solid polymer electrolyte with discotic liquid crystal cores and poly(ethylene oxide) arms,Six-arm star DLC-PEO SPE,Other,0.000146,30°C,N/A (Cited Work),"Flexible EO arms, self-assembly discotic liquid crystal cores, N/A (Cited Work)","Main text, Section 6.4, paragraph 4, referring to Ref 169"
Trade‐offs between ion‐conducting and mechanical properties: The case of polyacrylate electrolytes,"Guoli Lu, Yaojian Zhang, Jianjun Zhang, Xiaofan Du, Zhaolin Lv, Junzhe Du, Zhiming Zhao, Yue Tang, Jingwen Zhao, Guanglei Cui",Cross-linked poly(ethylene glycol) diacrylate/polyvinylidene fluoride-hexafluoropropylene/succinonitrile/lithium bis(trifluoromethanesulfonyl)imide solid polymer electrolyte,Cross-linked PEGDA/PVDF-HFP/SN/LiTFSI SPE,Other,0.00104,RT,N/A (Cited Work),"Mechanically reliable, intertwined highly porous PVDF-HFP nanosponge, tensile strength of 2.1 MPa, N/A (Cited Work)","Main text, Section 6.5, paragraph 2, referring to Ref 183"
Trade‐offs between ion‐conducting and mechanical properties: The case of polyacrylate electrolytes,"Guoli Lu, Yaojian Zhang, Jianjun Zhang, Xiaofan Du, Zhaolin Lv, Junzhe Du, Zhiming Zhao, Yue Tang, Jingwen Zhao, Guanglei Cui",Poly(poly(ethylene glycol) diacrylate-co-methyl acrylate-ran-acrylonitrile)/succinonitrile/lithium bis(trifluoromethanesulfonyl)imide solid polymer electrolyte with SiO2 aerogel,P(PEGDA-co-MA-ran-AN)/SN/LiTFSI/SiO2 SPE,Other,0.0025,RT,N/A (Cited Work),"Reinforced with SiO2 aerogel, modulus increased by more than 10 times, N/A (Cited Work)","Main text, Section 6.5, paragraph 2, referring to Ref 184 for a three-fold increase (from 0.81 to 2.5 mS/cm for that specific material)"
Trade‐offs between ion‐conducting and mechanical properties: The case of polyacrylate electrolytes,"Guoli Lu, Yaojian Zhang, Jianjun Zhang, Xiaofan Du, Zhaolin Lv, Junzhe Du, Zhiming Zhao, Yue Tang, Jingwen Zhao, Guanglei Cui",Polystyrene-block-poly(methacrylate lithium-poly(ethylene glycol) methacrylate) single-ion block copolymer solid polymer electrolyte with boron trifluoride,PSt-b-P(MALi-PEGMA)/BF3 SIBPE,Other,2e-05,RT,N/A (Cited Work),"Single-ion conducting BCP, N/A (Cited Work)","Main text, Section 6.6, paragraph 2, referring to Ref 186"
Trade‐offs between ion‐conducting and mechanical properties: The case of polyacrylate electrolytes,"Guoli Lu, Yaojian Zhang, Jianjun Zhang, Xiaofan Du, Zhaolin Lv, Junzhe Du, Zhiming Zhao, Yue Tang, Jingwen Zhao, Guanglei Cui",Single-ion solid polymer electrolyte with tethered sulfonimides,Tethered Sulfonimide SPE,Other,7.6e-06,RT,N/A (Cited Work),"Tethered sulfonimides, N/A (Cited Work)","Main text, Section 6.6, paragraph 3, first value, referring to Refs 185, 189"
Trade‐offs between ion‐conducting and mechanical properties: The case of polyacrylate electrolytes,"Guoli Lu, Yaojian Zhang, Jianjun Zhang, Xiaofan Du, Zhaolin Lv, Junzhe Du, Zhiming Zhao, Yue Tang, Jingwen Zhao, Guanglei Cui",Single-ion solid polymer electrolyte with tethered sulfonimides,Tethered Sulfonimide SPE,Other,2.3e-06,RT,N/A (Cited Work),"Tethered sulfonimides, N/A (Cited Work)","Main text, Section 6.6, paragraph 3, second value, referring to Refs 185, 189"
Trade‐offs between ion‐conducting and mechanical properties: The case of polyacrylate electrolytes,"Guoli Lu, Yaojian Zhang, Jianjun Zhang, Xiaofan Du, Zhaolin Lv, Junzhe Du, Zhiming Zhao, Yue Tang, Jingwen Zhao, Guanglei Cui",Block Poly(methyl methacrylate)-block-poly(ethylene oxide) solid polymer electrolyte,P(MMA)-b-P(EO) SPE,Other,1e-05,25°C,N/A (Cited Work),"Waxy, N/A (Cited Work)","Table 3, Row 4"
Trade‐offs between ion‐conducting and mechanical properties: The case of polyacrylate electrolytes,"Guoli Lu, Yaojian Zhang, Jianjun Zhang, Xiaofan Du, Zhaolin Lv, Junzhe Du, Zhiming Zhao, Yue Tang, Jingwen Zhao, Guanglei Cui",Block Poly(methyl methacrylate)-block-poly(ethylene oxide) solid polymer electrolyte,P(MMA)-b-P(EO) SPE,Other,2.5e-05,25°C,N/A (Cited Work),N/A (Cited Work),"Table 3, Row 5"
Trade‐offs between ion‐conducting and mechanical properties: The case of polyacrylate electrolytes,"Guoli Lu, Yaojian Zhang, Jianjun Zhang, Xiaofan Du, Zhaolin Lv, Junzhe Du, Zhiming Zhao, Yue Tang, Jingwen Zhao, Guanglei Cui",Block Poly(methyl methacrylate)-block-poly(ethylene oxide) solid polymer electrolyte,P(MMA)-b-P(EO) SPE,Other,6e-05,25°C,N/A (Cited Work),N/A (Cited Work),"Table 3, Row 6"
Trade‐offs between ion‐conducting and mechanical properties: The case of polyacrylate electrolytes,"Guoli Lu, Yaojian Zhang, Jianjun Zhang, Xiaofan Du, Zhaolin Lv, Junzhe Du, Zhiming Zhao, Yue Tang, Jingwen Zhao, Guanglei Cui",Star-comb polymer solid polymer electrolyte,Star-comb SPE,Other,1e-05,25°C,N/A (Cited Work),"Self-standing with good flexibility, N/A (Cited Work)","Table 3, Row 7"
Trade‐offs between ion‐conducting and mechanical properties: The case of polyacrylate electrolytes,"Guoli Lu, Yaojian Zhang, Jianjun Zhang, Xiaofan Du, Zhaolin Lv, Junzhe Du, Zhiming Zhao, Yue Tang, Jingwen Zhao, Guanglei Cui",Random Poly(methyl methacrylate-co-ethylene oxide) solid polymer electrolyte,P(MMA-co-EO) SPE,Other,0.00014,30°C,N/A (Cited Work),"Sticky and Elastic, N/A (Cited Work)","Table 3, Row 8"
Trade‐offs between ion‐conducting and mechanical properties: The case of polyacrylate electrolytes,"Guoli Lu, Yaojian Zhang, Jianjun Zhang, Xiaofan Du, Zhaolin Lv, Junzhe Du, Zhiming Zhao, Yue Tang, Jingwen Zhao, Guanglei Cui",Block Poly(methyl methacrylate)-block-poly(ethylene oxide) solid polymer electrolyte,P(MMA)-b-P(EO) SPE,Other,1e-05,30°C,N/A (Cited Work),"Self-standing, N/A (Cited Work)","Table 3, Row 9"
Trade‐offs between ion‐conducting and mechanical properties: The case of polyacrylate electrolytes,"Guoli Lu, Yaojian Zhang, Jianjun Zhang, Xiaofan Du, Zhaolin Lv, Junzhe Du, Zhiming Zhao, Yue Tang, Jingwen Zhao, Guanglei Cui",Random Poly(methyl methacrylate-co-ethylene oxide) solid polymer electrolyte,P(MMA-co-EO) SPE,Other,0.00012,25°C,N/A (Cited Work),N/A (Cited Work),"Table 3, Row 11"
Trade‐offs between ion‐conducting and mechanical properties: The case of polyacrylate electrolytes,"Guoli Lu, Yaojian Zhang, Jianjun Zhang, Xiaofan Du, Zhaolin Lv, Junzhe Du, Zhiming Zhao, Yue Tang, Jingwen Zhao, Guanglei Cui",Star-branched polymer solid polymer electrolyte,Star-branched SPE,Other,2.4e-05,25°C,N/A (Cited Work),"Self-standing, N/A (Cited Work)","Table 3, Row 12"
Trade‐offs between ion‐conducting and mechanical properties: The case of polyacrylate electrolytes,"Guoli Lu, Yaojian Zhang, Jianjun Zhang, Xiaofan Du, Zhaolin Lv, Junzhe Du, Zhiming Zhao, Yue Tang, Jingwen Zhao, Guanglei Cui",Phenyl-modified block Poly(methyl methacrylate)-block-poly(ethylene oxide) solid polymer electrolyte,P(MMA)-b-P(EO)-Ph SPE,Other,1e-05,25°C,N/A (Cited Work),"Viscous liquid to solid, N/A (Cited Work)","Table 3, Row 13"
Trade‐offs between ion‐conducting and mechanical properties: The case of polyacrylate electrolytes,"Guoli Lu, Yaojian Zhang, Jianjun Zhang, Xiaofan Du, Zhaolin Lv, Junzhe Du, Zhiming Zhao, Yue Tang, Jingwen Zhao, Guanglei Cui",Multiarm star block polymer solid polymer electrolyte,Multiarm star SPE,Other,8e-05,25°C,N/A (Cited Work),"Self-standing, N/A (Cited Work)","Table 3, Row 14"
Trade‐offs between ion‐conducting and mechanical properties: The case of polyacrylate electrolytes,"Guoli Lu, Yaojian Zhang, Jianjun Zhang, Xiaofan Du, Zhaolin Lv, Junzhe Du, Zhiming Zhao, Yue Tang, Jingwen Zhao, Guanglei Cui",Star-shaped polymer solid polymer electrolyte,Star-shaped SPE,Other,0.0001,30°C,N/A (Cited Work),"Self-standing, N/A (Cited Work)","Table 3, Row 15"
Trade‐offs between ion‐conducting and mechanical properties: The case of polyacrylate electrolytes,"Guoli Lu, Yaojian Zhang, Jianjun Zhang, Xiaofan Du, Zhaolin Lv, Junzhe Du, Zhiming Zhao, Yue Tang, Jingwen Zhao, Guanglei Cui",Block copolymer solid polymer electrolyte,Block SPE,Other,1e-06,20°C,N/A (Cited Work),N/A (Cited Work),"Table 3, Row 16"
Trade‐offs between ion‐conducting and mechanical properties: The case of polyacrylate electrolytes,"Guoli Lu, Yaojian Zhang, Jianjun Zhang, Xiaofan Du, Zhaolin Lv, Junzhe Du, Zhiming Zhao, Yue Tang, Jingwen Zhao, Guanglei Cui",Normal-tapered block copolymer solid polymer electrolyte,Normal-tapered SPE,Other,3e-06,20°C,N/A (Cited Work),N/A (Cited Work),"Table 3, Row 17"
Trade‐offs between ion‐conducting and mechanical properties: The case of polyacrylate electrolytes,"Guoli Lu, Yaojian Zhang, Jianjun Zhang, Xiaofan Du, Zhaolin Lv, Junzhe Du, Zhiming Zhao, Yue Tang, Jingwen Zhao, Guanglei Cui",Inverse-tapered block copolymer solid polymer electrolyte,Inverse-tapered SPE,Other,1e-06,20°C,N/A (Cited Work),N/A (Cited Work),"Table 3, Row 18"
Trade‐offs between ion‐conducting and mechanical properties: The case of polyacrylate electrolytes,"Guoli Lu, Yaojian Zhang, Jianjun Zhang, Xiaofan Du, Zhaolin Lv, Junzhe Du, Zhiming Zhao, Yue Tang, Jingwen Zhao, Guanglei Cui",Six-arm star block polymer solid polymer electrolyte,Six-arm star SPE,Other,0.000146,30°C,N/A (Cited Work),"Self-standing, N/A (Cited Work)","Table 3, Row 19"
Trade‐offs between ion‐conducting and mechanical properties: The case of polyacrylate electrolytes,"Guoli Lu, Yaojian Zhang, Jianjun Zhang, Xiaofan Du, Zhaolin Lv, Junzhe Du, Zhiming Zhao, Yue Tang, Jingwen Zhao, Guanglei Cui",Star-shaped polymer solid polymer electrolyte,Star-shaped SPE,Other,0.00013,25°C,N/A (Cited Work),"Self-standing, N/A (Cited Work)","Table 3, Row 20"
Trade‐offs between ion‐conducting and mechanical properties: The case of polyacrylate electrolytes,"Guoli Lu, Yaojian Zhang, Jianjun Zhang, Xiaofan Du, Zhaolin Lv, Junzhe Du, Zhiming Zhao, Yue Tang, Jingwen Zhao, Guanglei Cui",Poly(poly(ethylene glycol) methacrylate) solid polymer electrolyte,P(PEGMA) SPE,Other,1.5e-06,35°C,N/A (Cited Work),N/A (Cited Work),"Table 3, Row 21"
Trade‐offs between ion‐conducting and mechanical properties: The case of polyacrylate electrolytes,"Guoli Lu, Yaojian Zhang, Jianjun Zhang, Xiaofan Du, Zhaolin Lv, Junzhe Du, Zhiming Zhao, Yue Tang, Jingwen Zhao, Guanglei Cui",Random Poly(poly(ethylene glycol) methacrylate-polylactide methyl acrylate) solid polymer electrolyte,P(PEGMA-PLAMA) SPE,Other,6.9e-05,25°C,N/A (Cited Work),N/A (Cited Work),"Table 3, Row 22"
Trade‐offs between ion‐conducting and mechanical properties: The case of polyacrylate electrolytes,"Guoli Lu, Yaojian Zhang, Jianjun Zhang, Xiaofan Du, Zhaolin Lv, Junzhe Du, Zhiming Zhao, Yue Tang, Jingwen Zhao, Guanglei Cui",Random Poly(hexadecal-poly(ethylene glycol) methacrylate) solid polymer electrolyte,HPEGMA SPE,Other,0.000126,25°C,N/A (Cited Work),N/A (Cited Work),"Table 3, Row 23"
Trade‐offs between ion‐conducting and mechanical properties: The case of polyacrylate electrolytes,"Guoli Lu, Yaojian Zhang, Jianjun Zhang, Xiaofan Du, Zhaolin Lv, Junzhe Du, Zhiming Zhao, Yue Tang, Jingwen Zhao, Guanglei Cui",Zwitterion-modified Poly(poly(ethylene glycol) methacrylate) solid polymer electrolyte,Zwitterion-P(PEGMA) SPE,Other,3.22e-05,25°C,N/A (Cited Work),N/A (Cited Work),"Table 3, Row 24"
Trade‐offs between ion‐conducting and mechanical properties: The case of polyacrylate electrolytes,"Guoli Lu, Yaojian Zhang, Jianjun Zhang, Xiaofan Du, Zhaolin Lv, Junzhe Du, Zhiming Zhao, Yue Tang, Jingwen Zhao, Guanglei Cui",Zwitterionic polymer solid polymer electrolyte,Zwitterionic SPE,Other,0.000123,25°C,N/A (Cited Work),N/A (Cited Work),"Table 3, Row 25"
Trade‐offs between ion‐conducting and mechanical properties: The case of polyacrylate electrolytes,"Guoli Lu, Yaojian Zhang, Jianjun Zhang, Xiaofan Du, Zhaolin Lv, Junzhe Du, Zhiming Zhao, Yue Tang, Jingwen Zhao, Guanglei Cui",Zwitterionic polymer solid polymer electrolyte,Zwitterionic SPE,Other,5.7e-05,25°C,N/A (Cited Work),N/A (Cited Work),"Table 3, Row 25"
Trade‐offs between ion‐conducting and mechanical properties: The case of polyacrylate electrolytes,"Guoli Lu, Yaojian Zhang, Jianjun Zhang, Xiaofan Du, Zhaolin Lv, Junzhe Du, Zhiming Zhao, Yue Tang, Jingwen Zhao, Guanglei Cui",Zwitterionic polymer solid polymer electrolyte,Zwitterionic SPE,Other,2.6e-05,25°C,N/A (Cited Work),N/A (Cited Work),"Table 3, Row 25"
Trade‐offs between ion‐conducting and mechanical properties: The case of polyacrylate electrolytes,"Guoli Lu, Yaojian Zhang, Jianjun Zhang, Xiaofan Du, Zhaolin Lv, Junzhe Du, Zhiming Zhao, Yue Tang, Jingwen Zhao, Guanglei Cui",Star-shaped solid polymer electrolyte (PEGMA-rich phase),Star-shaped SPE,Other,1.75e-05,30°C,N/A (Cited Work),"Freestanding, N/A (Cited Work)","Table 3, Row 26"
Trade‐offs between ion‐conducting and mechanical properties: The case of polyacrylate electrolytes,"Guoli Lu, Yaojian Zhang, Jianjun Zhang, Xiaofan Du, Zhaolin Lv, Junzhe Du, Zhiming Zhao, Yue Tang, Jingwen Zhao, Guanglei Cui",Random solid polymer electrolyte (PEGMA-rich phase),Random SPE,Other,1.48e-05,30°C,N/A (Cited Work),"Viscous flow around 80°C, N/A (Cited Work)","Table 3, Row 27"
Trade‐offs between ion‐conducting and mechanical properties: The case of polyacrylate electrolytes,"Guoli Lu, Yaojian Zhang, Jianjun Zhang, Xiaofan Du, Zhaolin Lv, Junzhe Du, Zhiming Zhao, Yue Tang, Jingwen Zhao, Guanglei Cui",Block copolymer solid polymer electrolyte (PEGMA-rich phase),Block SPE,Other,2.05e-05,30°C,N/A (Cited Work),"Viscous flow around 100°C, N/A (Cited Work)","Table 3, Row 28"
Trade‐offs between ion‐conducting and mechanical properties: The case of polyacrylate electrolytes,"Guoli Lu, Yaojian Zhang, Jianjun Zhang, Xiaofan Du, Zhaolin Lv, Junzhe Du, Zhiming Zhao, Yue Tang, Jingwen Zhao, Guanglei Cui",Star-shaped Poly(ethylene glycol) methacrylate-methyl acrylate-polyhedral oligomeric silsesquioxane copolymer solid polymer electrolyte,P(PEGMA-MA-POSS) SPE,Other,0.000113,25°C,N/A (Cited Work),N/A (Cited Work),"Table 3, Row 29"
Trade‐offs between ion‐conducting and mechanical properties: The case of polyacrylate electrolytes,"Guoli Lu, Yaojian Zhang, Jianjun Zhang, Xiaofan Du, Zhaolin Lv, Junzhe Du, Zhiming Zhao, Yue Tang, Jingwen Zhao, Guanglei Cui",Crosslinked perfluoropolyether-urethane methacrylate solid polymer electrolyte,Crosslinked PFPE-UM SPE,Other,1.2e-05,25°C,N/A (Cited Work),N/A (Cited Work),"Table 3, Row 31"
Trade‐offs between ion‐conducting and mechanical properties: The case of polyacrylate electrolytes,"Guoli Lu, Yaojian Zhang, Jianjun Zhang, Xiaofan Du, Zhaolin Lv, Junzhe Du, Zhiming Zhao, Yue Tang, Jingwen Zhao, Guanglei Cui",Single-ion block copoly(ionic liquid) solid polymer electrolyte,SIBPE,Other,2.3e-06,25°C,N/A (Cited Work),N/A (Cited Work),"Table 3, Row 32"
Trade‐offs between ion‐conducting and mechanical properties: The case of polyacrylate electrolytes,"Guoli Lu, Yaojian Zhang, Jianjun Zhang, Xiaofan Du, Zhaolin Lv, Junzhe Du, Zhiming Zhao, Yue Tang, Jingwen Zhao, Guanglei Cui",Single-ion poly(4-styrenesulfonyl)(trifluoromethanesulfonyl)imide solid polymer electrolyte,SISPE,Other,7.7e-06,25°C,N/A (Cited Work),"Sticky rubber, N/A (Cited Work)","Table 3, Row 33"
Trade‐offs between ion‐conducting and mechanical properties: The case of polyacrylate electrolytes,"Guoli Lu, Yaojian Zhang, Jianjun Zhang, Xiaofan Du, Zhaolin Lv, Junzhe Du, Zhiming Zhao, Yue Tang, Jingwen Zhao, Guanglei Cui",Single-ion diblock copolymer solid polymer electrolyte with BF3,Diblock SIBPE,Other,2e-05,25°C,N/A (Cited Work),N/A (Cited Work),"Table 3, Row 34"
Trade‐offs between ion‐conducting and mechanical properties: The case of polyacrylate electrolytes,"Guoli Lu, Yaojian Zhang, Jianjun Zhang, Xiaofan Du, Zhaolin Lv, Junzhe Du, Zhiming Zhao, Yue Tang, Jingwen Zhao, Guanglei Cui",Star-shaped solid composite electrolyte with multi-functional moieties,Star-shaped SCE,Other,0.000344,25°C,N/A (Cited Work),N/A (Cited Work),"Table 3, Row 35"
Trade‐offs between ion‐conducting and mechanical properties: The case of polyacrylate electrolytes,"Guoli Lu, Yaojian Zhang, Jianjun Zhang, Xiaofan Du, Zhaolin Lv, Junzhe Du, Zhiming Zhao, Yue Tang, Jingwen Zhao, Guanglei Cui",Topological block polymer electrolyte with poly(pinacol vinylboronate) segments and ceramic nanowires,Topological block SPE,Other,9.6e-05,30°C,N/A (Cited Work),"Freestanding, N/A (Cited Work)","Table 3, Row 36"
Trade‐offs between ion‐conducting and mechanical properties: The case of polyacrylate electrolytes,"Guoli Lu, Yaojian Zhang, Jianjun Zhang, Xiaofan Du, Zhaolin Lv, Junzhe Du, Zhiming Zhao, Yue Tang, Jingwen Zhao, Guanglei Cui",Random polymer electrolyte (cyano-reinforced),Cyano-reinforced SPE,Other,1.6e-05,30°C,N/A (Cited Work),"Freestanding, N/A (Cited Work)","Table 3, Row 37"
Trade‐offs between ion‐conducting and mechanical properties: The case of polyacrylate electrolytes,"Guoli Lu, Yaojian Zhang, Jianjun Zhang, Xiaofan Du, Zhaolin Lv, Junzhe Du, Zhiming Zhao, Yue Tang, Jingwen Zhao, Guanglei Cui",Poly(methyl methacrylate-acrylonitrile)/SiO2 composite polymer electrolyte,P(MMA-AN)/SiO2 CPE,Other,0.0019,25°C or RT,N/A (Cited Work),N/A (Cited Work),"Table 4, Row 1"
Trade‐offs between ion‐conducting and mechanical properties: The case of polyacrylate electrolytes,"Guoli Lu, Yaojian Zhang, Jianjun Zhang, Xiaofan Du, Zhaolin Lv, Junzhe Du, Zhiming Zhao, Yue Tang, Jingwen Zhao, Guanglei Cui",Poly(methyl methacrylate-poly(ethylene glycol) diacrylate)/SiO2 composite polymer electrolyte,P(MMA-PEGDA)/SiO2 CPE,Other,0.000756,25°C or RT,N/A (Cited Work),N/A (Cited Work),"Table 4, Row 2"
Trade‐offs between ion‐conducting and mechanical properties: The case of polyacrylate electrolytes,"Guoli Lu, Yaojian Zhang, Jianjun Zhang, Xiaofan Du, Zhaolin Lv, Junzhe Du, Zhiming Zhao, Yue Tang, Jingwen Zhao, Guanglei Cui",Poly(methyl methacrylate-acrylonitrile-ethyl acrylate)/SiO2/Al2O3 composite polymer electrolyte,P(MMA-AN-EA)/SiO2/Al2O3 CPE,Other,0.0022,25°C or RT,N/A (Cited Work),N/A (Cited Work),"Table 4, Row 3"
Trade‐offs between ion‐conducting and mechanical properties: The case of polyacrylate electrolytes,"Guoli Lu, Yaojian Zhang, Jianjun Zhang, Xiaofan Du, Zhaolin Lv, Junzhe Du, Zhiming Zhao, Yue Tang, Jingwen Zhao, Guanglei Cui",Poly(methyl methacrylate-acrylonitrile-vinyl acetate)/SiO2 composite polymer electrolyte,P(MMA-AN-VAc)/SiO2 CPE,Other,0.00154,25°C or RT,N/A (Cited Work),N/A (Cited Work),"Table 4, Row 4 (first value)"
Trade‐offs between ion‐conducting and mechanical properties: The case of polyacrylate electrolytes,"Guoli Lu, Yaojian Zhang, Jianjun Zhang, Xiaofan Du, Zhaolin Lv, Junzhe Du, Zhiming Zhao, Yue Tang, Jingwen Zhao, Guanglei Cui",Poly(methyl methacrylate-acrylonitrile-vinyl acetate)/ZrO2 composite polymer electrolyte,P(MMA-AN-VAc)/ZrO2 CPE,Other,0.00089,25°C or RT,N/A (Cited Work),N/A (Cited Work),"Table 4, Row 4 (second value)"
Trade‐offs between ion‐conducting and mechanical properties: The case of polyacrylate electrolytes,"Guoli Lu, Yaojian Zhang, Jianjun Zhang, Xiaofan Du, Zhaolin Lv, Junzhe Du, Zhiming Zhao, Yue Tang, Jingwen Zhao, Guanglei Cui",Polymethyl methacrylate/poly(vinylidene fluoride-hexafluoropropylene)/thermoplastic polyurethane/ZrO2 composite polymer electrolyte,PMMA/P(VDF-HFP)/TPU/ZrO2 CPE,Other,0.0085,25°C or RT,N/A (Cited Work),N/A (Cited Work),"Table 4, Row 5 (first filler)"
Trade‐offs between ion‐conducting and mechanical properties: The case of polyacrylate electrolytes,"Guoli Lu, Yaojian Zhang, Jianjun Zhang, Xiaofan Du, Zhaolin Lv, Junzhe Du, Zhiming Zhao, Yue Tang, Jingwen Zhao, Guanglei Cui",Polymethyl methacrylate/poly(vinylidene fluoride-hexafluoropropylene)/thermoplastic polyurethane/SiO2 composite polymer electrolyte,PMMA/P(VDF-HFP)/TPU/SiO2 CPE,Other,0.0085,25°C or RT,N/A (Cited Work),N/A (Cited Work),"Table 4, Row 5 (second filler)"
Trade‐offs between ion‐conducting and mechanical properties: The case of polyacrylate electrolytes,"Guoli Lu, Yaojian Zhang, Jianjun Zhang, Xiaofan Du, Zhaolin Lv, Junzhe Du, Zhiming Zhao, Yue Tang, Jingwen Zhao, Guanglei Cui",Poly(butyl methacrylate-styrene)/SiO2 composite polymer electrolyte,P(BMA-St)/SiO2 CPE,Other,0.00215,25°C or RT,N/A (Cited Work),N/A (Cited Work),"Table 4, Row 6"
Trade‐offs between ion‐conducting and mechanical properties: The case of polyacrylate electrolytes,"Guoli Lu, Yaojian Zhang, Jianjun Zhang, Xiaofan Du, Zhaolin Lv, Junzhe Du, Zhiming Zhao, Yue Tang, Jingwen Zhao, Guanglei Cui",Poly(2-hydroxyethyl acrylate-co-vinylidene fluoride)/SiO2 composite polymer electrolyte,P(HEA-VDF)/SiO2 CPE,Other,0.0041,25°C or RT,N/A (Cited Work),N/A (Cited Work),"Table 4, Row 7"
Trade‐offs between ion‐conducting and mechanical properties: The case of polyacrylate electrolytes,"Guoli Lu, Yaojian Zhang, Jianjun Zhang, Xiaofan Du, Zhaolin Lv, Junzhe Du, Zhiming Zhao, Yue Tang, Jingwen Zhao, Guanglei Cui",Polymethyl methacrylate/SiO2 composite polymer electrolyte,PMMA/SiO2 CPE,Other,2.4e-06,25°C or RT,N/A (Cited Work),N/A (Cited Work),"Table 4, Row 8"
Trade‐offs between ion‐conducting and mechanical properties: The case of polyacrylate electrolytes,"Guoli Lu, Yaojian Zhang, Jianjun Zhang, Xiaofan Du, Zhaolin Lv, Junzhe Du, Zhiming Zhao, Yue Tang, Jingwen Zhao, Guanglei Cui",Polymethyl methacrylate-polyethylene oxide/SiO2 composite polymer electrolyte,PMMA-PEO/SiO2 CPE,Other,0.000135,30°C,N/A (Cited Work),N/A (Cited Work),"Table 4, Row 9"
Trade‐offs between ion‐conducting and mechanical properties: The case of polyacrylate electrolytes,"Guoli Lu, Yaojian Zhang, Jianjun Zhang, Xiaofan Du, Zhaolin Lv, Junzhe Du, Zhiming Zhao, Yue Tang, Jingwen Zhao, Guanglei Cui",Poly(poly(ethylene glycol) methacrylate-trifluoroethyl methacrylate)/SiO2-graft-poly(ethylene glycol) methacrylate composite polymer electrolyte,P(PEGMA-TFEMA)/SiO2-PEGMA CPE,Other,3.2e-05,30°C,N/A (Cited Work),N/A (Cited Work),"Table 4, Row 11"
Trade‐offs between ion‐conducting and mechanical properties: The case of polyacrylate electrolytes,"Guoli Lu, Yaojian Zhang, Jianjun Zhang, Xiaofan Du, Zhaolin Lv, Junzhe Du, Zhiming Zhao, Yue Tang, Jingwen Zhao, Guanglei Cui",Poly(poly(ethylene glycol) phenyl ether acrylate)/SiO2 composite polymer electrolyte,P(PEGPEA)/SiO2 CPE,Other,2.16e-05,25°C or RT,N/A (Cited Work),N/A (Cited Work),"Table 4, Row 12"
Trade‐offs between ion‐conducting and mechanical properties: The case of polyacrylate electrolytes,"Guoli Lu, Yaojian Zhang, Jianjun Zhang, Xiaofan Du, Zhaolin Lv, Junzhe Du, Zhiming Zhao, Yue Tang, Jingwen Zhao, Guanglei Cui",Poly(methyl methacrylate-acrylonitrile)/Al2O3 composite polymer electrolyte,P(MMA-AN)/Al2O3 CPE,Other,0.0032,25°C or RT,N/A (Cited Work),N/A (Cited Work),"Table 4, Row 13"
Trade‐offs between ion‐conducting and mechanical properties: The case of polyacrylate electrolytes,"Guoli Lu, Yaojian Zhang, Jianjun Zhang, Xiaofan Du, Zhaolin Lv, Junzhe Du, Zhiming Zhao, Yue Tang, Jingwen Zhao, Guanglei Cui",Poly(methyl methacrylate-vinyl acetate)-co-poly(ethylene glycol) diacrylate/Al2O3 composite polymer electrolyte,P(MMA-VA)-co-PEGDA/Al2O3 CPE,Other,0.0038,25°C or RT,N/A (Cited Work),N/A (Cited Work),"Table 4, Row 14"
Trade‐offs between ion‐conducting and mechanical properties: The case of polyacrylate electrolytes,"Guoli Lu, Yaojian Zhang, Jianjun Zhang, Xiaofan Du, Zhaolin Lv, Junzhe Du, Zhiming Zhao, Yue Tang, Jingwen Zhao, Guanglei Cui",Poly(methyl acrylate-co-acryloxypropylheptamethyltrisiloxane)/polyvinyl alcohol/Al2O3 composite polymer electrolyte,P(MA-co-AHPS)/PVA/Al2O3 CPE,Other,0.00108,25°C or RT,N/A (Cited Work),N/A (Cited Work),"Table 4, Row 15"
Trade‐offs between ion‐conducting and mechanical properties: The case of polyacrylate electrolytes,"Guoli Lu, Yaojian Zhang, Jianjun Zhang, Xiaofan Du, Zhaolin Lv, Junzhe Du, Zhiming Zhao, Yue Tang, Jingwen Zhao, Guanglei Cui",Polymethyl acrylate-polyethylene oxide/α-Al2O3 composite polymer electrolyte,PMA-PEO/α-Al2O3 CPE,Other,4e-06,20°C,N/A (Cited Work),N/A (Cited Work),"Table 4, Row 16"
Trade‐offs between ion‐conducting and mechanical properties: The case of polyacrylate electrolytes,"Guoli Lu, Yaojian Zhang, Jianjun Zhang, Xiaofan Du, Zhaolin Lv, Junzhe Du, Zhiming Zhao, Yue Tang, Jingwen Zhao, Guanglei Cui",Polymethyl methacrylate/polyethylene oxide/Al2O3 composite polymer electrolyte,PMMA/PEO/Al2O3 CPE,Other,9.4e-06,25°C or RT,N/A (Cited Work),N/A (Cited Work),"Table 4, Row 17"
Trade‐offs between ion‐conducting and mechanical properties: The case of polyacrylate electrolytes,"Guoli Lu, Yaojian Zhang, Jianjun Zhang, Xiaofan Du, Zhaolin Lv, Junzhe Du, Zhiming Zhao, Yue Tang, Jingwen Zhao, Guanglei Cui",Polymethyl methacrylate/TiO2 composite polymer electrolyte,PMMA/TiO2 CPE,Other,0.0003,30°C,N/A (Cited Work),N/A (Cited Work),"Table 4, Row 18"
Trade‐offs between ion‐conducting and mechanical properties: The case of polyacrylate electrolytes,"Guoli Lu, Yaojian Zhang, Jianjun Zhang, Xiaofan Du, Zhaolin Lv, Junzhe Du, Zhiming Zhao, Yue Tang, Jingwen Zhao, Guanglei Cui",Poly(methyl methacrylate-acrylonitrile)/TiO2-graft-polymethyl methacrylate composite polymer electrolyte,P(MMA-AN)/TiO2-PMMA CPE,Other,0.00102,25°C or RT,N/A (Cited Work),N/A (Cited Work),"Table 4, Row 19"
Trade‐offs between ion‐conducting and mechanical properties: The case of polyacrylate electrolytes,"Guoli Lu, Yaojian Zhang, Jianjun Zhang, Xiaofan Du, Zhaolin Lv, Junzhe Du, Zhiming Zhao, Yue Tang, Jingwen Zhao, Guanglei Cui",Polymethyl methacrylate/poly(acrylonitrile-vinyl acetate)/TiO2 composite polymer electrolyte,PMMA/P(AN-VA)/TiO2 CPE,Other,0.0045,30°C,N/A (Cited Work),N/A (Cited Work),"Table 4, Row 20"
Trade‐offs between ion‐conducting and mechanical properties: The case of polyacrylate electrolytes,"Guoli Lu, Yaojian Zhang, Jianjun Zhang, Xiaofan Du, Zhaolin Lv, Junzhe Du, Zhiming Zhao, Yue Tang, Jingwen Zhao, Guanglei Cui",Polymethyl methacrylate/poly(acrylonitrile-styrene)/TiO2 composite polymer electrolyte,PMMA/P(AN-St)/TiO2 CPE,Other,0.000105,30°C,N/A (Cited Work),N/A (Cited Work),"Table 4, Row 21"
Trade‐offs between ion‐conducting and mechanical properties: The case of polyacrylate electrolytes,"Guoli Lu, Yaojian Zhang, Jianjun Zhang, Xiaofan Du, Zhaolin Lv, Junzhe Du, Zhiming Zhao, Yue Tang, Jingwen Zhao, Guanglei Cui",Polyvinylidene fluoride/TiO2-graft-polymethyl methacrylate composite polymer electrolyte,PVDF/TiO2-PMMA CPE,Other,0.00295,20°C,N/A (Cited Work),N/A (Cited Work),"Table 4, Row 22"
Trade‐offs between ion‐conducting and mechanical properties: The case of polyacrylate electrolytes,"Guoli Lu, Yaojian Zhang, Jianjun Zhang, Xiaofan Du, Zhaolin Lv, Junzhe Du, Zhiming Zhao, Yue Tang, Jingwen Zhao, Guanglei Cui",Poly(poly(ethylene glycol) methacrylate-styrene-maleic anhydride)/TiO2 composite polymer electrolyte,P(PEGMA-SMA)/TiO2 CPE,Other,0.00011,30°C,N/A (Cited Work),N/A (Cited Work),"Table 4, Row 23"
Trade‐offs between ion‐conducting and mechanical properties: The case of polyacrylate electrolytes,"Guoli Lu, Yaojian Zhang, Jianjun Zhang, Xiaofan Du, Zhaolin Lv, Junzhe Du, Zhiming Zhao, Yue Tang, Jingwen Zhao, Guanglei Cui",Poly(methyl methacrylate-acrylonitrile)/poly(ethylene glycol) diacrylate/SnO2 composite polymer electrolyte,P(MMA-AN)/P(PEGDA)/SnO2 CPE,Other,0.00154,25°C or RT,N/A (Cited Work),N/A (Cited Work),"Table 4, Row 24"
Trade‐offs between ion‐conducting and mechanical properties: The case of polyacrylate electrolytes,"Guoli Lu, Yaojian Zhang, Jianjun Zhang, Xiaofan Du, Zhaolin Lv, Junzhe Du, Zhiming Zhao, Yue Tang, Jingwen Zhao, Guanglei Cui",Polyvinylidene fluoride-hexafluoropropylene/ZrO2-graft-polymethyl methacrylate composite polymer electrolyte,PVDF-HFP/ZrO2-PMMA CPE,Other,0.00359,25°C or RT,N/A (Cited Work),N/A (Cited Work),"Table 4, Row 25"
Trade‐offs between ion‐conducting and mechanical properties: The case of polyacrylate electrolytes,"Guoli Lu, Yaojian Zhang, Jianjun Zhang, Xiaofan Du, Zhaolin Lv, Junzhe Du, Zhiming Zhao, Yue Tang, Jingwen Zhao, Guanglei Cui",Polymethyl methacrylate/Montmorillonite composite polymer electrolyte,PMMA/MMT CPE,Other,0.0008,25°C or RT,N/A (Cited Work),N/A (Cited Work),"Table 4, Row 26"
Trade‐offs between ion‐conducting and mechanical properties: The case of polyacrylate electrolytes,"Guoli Lu, Yaojian Zhang, Jianjun Zhang, Xiaofan Du, Zhaolin Lv, Junzhe Du, Zhiming Zhao, Yue Tang, Jingwen Zhao, Guanglei Cui",Polymethyl methacrylate/Montmorillonite-dimethyl octadecyl ammonium chloride composite polymer electrolyte,PMMA/MMT-DDAC CPE,Other,0.0006,30°C,N/A (Cited Work),N/A (Cited Work),"Table 4, Row 27"
Trade‐offs between ion‐conducting and mechanical properties: The case of polyacrylate electrolytes,"Guoli Lu, Yaojian Zhang, Jianjun Zhang, Xiaofan Du, Zhaolin Lv, Junzhe Du, Zhiming Zhao, Yue Tang, Jingwen Zhao, Guanglei Cui",Polymethyl methacrylate/polyvinylidene fluoride/Montmorillonite-polypyrrole composite polymer electrolyte,PMMA/PVDF/MMT-PPy CPE,Other,0.00245,20°C,N/A (Cited Work),N/A (Cited Work),"Table 4, Row 28"
Trade‐offs between ion‐conducting and mechanical properties: The case of polyacrylate electrolytes,"Guoli Lu, Yaojian Zhang, Jianjun Zhang, Xiaofan Du, Zhaolin Lv, Junzhe Du, Zhiming Zhao, Yue Tang, Jingwen Zhao, Guanglei Cui",Polymethyl methacrylate/polyvinylidene fluoride/Montmorillonite-polypyrrole composite polymer electrolyte,PMMA/PVDF/MMT-PPy CPE,Other,0.0012,25°C or RT,N/A (Cited Work),N/A (Cited Work),"Table 4, Row 29"
Trade‐offs between ion‐conducting and mechanical properties: The case of polyacrylate electrolytes,"Guoli Lu, Yaojian Zhang, Jianjun Zhang, Xiaofan Du, Zhaolin Lv, Junzhe Du, Zhiming Zhao, Yue Tang, Jingwen Zhao, Guanglei Cui",Poly(poly(ethylene glycol) methacrylate)/Montmorillonite composite polymer electrolyte,P(PEGMA)/MMT CPE,Other,0.0004,30°C,N/A (Cited Work),N/A (Cited Work),"Table 4, Row 30"
Trade‐offs between ion‐conducting and mechanical properties: The case of polyacrylate electrolytes,"Guoli Lu, Yaojian Zhang, Jianjun Zhang, Xiaofan Du, Zhaolin Lv, Junzhe Du, Zhiming Zhao, Yue Tang, Jingwen Zhao, Guanglei Cui",Poly(poly(ethylene glycol) methacrylate)/Lithium Aluminum Titanium Phosphate composite polymer electrolyte,P(PEGMA)/LATP CPE,Other,0.0002,25°C or RT,N/A (Cited Work),N/A (Cited Work),"Table 4, Row 31"
Trade‐offs between ion‐conducting and mechanical properties: The case of polyacrylate electrolytes,"Guoli Lu, Yaojian Zhang, Jianjun Zhang, Xiaofan Du, Zhaolin Lv, Junzhe Du, Zhiming Zhao, Yue Tang, Jingwen Zhao, Guanglei Cui",Poly(poly(ethylene glycol) methacrylate)/Lithium Thiophosphate Chloride composite polymer electrolyte,P(PEGMA)/LiPSCl CPE,Other,0.00046,25°C or RT,N/A (Cited Work),N/A (Cited Work),"Table 4, Row 32"
Trade‐offs between ion‐conducting and mechanical properties: The case of polyacrylate electrolytes,"Guoli Lu, Yaojian Zhang, Jianjun Zhang, Xiaofan Du, Zhaolin Lv, Junzhe Du, Zhiming Zhao, Yue Tang, Jingwen Zhao, Guanglei Cui",Lithium Aluminum Titanium Phosphate-Poly(poly(ethylene glycol) methacrylate) composite polymer electrolyte,LATP-PEGMA CPE,Other,0.0002,RT,"In situ polymerization of PEGMA, N/A (Cited Work)","3D SIE skeletons with continuous percolating Li+ channels, N/A (Cited Work)","Main text, Section 7.3, paragraph 2, referring to Ref 224"
Trade‐offs between ion‐conducting and mechanical properties: The case of polyacrylate electrolytes,"Guoli Lu, Yaojian Zhang, Jianjun Zhang, Xiaofan Du, Zhaolin Lv, Junzhe Du, Zhiming Zhao, Yue Tang, Jingwen Zhao, Guanglei Cui",Lithium Thiophosphate Chloride-Poly(poly(ethylene glycol) methacrylate) composite polymer electrolyte,Li6PS5Cl-PEGMA CPE,Other,0.00046,RT,"In situ polymerization of PEGMA, N/A (Cited Work)","3D SIE skeletons with continuous percolating Li+ channels, N/A (Cited Work)","Main text, Section 7.3, paragraph 2, referring to Ref 225"
Trade‐offs between ion‐conducting and mechanical properties: The case of polyacrylate electrolytes,"Guoli Lu, Yaojian Zhang, Jianjun Zhang, Xiaofan Du, Zhaolin Lv, Junzhe Du, Zhiming Zhao, Yue Tang, Jingwen Zhao, Guanglei Cui",Polymer electrolyte with varying PMMA content,,Polymer,0.009,Not specified,Not specified,"Base polymer electrolyte, likely without PMMA filler. Composition might be related to Figure 3B.",Figure: _page_7_Figure_3.jpeg
Trade‐offs between ion‐conducting and mechanical properties: The case of polyacrylate electrolytes,"Guoli Lu, Yaojian Zhang, Jianjun Zhang, Xiaofan Du, Zhaolin Lv, Junzhe Du, Zhiming Zhao, Yue Tang, Jingwen Zhao, Guanglei Cui",Polymer electrolyte with varying PMMA content,,Polymer,0.004,Not specified,Not specified,Composite polymer electrolyte.,Figure: _page_7_Figure_3.jpeg
Trade‐offs between ion‐conducting and mechanical properties: The case of polyacrylate electrolytes,"Guoli Lu, Yaojian Zhang, Jianjun Zhang, Xiaofan Du, Zhaolin Lv, Junzhe Du, Zhiming Zhao, Yue Tang, Jingwen Zhao, Guanglei Cui",Polymer electrolyte with varying PMMA content,,Polymer,0.002,Not specified,Not specified,Composite polymer electrolyte.,Figure: _page_7_Figure_3.jpeg
Trade‐offs between ion‐conducting and mechanical properties: The case of polyacrylate electrolytes,"Guoli Lu, Yaojian Zhang, Jianjun Zhang, Xiaofan Du, Zhaolin Lv, Junzhe Du, Zhiming Zhao, Yue Tang, Jingwen Zhao, Guanglei Cui",Polymer electrolyte with varying PMMA content,,Polymer,0.0012,Not specified,Not specified,Composite polymer electrolyte.,Figure: _page_7_Figure_3.jpeg
Trade‐offs between ion‐conducting and mechanical properties: The case of polyacrylate electrolytes,"Guoli Lu, Yaojian Zhang, Jianjun Zhang, Xiaofan Du, Zhaolin Lv, Junzhe Du, Zhiming Zhao, Yue Tang, Jingwen Zhao, Guanglei Cui",Polymer electrolyte with varying PMMA content,,Polymer,0.0005,Not specified,Not specified,Composite polymer electrolyte.,Figure: _page_7_Figure_3.jpeg
Trade‐offs between ion‐conducting and mechanical properties: The case of polyacrylate electrolytes,"Guoli Lu, Yaojian Zhang, Jianjun Zhang, Xiaofan Du, Zhaolin Lv, Junzhe Du, Zhiming Zhao, Yue Tang, Jingwen Zhao, Guanglei Cui",Polymer electrolyte with varying PMMA content,,Polymer,8e-05,Not specified,Not specified,Composite polymer electrolyte.,Figure: _page_7_Figure_3.jpeg
Trade‐offs between ion‐conducting and mechanical properties: The case of polyacrylate electrolytes,"Guoli Lu, Yaojian Zhang, Jianjun Zhang, Xiaofan Du, Zhaolin Lv, Junzhe Du, Zhiming Zhao, Yue Tang, Jingwen Zhao, Guanglei Cui",Polymer electrolyte with varying PMMA content,,Polymer,4e-05,Not specified,Not specified,Composite polymer electrolyte.,Figure: _page_7_Figure_3.jpeg
Trade‐offs between ion‐conducting and mechanical properties: The case of polyacrylate electrolytes,"Guoli Lu, Yaojian Zhang, Jianjun Zhang, Xiaofan Du, Zhaolin Lv, Junzhe Du, Zhiming Zhao, Yue Tang, Jingwen Zhao, Guanglei Cui",Polymer electrolyte with varying PMMA content,,Polymer,2.5e-05,Not specified,Not specified,Composite polymer electrolyte.,Figure: _page_7_Figure_3.jpeg
Trade‐offs between ion‐conducting and mechanical properties: The case of polyacrylate electrolytes,"Guoli Lu, Yaojian Zhang, Jianjun Zhang, Xiaofan Du, Zhaolin Lv, Junzhe Du, Zhiming Zhao, Yue Tang, Jingwen Zhao, Guanglei Cui",Polymer electrolyte with varying PMMA content,,Polymer,2e-05,Not specified,Not specified,Composite polymer electrolyte.,Figure: _page_7_Figure_3.jpeg
Trade‐offs between ion‐conducting and mechanical properties: The case of polyacrylate electrolytes,"Guoli Lu, Yaojian Zhang, Jianjun Zhang, Xiaofan Du, Zhaolin Lv, Junzhe Du, Zhiming Zhao, Yue Tang, Jingwen Zhao, Guanglei Cui",Polymer electrolyte with varying PMMA content,,Polymer,1.8e-05,Not specified,Not specified,Composite polymer electrolyte.,Figure: _page_7_Figure_3.jpeg
Trade‐offs between ion‐conducting and mechanical properties: The case of polyacrylate electrolytes,"Guoli Lu, Yaojian Zhang, Jianjun Zhang, Xiaofan Du, Zhaolin Lv, Junzhe Du, Zhiming Zhao, Yue Tang, Jingwen Zhao, Guanglei Cui",Polymer electrolyte with VG architecture,VG,Polymer,0.1,Not specified,Not specified,"Gel polymer electrolyte with a specific polymer architecture labeled VG, swollen with liquid electrolyte.",Figure: _page_7_Figure_3.jpeg
Trade‐offs between ion‐conducting and mechanical properties: The case of polyacrylate electrolytes,"Guoli Lu, Yaojian Zhang, Jianjun Zhang, Xiaofan Du, Zhaolin Lv, Junzhe Du, Zhiming Zhao, Yue Tang, Jingwen Zhao, Guanglei Cui",Polymer electrolyte with VG architecture,VG,Polymer,0.25,Not specified,Not specified,"Gel polymer electrolyte with a specific polymer architecture labeled VG, swollen with liquid electrolyte.",Figure: _page_7_Figure_3.jpeg
Trade‐offs between ion‐conducting and mechanical properties: The case of polyacrylate electrolytes,"Guoli Lu, Yaojian Zhang, Jianjun Zhang, Xiaofan Du, Zhaolin Lv, Junzhe Du, Zhiming Zhao, Yue Tang, Jingwen Zhao, Guanglei Cui",Polymer electrolyte with VG architecture,VG,Polymer,0.8,Not specified,Not specified,"Gel polymer electrolyte with a specific polymer architecture labeled VG, swollen with liquid electrolyte.",Figure: _page_7_Figure_3.jpeg
Trade‐offs between ion‐conducting and mechanical properties: The case of polyacrylate electrolytes,"Guoli Lu, Yaojian Zhang, Jianjun Zhang, Xiaofan Du, Zhaolin Lv, Junzhe Du, Zhiming Zhao, Yue Tang, Jingwen Zhao, Guanglei Cui",Polymer electrolyte with VG architecture,VG,Polymer,1.1,Not specified,Not specified,"Gel polymer electrolyte with a specific polymer architecture labeled VG, swollen with liquid electrolyte.",Figure: _page_7_Figure_3.jpeg
