Repository: bhattadeb34/FACT_Data_Extraction_Scientific_Papers

File: master_conductivity_data.csv (part 22 of 52)
paper_title,paper_authors,full_name,acronym,material_class,ionic_conductivity_S_per_cm,temperature,processing_method,material_description,source_location
Trade‐offs between ion‐conducting and mechanical properties: The case of polyacrylate electrolytes,"Guoli Lu, Yaojian Zhang, Jianjun Zhang, Xiaofan Du, Zhaolin Lv, Junzhe Du, Zhiming Zhao, Yue Tang, Jingwen Zhao, Guanglei Cui",Polymer electrolyte with VG architecture,VG,Polymer,1.2,Not specified,Not specified,"Gel polymer electrolyte with a specific polymer architecture labeled VG, swollen with liquid electrolyte.",Figure: _page_7_Figure_3.jpeg
Trade‐offs between ion‐conducting and mechanical properties: The case of polyacrylate electrolytes,"Guoli Lu, Yaojian Zhang, Jianjun Zhang, Xiaofan Du, Zhaolin Lv, Junzhe Du, Zhiming Zhao, Yue Tang, Jingwen Zhao, Guanglei Cui",Polymer electrolyte with TRI architecture,TRI,Polymer,0.05,Not specified,Not specified,"Gel polymer electrolyte with a specific polymer architecture labeled TRI, swollen with liquid electrolyte.",Figure: _page_7_Figure_3.jpeg
Trade‐offs between ion‐conducting and mechanical properties: The case of polyacrylate electrolytes,"Guoli Lu, Yaojian Zhang, Jianjun Zhang, Xiaofan Du, Zhaolin Lv, Junzhe Du, Zhiming Zhao, Yue Tang, Jingwen Zhao, Guanglei Cui",Polymer electrolyte with TRI architecture,TRI,Polymer,0.08,Not specified,Not specified,"Gel polymer electrolyte with a specific polymer architecture labeled TRI, swollen with liquid electrolyte.",Figure: _page_7_Figure_3.jpeg
Trade‐offs between ion‐conducting and mechanical properties: The case of polyacrylate electrolytes,"Guoli Lu, Yaojian Zhang, Jianjun Zhang, Xiaofan Du, Zhaolin Lv, Junzhe Du, Zhiming Zhao, Yue Tang, Jingwen Zhao, Guanglei Cui",Polymer electrolyte with TRI architecture,TRI,Polymer,0.18,Not specified,Not specified,"Gel polymer electrolyte with a specific polymer architecture labeled TRI, swollen with liquid electrolyte.",Figure: _page_7_Figure_3.jpeg
Trade‐offs between ion‐conducting and mechanical properties: The case of polyacrylate electrolytes,"Guoli Lu, Yaojian Zhang, Jianjun Zhang, Xiaofan Du, Zhaolin Lv, Junzhe Du, Zhiming Zhao, Yue Tang, Jingwen Zhao, Guanglei Cui",Polymer electrolyte with TRI architecture,TRI,Polymer,0.3,Not specified,Not specified,"Gel polymer electrolyte with a specific polymer architecture labeled TRI, swollen with liquid electrolyte.",Figure: _page_7_Figure_3.jpeg
Trade‐offs between ion‐conducting and mechanical properties: The case of polyacrylate electrolytes,"Guoli Lu, Yaojian Zhang, Jianjun Zhang, Xiaofan Du, Zhaolin Lv, Junzhe Du, Zhiming Zhao, Yue Tang, Jingwen Zhao, Guanglei Cui",Polymer electrolyte with TRI architecture,TRI,Polymer,0.28,Not specified,Not specified,"Gel polymer electrolyte with a specific polymer architecture labeled TRI, swollen with liquid electrolyte.",Figure: _page_7_Figure_3.jpeg
Trade‐offs between ion‐conducting and mechanical properties: The case of polyacrylate electrolytes,"Guoli Lu, Yaojian Zhang, Jianjun Zhang, Xiaofan Du, Zhaolin Lv, Junzhe Du, Zhiming Zhao, Yue Tang, Jingwen Zhao, Guanglei Cui",Polymer electrolyte with RAN architecture,RAN,Polymer,0.05,Not specified,Not specified,"Gel polymer electrolyte with a specific polymer architecture labeled RAN, swollen with liquid electrolyte.",Figure: _page_7_Figure_3.jpeg
Trade‐offs between ion‐conducting and mechanical properties: The case of polyacrylate electrolytes,"Guoli Lu, Yaojian Zhang, Jianjun Zhang, Xiaofan Du, Zhaolin Lv, Junzhe Du, Zhiming Zhao, Yue Tang, Jingwen Zhao, Guanglei Cui",Polymer electrolyte with RAN architecture,RAN,Polymer,0.08,Not specified,Not specified,"Gel polymer electrolyte with a specific polymer architecture labeled RAN, swollen with liquid electrolyte.",Figure: _page_7_Figure_3.jpeg
Trade‐offs between ion‐conducting and mechanical properties: The case of polyacrylate electrolytes,"Guoli Lu, Yaojian Zhang, Jianjun Zhang, Xiaofan Du, Zhaolin Lv, Junzhe Du, Zhiming Zhao, Yue Tang, Jingwen Zhao, Guanglei Cui",Polymer electrolyte with RAN architecture,RAN,Polymer,0.1,Not specified,Not specified,"Gel polymer electrolyte with a specific polymer architecture labeled RAN, swollen with liquid electrolyte.",Figure: _page_7_Figure_3.jpeg
Trade‐offs between ion‐conducting and mechanical properties: The case of polyacrylate electrolytes,"Guoli Lu, Yaojian Zhang, Jianjun Zhang, Xiaofan Du, Zhaolin Lv, Junzhe Du, Zhiming Zhao, Yue Tang, Jingwen Zhao, Guanglei Cui",Polymer electrolyte with RAN architecture,RAN,Polymer,0.25,Not specified,Not specified,"Gel polymer electrolyte with a specific polymer architecture labeled RAN, swollen with liquid electrolyte.",Figure: _page_7_Figure_3.jpeg
Trade‐offs between ion‐conducting and mechanical properties: The case of polyacrylate electrolytes,"Guoli Lu, Yaojian Zhang, Jianjun Zhang, Xiaofan Du, Zhaolin Lv, Junzhe Du, Zhiming Zhao, Yue Tang, Jingwen Zhao, Guanglei Cui",Polymer electrolyte with RAN architecture,RAN,Polymer,0.27,Not specified,Not specified,"Gel polymer electrolyte with a specific polymer architecture labeled RAN, swollen with liquid electrolyte.",Figure: _page_7_Figure_3.jpeg
Recent advances in solid state metal air batteries,"Qi Sun, Lei Dai, Tingting Luo, Ling Wang, Feng Liang, Shan Liu",Sulfide electrolytes,,Ceramic,0.001,RT,N/A (Cited Work),N/A (Cited Work),"Main text, Section 3.2"
Recent advances in solid state metal air batteries,"Qi Sun, Lei Dai, Tingting Luo, Ling Wang, Feng Liang, Shan Liu",Lithium Aluminum Germanium Phosphate,LAGP,Ceramic,0.0001,RT,N/A (Cited Work),N/A (Cited Work),"Table 1, Row 1"
Recent advances in solid state metal air batteries,"Qi Sun, Lei Dai, Tingting Luo, Ling Wang, Feng Liang, Shan Liu",Lithium Aluminum Germanium Phosphate,LAGP,Ceramic,0.0002,RT,N/A (Cited Work),N/A (Cited Work),"Table 1, Row 2"
Recent advances in solid state metal air batteries,"Qi Sun, Lei Dai, Tingting Luo, Ling Wang, Feng Liang, Shan Liu",Lithium Aluminum Titanium Phosphate,LATP,Ceramic,0.0007,RT,N/A (Cited Work),N/A (Cited Work),"Table 1, Row 3"
Recent advances in solid state metal air batteries,"Qi Sun, Lei Dai, Tingting Luo, Ling Wang, Feng Liang, Shan Liu",Lithium Aluminum Titanium Phosphate,LATP,Ceramic,7.1e-05,RT,N/A (Cited Work),N/A (Cited Work),"Table 1, Row 4"
Recent advances in solid state metal air batteries,"Qi Sun, Lei Dai, Tingting Luo, Ling Wang, Feng Liang, Shan Liu",Lithium Aluminum Germanium Phosphate,LAGP,Ceramic,3e-05,25°C,N/A (Cited Work),N/A (Cited Work),"Table 1, Row 7"
Recent advances in solid state metal air batteries,"Qi Sun, Lei Dai, Tingting Luo, Ling Wang, Feng Liang, Shan Liu",Lithium Lanthanum Zirconium Tantalum Oxide,LLZTO,Ceramic,0.0016,25°C,N/A (Cited Work),N/A (Cited Work),"Table 1, Row 8"
Recent advances in solid state metal air batteries,"Qi Sun, Lei Dai, Tingting Luo, Ling Wang, Feng Liang, Shan Liu",Lithium Aluminum Germanium Phosphate,LAGP,Ceramic,0.00039,25°C,N/A (Cited Work),N/A (Cited Work),"Table 1, Row 11"
Recent advances in solid state metal air batteries,"Qi Sun, Lei Dai, Tingting Luo, Ling Wang, Feng Liang, Shan Liu",Lithium Aluminum Germanium Phosphate,LAGP,Ceramic,0.00045,25°C,N/A (Cited Work),N/A (Cited Work),"Table 1, Row 13"
Recent advances in solid state metal air batteries,"Qi Sun, Lei Dai, Tingting Luo, Ling Wang, Feng Liang, Shan Liu",Plastic Crystal Electrolyte,PCE,Other,0.000243,RT,N/A (Cited Work),N/A (Cited Work),"Table 1, Row 14"
Recent advances in solid state metal air batteries,"Qi Sun, Lei Dai, Tingting Luo, Ling Wang, Feng Liang, Shan Liu",Lithium Lanthanum Zirconium Tantalum Oxide,LLZTO,Ceramic,0.0016,25°C,N/A (Cited Work),N/A (Cited Work),"Table 1, Row 15"
Recent advances in solid state metal air batteries,"Qi Sun, Lei Dai, Tingting Luo, Ling Wang, Feng Liang, Shan Liu",Lithium-ion exchanged zeolite X membrane,LiXZM,Ceramic,0.000267,25°C,N/A (Cited Work),N/A (Cited Work),"Table 1, Row 16"
Recent advances in solid state metal air batteries,"Qi Sun, Lei Dai, Tingting Luo, Ling Wang, Feng Liang, Shan Liu",Poly(vinylidene fluoride-hexafluoropropylene) with SiO2 filler,PVDF-HFP/SiO2,Other,0.001,RT,N/A (Cited Work),N/A (Cited Work),"Main text, Section 4.2"
Recent advances in solid state metal air batteries,"Qi Sun, Lei Dai, Tingting Luo, Ling Wang, Feng Liang, Shan Liu",Sodium Super Ionic Conductor,NASICON,Ceramic,0.00239,RT,N/A (Cited Work),N/A (Cited Work),"Main text, Section 4.3"
Recent advances in solid state metal air batteries,"Qi Sun, Lei Dai, Tingting Luo, Ling Wang, Feng Liang, Shan Liu",Poly(vinyl alcohol)/Poly(acrylic acid)/Potassium Hydroxide,PVA/PAA/KOH,Other,0.301,RT,N/A (Cited Work),N/A (Cited Work),"Main text, Section 5.2"
Functionalized Thiophosphate and Oxidic Filler Particles for Hybrid Solid Electrolytes,"Laura Helmers, Finn Frankenberg, Julian Brokmann, Christine Burmeister, Annika Buchheit, Arno Kwade, Peter Michalowski",Polyethylene oxide - polyethylene glycol - lithium bis(trifluoromethane)sulfonimide with silane functionalized thiophosphate filler particles,PEO-PEG-LiTFSI with functionalized thiophosphate FPs,Other,0.0001,RT,"Silane (CTMS) added to ACN-thiophosphate filler suspension, stirred magnetically at 60°C for 1 h. Polymer (PEO:PEG 80:20 wt.%) and LiTFSI added, homogenized in dissolver (DISPERMAT LC) with 40 mm toothed disc, rotational speed 2000 rpm for 5 min, then 5000 rpm for 25 min. Coated by applicator with doctor blade at 30°C, speed 5 mm/s onto non-stick release foil. Three layers coated with 10 min drying time each. Fused at 80°C.","Polymer matrix of polyethylene oxide (Mw=900,000 g/mol) and polyethylene glycol (Mw=2,000 g/mol) with lithium salt bis(trifluoromethane)sulfonimide. Filler particles are silane functionalized thiophosphate.",Abstract
Functionalized Thiophosphate and Oxidic Filler Particles for Hybrid Solid Electrolytes,"Laura Helmers, Finn Frankenberg, Julian Brokmann, Christine Burmeister, Annika Buchheit, Arno Kwade, Peter Michalowski",Polyethylene oxide solid electrolyte,PEO,Polymer,1.7e-05,RT,"Homogenized in a dissolver (DISPERMAT LC) with 40 mm toothed disc, rotational speed 2000 rpm for 5 min, then 5000 rpm for 25 min. Coated by applicator with doctor blade at 30°C, speed 5 mm/s onto non-stick release foil. Three layers coated with 10 min drying time each. Fused at 80°C.","Pure polyethylene oxide solid electrolyte (composed of PEO, PEG, and LiTFSI, based on overall context of the paper's 'pure PSE').",Abstract
Functionalized Thiophosphate and Oxidic Filler Particles for Hybrid Solid Electrolytes,"Laura Helmers, Finn Frankenberg, Julian Brokmann, Christine Burmeister, Annika Buchheit, Arno Kwade, Peter Michalowski",Poly(ethylene oxide),PEO,Polymer,2e-05,RT,N/A (Cited Work),N/A (Cited Work),"Introduction, paragraph 3 (references [5,6])"
Functionalized Thiophosphate and Oxidic Filler Particles for Hybrid Solid Electrolytes,"Laura Helmers, Finn Frankenberg, Julian Brokmann, Christine Burmeister, Annika Buchheit, Arno Kwade, Peter Michalowski",Lithium lanthanum zirconium oxide,LLZO,Ceramic,0.0002,RT,N/A (Cited Work),N/A (Cited Work),"Introduction, paragraph 3 (reference [8])"
Functionalized Thiophosphate and Oxidic Filler Particles for Hybrid Solid Electrolytes,"Laura Helmers, Finn Frankenberg, Julian Brokmann, Christine Burmeister, Annika Buchheit, Arno Kwade, Peter Michalowski",Lithium Silicon Phosphorus Sulfide Chloride,Li9.54Si1.74P1.44S11.7Cl0.3,Ceramic,0.025,RT,N/A (Cited Work),N/A (Cited Work),"Introduction, paragraph 3 (reference [14])"
Functionalized Thiophosphate and Oxidic Filler Particles for Hybrid Solid Electrolytes,"Laura Helmers, Finn Frankenberg, Julian Brokmann, Christine Burmeister, Annika Buchheit, Arno Kwade, Peter Michalowski",Lithium Lanthanum Titanate fibers coated with Polyethylene Oxide,LLTO-PEO,Other,0.0005,RT,N/A (Cited Work),N/A (Cited Work),"Introduction, paragraph 4 (reference [18])"
Functionalized Thiophosphate and Oxidic Filler Particles for Hybrid Solid Electrolytes,"Laura Helmers, Finn Frankenberg, Julian Brokmann, Christine Burmeister, Annika Buchheit, Arno Kwade, Peter Michalowski",Lithium Lanthanum Tantalum Zirconate with Ionic Liquid,LLZTO with ionic liquid,Other,0.00022,RT,N/A (Cited Work),N/A (Cited Work),"Introduction, paragraph 4 (reference [21])"
Functionalized Thiophosphate and Oxidic Filler Particles for Hybrid Solid Electrolytes,"Laura Helmers, Finn Frankenberg, Julian Brokmann, Christine Burmeister, Annika Buchheit, Arno Kwade, Peter Michalowski",Polyethylene oxide matrix with silanized Lithium Germanium Phosphorus Sulfide,PEO-LGPS,Other,0.001,RT,N/A (Cited Work),N/A (Cited Work),"Introduction, paragraph 4 (reference [23])"
Functionalized Thiophosphate and Oxidic Filler Particles for Hybrid Solid Electrolytes,"Laura Helmers, Finn Frankenberg, Julian Brokmann, Christine Burmeister, Annika Buchheit, Arno Kwade, Peter Michalowski",Lithium Phosphorus Sulfide,LPS-submicron,Ceramic,0.000398,RT (Assumed for filler particle intrinsic conductivity),N/A (Cited Work),"Crystalline β-LPS, raw density 1.8 g/cm³, particle size <1 μm. From reference [42].","Table 1, Row 'LPS-submicron'"
Functionalized Thiophosphate and Oxidic Filler Particles for Hybrid Solid Electrolytes,"Laura Helmers, Finn Frankenberg, Julian Brokmann, Christine Burmeister, Annika Buchheit, Arno Kwade, Peter Michalowski",Lithium Phosphorus Sulfide,LPS-amorphous,Ceramic,0.00033,RT (Assumed for filler particle intrinsic conductivity),N/A (Cited Work),"Amorphous LPS, raw density 1.8 g/cm³, particle size 8 μm. From reference [41].","Table 1, Row 'LPS-amorphous'"
Functionalized Thiophosphate and Oxidic Filler Particles for Hybrid Solid Electrolytes,"Laura Helmers, Finn Frankenberg, Julian Brokmann, Christine Burmeister, Annika Buchheit, Arno Kwade, Peter Michalowski",Lithium Phosphorus Sulfide,LPS-micron,Ceramic,0.000259,RT (Assumed for filler particle intrinsic conductivity),N/A (Cited Work),"Crystalline β-LPS, raw density 1.8 g/cm³, particle size 8.5 μm. From reference [42].","Table 1, Row 'LPS-micron'"
Functionalized Thiophosphate and Oxidic Filler Particles for Hybrid Solid Electrolytes,"Laura Helmers, Finn Frankenberg, Julian Brokmann, Christine Burmeister, Annika Buchheit, Arno Kwade, Peter Michalowski",Lithium Phosphorus Sulfide Chloride,Argyrodite (Li6PS5Cl),Ceramic,0.00087,RT (Assumed for filler particle intrinsic conductivity),N/A (details not provided for filler material synthesis),"Crystalline Li6PS5Cl, raw density 1.64 g/cm³, particle size 3 μm.","Table 1, Row 'Argyrodite'"
Functionalized Thiophosphate and Oxidic Filler Particles for Hybrid Solid Electrolytes,"Laura Helmers, Finn Frankenberg, Julian Brokmann, Christine Burmeister, Annika Buchheit, Arno Kwade, Peter Michalowski",Lithium Aluminum Titanium Phosphate,LATP (Li1.3Al0.3Ti1.7P3O12),Ceramic,0.0002,RT (Assumed for filler particle intrinsic conductivity),N/A (Cited Work),"Raw density 2.9 g/cm³, particle size 1.78 μm. From reference [39].","Table 1, Row 'LATP'"
Functionalized Thiophosphate and Oxidic Filler Particles for Hybrid Solid Electrolytes,"Laura Helmers, Finn Frankenberg, Julian Brokmann, Christine Burmeister, Annika Buchheit, Arno Kwade, Peter Michalowski",Lithium Aluminum Titanium Phosphate,LATP grinded (Li1.3Al0.3Ti1.7P3O12),Ceramic,0.0002,RT (Assumed for filler particle intrinsic conductivity),N/A (Cited Work),"Raw density 2.9 g/cm³, particle size 0.085 μm. From reference [39].","Table 1, Row 'LATP grinded'"
Functionalized Thiophosphate and Oxidic Filler Particles for Hybrid Solid Electrolytes,"Laura Helmers, Finn Frankenberg, Julian Brokmann, Christine Burmeister, Annika Buchheit, Arno Kwade, Peter Michalowski",Polyethylene oxide - polyethylene glycol - lithium bis(trifluoromethane)sulfonimide with Lithium Phosphorus Sulfide filler particles,PEO-PEG-LiTFSI-LPS,Other,4.75e-06,RT,"Thiophosphate filler particles dispersed in acetonitrile (ACN). Polymer (PEO:PEG 80:20 wt.%) and LiTFSI dissolved/dispersed using shaking plate. Coated by applicator with doctor blade at 30°C, speed 5 mm/s onto non-stick release foil. Three layers coated with 10 min drying time each. Fused at 80°C.","Polymer matrix of polyethylene oxide (Mw=900,000 g/mol) and polyethylene glycol (Mw=2,000 g/mol) with lithium salt bis(trifluoromethane)sulfonimide. Filler particles are Lithium Phosphorus Sulfide (LPS).","Figure 1(b), table in caption, row 'Shaking plate'"
Functionalized Thiophosphate and Oxidic Filler Particles for Hybrid Solid Electrolytes,"Laura Helmers, Finn Frankenberg, Julian Brokmann, Christine Burmeister, Annika Buchheit, Arno Kwade, Peter Michalowski",Polyethylene oxide - polyethylene glycol - lithium bis(trifluoromethane)sulfonimide with Lithium Phosphorus Sulfide filler particles,PEO-PEG-LiTFSI-LPS,Other,7.61e-06,RT,"Thiophosphate filler particles dispersed in acetonitrile (ACN). Polymer (PEO:PEG 80:20 wt.%) and LiTFSI dissolved/dispersed using magnetic stirrer. Coated by applicator with doctor blade at 30°C, speed 5 mm/s onto non-stick release foil. Three layers coated with 10 min drying time each. Fused at 80°C.","Polymer matrix of polyethylene oxide (Mw=900,000 g/mol) and polyethylene glycol (Mw=2,000 g/mol) with lithium salt bis(trifluoromethane)sulfonimide. Filler particles are Lithium Phosphorus Sulfide (LPS).","Figure 1(b), table in caption, row 'Magnetic stirrer'"
Functionalized Thiophosphate and Oxidic Filler Particles for Hybrid Solid Electrolytes,"Laura Helmers, Finn Frankenberg, Julian Brokmann, Christine Burmeister, Annika Buchheit, Arno Kwade, Peter Michalowski",Polyethylene oxide - polyethylene glycol - lithium bis(trifluoromethane)sulfonimide with Lithium Phosphorus Sulfide filler particles,PEO-PEG-LiTFSI-LPS,Other,1.5e-05,RT,"Thiophosphate filler particles dispersed in acetonitrile (ACN). Polymer (PEO:PEG 80:20 wt.%) and LiTFSI dissolved/dispersed using dissolver (DISPERMAT LC) with 40 mm toothed disc, rotational speed 2000 rpm for 5 min, then 5000 rpm for 25 min. Coated by applicator with doctor blade at 30°C, speed 5 mm/s onto non-stick release foil. Three layers coated with 10 min drying time each. Fused at 80°C.","Polymer matrix of polyethylene oxide (Mw=900,000 g/mol) and polyethylene glycol (Mw=2,000 g/mol) with lithium salt bis(trifluoromethane)sulfonimide. Filler particles are Lithium Phosphorus Sulfide (LPS).","Figure 1(b), table in caption, row 'Dissolver'"
Functionalized Thiophosphate and Oxidic Filler Particles for Hybrid Solid Electrolytes,"Laura Helmers, Finn Frankenberg, Julian Brokmann, Christine Burmeister, Annika Buchheit, Arno Kwade, Peter Michalowski",Polyethylene oxide - polyethylene glycol - lithium bis(trifluoromethane)sulfonimide with Lithium Phosphorus Sulfide filler particles,PEO-PEG-LiTFSI-LPS,Other,1.7e-05,20°C,"Thiophosphate filler particles dispersed in acetonitrile (ACN) without prior dissolution time. Polymer and LiTFSI added, homogenized in dissolver (DISPERMAT LC). Suspension rested for 24h after dispersing step. Coated by applicator with doctor blade at 30°C, speed 5 mm/s onto non-stick release foil. Three layers coated with 10 min drying time each. Fused at 80°C.","Polymer matrix of polyethylene oxide (Mw=900,000 g/mol) and polyethylene glycol (Mw=2,000 g/mol) with lithium salt bis(trifluoromethane)sulfonimide. Filler particles are Lithium Phosphorus Sulfide (LPS).","Figure 1(a), plot digitization (0h dissolution, 24h rest)"
Functionalized Thiophosphate and Oxidic Filler Particles for Hybrid Solid Electrolytes,"Laura Helmers, Finn Frankenberg, Julian Brokmann, Christine Burmeister, Annika Buchheit, Arno Kwade, Peter Michalowski",Polyethylene oxide - polyethylene glycol - lithium bis(trifluoromethane)sulfonimide with Lithium Phosphorus Sulfide filler particles,PEO-PEG-LiTFSI-LPS,Other,2.8e-05,20°C,"Thiophosphate filler particles dissolved for 24h in acetonitrile (ACN) prior to dispersing step. Polymer and LiTFSI added, homogenized in dissolver (DISPERMAT LC) with 40 mm toothed disc, rotational speed 2000 rpm for 5 min, then 5000 rpm for 25 min. Coated by applicator with doctor blade at 30°C, speed 5 mm/s onto non-stick release foil. Three layers coated with 10 min drying time each. Fused at 80°C.","Polymer matrix of polyethylene oxide (Mw=900,000 g/mol) and polyethylene glycol (Mw=2,000 g/mol) with lithium salt bis(trifluoromethane)sulfonimide. Filler particles are Lithium Phosphorus Sulfide (LPS).","Figure 1(a), plot digitization (24h dissolution, 0h rest)"
Functionalized Thiophosphate and Oxidic Filler Particles for Hybrid Solid Electrolytes,"Laura Helmers, Finn Frankenberg, Julian Brokmann, Christine Burmeister, Annika Buchheit, Arno Kwade, Peter Michalowski",Polyethylene oxide - polyethylene glycol - lithium bis(trifluoromethane)sulfonimide with Lithium Phosphorus Sulfide filler particles,PEO-PEG-LiTFSI-LPS,Other,2.6e-05,20°C,"Thiophosphate filler particles dissolved for 24h in acetonitrile (ACN) prior to dispersing step. Polymer and LiTFSI added, homogenized in dissolver (DISPERMAT LC). Suspension rested for 24h after dispersing step. Coated by applicator with doctor blade at 30°C, speed 5 mm/s onto non-stick release foil. Three layers coated with 10 min drying time each. Fused at 80°C.","Polymer matrix of polyethylene oxide (Mw=900,000 g/mol) and polyethylene glycol (Mw=2,000 g/mol) with lithium salt bis(trifluoromethane)sulfonimide. Filler particles are Lithium Phosphorus Sulfide (LPS).","Figure 1(a), plot digitization (24h dissolution, 24h rest)"
Functionalized Thiophosphate and Oxidic Filler Particles for Hybrid Solid Electrolytes,"Laura Helmers, Finn Frankenberg, Julian Brokmann, Christine Burmeister, Annika Buchheit, Arno Kwade, Peter Michalowski",Polyethylene oxide - polyethylene glycol - lithium bis(trifluoromethane)sulfonimide,PEO-PEG-LiTFSI PSE,Polymer,1e-05,RT,"Homogenized in a dissolver (DISPERMAT LC) with 40 mm toothed disc, rotational speed 2000 rpm for 5 min, then 5000 rpm for 25 min. Coated by applicator with doctor blade at 30°C, speed 5 mm/s onto non-stick release foil. Three layers coated with 10 min drying time each. Fused at 80°C.","Polyethylene oxide (Mw=900,000 g/mol) and polyethylene glycol (Mw=2,000 g/mol) with lithium salt bis(trifluoromethane)sulfonimide.","Results and Discussion, Thiophosphate filler particles, paragraph 7; also Figure 2(d) 20°C data"
Functionalized Thiophosphate and Oxidic Filler Particles for Hybrid Solid Electrolytes,"Laura Helmers, Finn Frankenberg, Julian Brokmann, Christine Burmeister, Annika Buchheit, Arno Kwade, Peter Michalowski",Polyethylene oxide - polyethylene glycol - lithium bis(trifluoromethane)sulfonimide with 1 vol.-% functionalized Lithium Phosphorus Sulfide filler particles,PEO-PEG-LiTFSI-functionalized LPS,Other,6e-05,RT,"Silane (CTMS) added to ACN-thiophosphate filler suspension, stirred magnetically at 60°C for 1 h. Polymer (PEO:PEG 80:20 wt.%) and LiTFSI added, homogenized in dissolver (DISPERMAT LC) with 40 mm toothed disc, rotational speed 2000 rpm for 5 min, then 5000 rpm for 25 min. Coated by applicator with doctor blade at 30°C, speed 5 mm/s onto non-stick release foil. Three layers coated with 10 min drying time each. Fused at 80°C.","Polymer matrix of polyethylene oxide (Mw=900,000 g/mol) and polyethylene glycol (Mw=2,000 g/mol) with lithium salt bis(trifluoromethane)sulfonimide. Filler is 1 vol.-% Lithium Phosphorus Sulfide (LPS) functionalized with (Chloromethyl)(Phenylethyl)Trimethoxysilane (CTMS).","Results and Discussion, Thiophosphate filler particles, paragraph 7"
Functionalized Thiophosphate and Oxidic Filler Particles for Hybrid Solid Electrolytes,"Laura Helmers, Finn Frankenberg, Julian Brokmann, Christine Burmeister, Annika Buchheit, Arno Kwade, Peter Michalowski",Polyethylene oxide - polyethylene glycol - lithium bis(trifluoromethane)sulfonimide with 0.5 vol.-% functionalized Lithium Phosphorus Sulfide filler particles,PEO-PEG-LiTFSI-functionalized LPS,Other,4e-05,20°C,"Silane (CTMS) added to ACN-thiophosphate filler suspension, stirred magnetically at 60°C for 1 h. Polymer (PEO:PEG 80:20 wt.%) and LiTFSI added, homogenized in dissolver (DISPERMAT LC) with 40 mm toothed disc, rotational speed 2000 rpm for 5 min, then 5000 rpm for 25 min. Coated by applicator with doctor blade at 30°C, speed 5 mm/s onto non-stick release foil. Three layers coated with 10 min drying time each. Fused at 80°C.","Polymer matrix of polyethylene oxide (Mw=900,000 g/mol) and polyethylene glycol (Mw=2,000 g/mol) with lithium salt bis(trifluoromethane)sulfonimide. Filler is 0.5 vol.-% Lithium Phosphorus Sulfide (LPS) functionalized with (Chloromethyl)(Phenylethyl)Trimethoxysilane (CTMS).","Figure 2(d), plot digitization"
Functionalized Thiophosphate and Oxidic Filler Particles for Hybrid Solid Electrolytes,"Laura Helmers, Finn Frankenberg, Julian Brokmann, Christine Burmeister, Annika Buchheit, Arno Kwade, Peter Michalowski",Polyethylene oxide - polyethylene glycol - lithium bis(trifluoromethane)sulfonimide with 1.5 vol.-% functionalized Lithium Phosphorus Sulfide filler particles,PEO-PEG-LiTFSI-functionalized LPS,Other,5.8e-05,20°C,"Silane (CTMS) added to ACN-thiophosphate filler suspension, stirred magnetically at 60°C for 1 h. Polymer (PEO:PEG 80:20 wt.%) and LiTFSI added, homogenized in dissolver (DISPERMAT LC) with 40 mm toothed disc, rotational speed 2000 rpm for 5 min, then 5000 rpm for 25 min. Coated by applicator with doctor blade at 30°C, speed 5 mm/s onto non-stick release foil. Three layers coated with 10 min drying time each. Fused at 80°C.","Polymer matrix of polyethylene oxide (Mw=900,000 g/mol) and polyethylene glycol (Mw=2,000 g/mol) with lithium salt bis(trifluoromethane)sulfonimide. Filler is 1.5 vol.-% Lithium Phosphorus Sulfide (LPS) functionalized with (Chloromethyl)(Phenylethyl)Trimethoxysilane (CTMS).","Figure 2(d), plot digitization"
Functionalized Thiophosphate and Oxidic Filler Particles for Hybrid Solid Electrolytes,"Laura Helmers, Finn Frankenberg, Julian Brokmann, Christine Burmeister, Annika Buchheit, Arno Kwade, Peter Michalowski",Polyethylene oxide - polyethylene glycol - lithium bis(trifluoromethane)sulfonimide with 2 vol.-% functionalized Lithium Phosphorus Sulfide filler particles,PEO-PEG-LiTFSI-functionalized LPS,Other,5e-05,20°C,"Silane (CTMS) added to ACN-thiophosphate filler suspension, stirred magnetically at 60°C for 1 h. Polymer (PEO:PEG 80:20 wt.%) and LiTFSI added, homogenized in dissolver (DISPERMAT LC) with 40 mm toothed disc, rotational speed 2000 rpm for 5 min, then 5000 rpm for 25 min. Coated by applicator with doctor blade at 30°C, speed 5 mm/s onto non-stick release foil. Three layers coated with 10 min drying time each. Fused at 80°C.","Polymer matrix of polyethylene oxide (Mw=900,000 g/mol) and polyethylene glycol (Mw=2,000 g/mol) with lithium salt bis(trifluoromethane)sulfonimide. Filler is 2 vol.-% Lithium Phosphorus Sulfide (LPS) functionalized with (Chloromethyl)(Phenylethyl)Trimethoxysilane (CTMS).","Figure 2(d), plot digitization"
Functionalized Thiophosphate and Oxidic Filler Particles for Hybrid Solid Electrolytes,"Laura Helmers, Finn Frankenberg, Julian Brokmann, Christine Burmeister, Annika Buchheit, Arno Kwade, Peter Michalowski",Polyethylene oxide - polyethylene glycol - lithium bis(trifluoromethane)sulfonimide with 2.5 vol.-% functionalized Lithium Phosphorus Sulfide filler particles,PEO-PEG-LiTFSI-functionalized LPS,Other,4.2e-05,20°C,"Silane (CTMS) added to ACN-thiophosphate filler suspension, stirred magnetically at 60°C for 1 h. Polymer (PEO:PEG 80:20 wt.%) and LiTFSI added, homogenized in dissolver (DISPERMAT LC) with 40 mm toothed disc, rotational speed 2000 rpm for 5 min, then 5000 rpm for 25 min. Coated by applicator with doctor blade at 30°C, speed 5 mm/s onto non-stick release foil. Three layers coated with 10 min drying time each. Fused at 80°C.","Polymer matrix of polyethylene oxide (Mw=900,000 g/mol) and polyethylene glycol (Mw=2,000 g/mol) with lithium salt bis(trifluoromethane)sulfonimide. Filler is 2.5 vol.-% Lithium Phosphorus Sulfide (LPS) functionalized with (Chloromethyl)(Phenylethyl)Trimethoxysilane (CTMS).","Figure 2(d), plot digitization"
Functionalized Thiophosphate and Oxidic Filler Particles for Hybrid Solid Electrolytes,"Laura Helmers, Finn Frankenberg, Julian Brokmann, Christine Burmeister, Annika Buchheit, Arno Kwade, Peter Michalowski",Polyethylene oxide - polyethylene glycol - lithium bis(trifluoromethane)sulfonimide with 1 vol.-% functionalized submicron Lithium Phosphorus Sulfide filler particles,PEO-PEG-LiTFSI-functionalized LPS-submicron,Other,6.2e-05,20°C,"Silane (CTMS) added to ACN-thiophosphate filler suspension, stirred magnetically at 60°C for 1 h. Polymer (PEO:PEG 80:20 wt.%) and LiTFSI added, homogenized in dissolver (DISPERMAT LC) with 40 mm toothed disc, rotational speed 2000 rpm for 5 min, then 5000 rpm for 25 min. Coated by applicator with doctor blade at 30°C, speed 5 mm/s onto non-stick release foil. Three layers coated with 10 min drying time each. Fused at 80°C.","Polymer matrix of polyethylene oxide (Mw=900,000 g/mol) and polyethylene glycol (Mw=2,000 g/mol) with lithium salt bis(trifluoromethane)sulfonimide. Filler is 1 vol.-% submicron Lithium Phosphorus Sulfide (LPS-submicron, crystalline β-LPS, particle size <1 μm) functionalized with (Chloromethyl)(Phenylethyl)Trimethoxysilane (CTMS).","Figure 6(d), plot digitization"
Functionalized Thiophosphate and Oxidic Filler Particles for Hybrid Solid Electrolytes,"Laura Helmers, Finn Frankenberg, Julian Brokmann, Christine Burmeister, Annika Buchheit, Arno Kwade, Peter Michalowski",Polyethylene oxide - polyethylene glycol - lithium bis(trifluoromethane)sulfonimide with 1 vol.-% functionalized amorphous Lithium Phosphorus Sulfide filler particles,PEO-PEG-LiTFSI-functionalized LPS-amorphous,Other,5e-05,20°C,"Silane (CTMS) added to ACN-thiophosphate filler suspension, stirred magnetically at 60°C for 1 h. Polymer (PEO:PEG 80:20 wt.%) and LiTFSI added, homogenized in dissolver (DISPERMAT LC) with 40 mm toothed disc, rotational speed 2000 rpm for 5 min, then 5000 rpm for 25 min. Coated by applicator with doctor blade at 30°C, speed 5 mm/s onto non-stick release foil. Three layers coated with 10 min drying time each. Fused at 80°C.","Polymer matrix of polyethylene oxide (Mw=900,000 g/mol) and polyethylene glycol (Mw=2,000 g/mol) with lithium salt bis(trifluoromethane)sulfonimide. Filler is 1 vol.-% amorphous Lithium Phosphorus Sulfide (LPS-amorphous, particle size 8 μm) functionalized with (Chloromethyl)(Phenylethyl)Trimethoxysilane (CTMS).","Figure 6(d), plot digitization"
Functionalized Thiophosphate and Oxidic Filler Particles for Hybrid Solid Electrolytes,"Laura Helmers, Finn Frankenberg, Julian Brokmann, Christine Burmeister, Annika Buchheit, Arno Kwade, Peter Michalowski",Polyethylene oxide - polyethylene glycol - lithium bis(trifluoromethane)sulfonimide with 1 vol.-% functionalized micron Lithium Phosphorus Sulfide filler particles,PEO-PEG-LiTFSI-functionalized LPS-micron,Other,6e-05,20°C,"Silane (CTMS) added to ACN-thiophosphate filler suspension, stirred magnetically at 60°C for 1 h. Polymer (PEO:PEG 80:20 wt.%) and LiTFSI added, homogenized in dissolver (DISPERMAT LC) with 40 mm toothed disc, rotational speed 2000 rpm for 5 min, then 5000 rpm for 25 min. Coated by applicator with doctor blade at 30°C, speed 5 mm/s onto non-stick release foil. Three layers coated with 10 min drying time each. Fused at 80°C.","Polymer matrix of polyethylene oxide (Mw=900,000 g/mol) and polyethylene glycol (Mw=2,000 g/mol) with lithium salt bis(trifluoromethane)sulfonimide. Filler is 1 vol.-% micron Lithium Phosphorus Sulfide (LPS-micron, crystalline β-LPS, particle size 8.5 μm) functionalized with (Chloromethyl)(Phenylethyl)Trimethoxysilane (CTMS).","Figure 6(d), plot digitization"
Functionalized Thiophosphate and Oxidic Filler Particles for Hybrid Solid Electrolytes,"Laura Helmers, Finn Frankenberg, Julian Brokmann, Christine Burmeister, Annika Buchheit, Arno Kwade, Peter Michalowski",Polyethylene oxide - polyethylene glycol - lithium bis(trifluoromethane)sulfonimide with 1 vol.-% functionalized Argyrodite filler particles,PEO-PEG-LiTFSI-functionalized Argyrodite,Other,0.00074,20°C,"Silane (CTMS) added to ACN-thiophosphate filler suspension, stirred magnetically at 60°C for 1 h. Polymer (PEO:PEG 80:20 wt.%) and LiTFSI added, homogenized in dissolver (DISPERMAT LC) with 40 mm toothed disc, rotational speed 2000 rpm for 5 min, then 5000 rpm for 25 min. Coated by applicator with doctor blade at 30°C, speed 5 mm/s onto non-stick release foil. Three layers coated with 10 min drying time each. Fused at 80°C.","Polymer matrix of polyethylene oxide (Mw=900,000 g/mol) and polyethylene glycol (Mw=2,000 g/mol) with lithium salt bis(trifluoromethane)sulfonimide. Filler is 1 vol.-% Argyrodite (Li6PS5Cl, crystalline, particle size 3 μm) functionalized with (Chloromethyl)(Phenylethyl)Trimethoxysilane (CTMS).","Figure 6(d), plot digitization (confirmed by text)"
Functionalized Thiophosphate and Oxidic Filler Particles for Hybrid Solid Electrolytes,"Laura Helmers, Finn Frankenberg, Julian Brokmann, Christine Burmeister, Annika Buchheit, Arno Kwade, Peter Michalowski",Polyethylene oxide - polyethylene glycol - lithium bis(trifluoromethane)sulfonimide with 0.5 vol.-% Lithium Phosphorus Sulfide filler particles,PEO-PEG-LiTFSI-LPS,Other,9e-06,20°C,"Thiophosphate filler particles dispersed in acetonitrile (ACN). Polymer (PEO:PEG 80:20 wt.%) and LiTFSI added, homogenized in dissolver (DISPERMAT LC) with 40 mm toothed disc, rotational speed 2000 rpm for 5 min, then 5000 rpm for 25 min. Coated by applicator with doctor blade at 30°C, speed 5 mm/s onto non-stick release foil. Three layers coated with 10 min drying time each. Fused at 80°C.","Polymer matrix of polyethylene oxide (Mw=900,000 g/mol) and polyethylene glycol (Mw=2,000 g/mol) with lithium salt bis(trifluoromethane)sulfonimide. Filler is 0.5 vol.-% Lithium Phosphorus Sulfide (LPS).","Figure 7, plot digitization (LPS without functionalization)"
Functionalized Thiophosphate and Oxidic Filler Particles for Hybrid Solid Electrolytes,"Laura Helmers, Finn Frankenberg, Julian Brokmann, Christine Burmeister, Annika Buchheit, Arno Kwade, Peter Michalowski",Polyethylene oxide - polyethylene glycol - lithium bis(trifluoromethane)sulfonimide with 1.5 vol.-% Lithium Phosphorus Sulfide filler particles,PEO-PEG-LiTFSI-LPS,Other,1e-05,20°C,"Thiophosphate filler particles dispersed in acetonitrile (ACN). Polymer (PEO:PEG 80:20 wt.%) and LiTFSI added, homogenized in dissolver (DISPERMAT LC) with 40 mm toothed disc, rotational speed 2000 rpm for 5 min, then 5000 rpm for 25 min. Coated by applicator with doctor blade at 30°C, speed 5 mm/s onto non-stick release foil. Three layers coated with 10 min drying time each. Fused at 80°C.","Polymer matrix of polyethylene oxide (Mw=900,000 g/mol) and polyethylene glycol (Mw=2,000 g/mol) with lithium salt bis(trifluoromethane)sulfonimide. Filler is 1.5 vol.-% Lithium Phosphorus Sulfide (LPS).","Figure 7, plot digitization (LPS without functionalization)"
Functionalized Thiophosphate and Oxidic Filler Particles for Hybrid Solid Electrolytes,"Laura Helmers, Finn Frankenberg, Julian Brokmann, Christine Burmeister, Annika Buchheit, Arno Kwade, Peter Michalowski",Polyethylene oxide - polyethylene glycol - lithium bis(trifluoromethane)sulfonimide with 2 vol.-% Lithium Phosphorus Sulfide filler particles,PEO-PEG-LiTFSI-LPS,Other,8e-06,20°C,"Thiophosphate filler particles dispersed in acetonitrile (ACN). Polymer (PEO:PEG 80:20 wt.%) and LiTFSI added, homogenized in dissolver (DISPERMAT LC) with 40 mm toothed disc, rotational speed 2000 rpm for 5 min, then 5000 rpm for 25 min. Coated by applicator with doctor blade at 30°C, speed 5 mm/s onto non-stick release foil. Three layers coated with 10 min drying time each. Fused at 80°C.","Polymer matrix of polyethylene oxide (Mw=900,000 g/mol) and polyethylene glycol (Mw=2,000 g/mol) with lithium salt bis(trifluoromethane)sulfonimide. Filler is 2 vol.-% Lithium Phosphorus Sulfide (LPS).","Figure 7, plot digitization (LPS without functionalization)"
Functionalized Thiophosphate and Oxidic Filler Particles for Hybrid Solid Electrolytes,"Laura Helmers, Finn Frankenberg, Julian Brokmann, Christine Burmeister, Annika Buchheit, Arno Kwade, Peter Michalowski",Polyethylene oxide - polyethylene glycol - lithium bis(trifluoromethane)sulfonimide with 2.5 vol.-% Lithium Phosphorus Sulfide filler particles,PEO-PEG-LiTFSI-LPS,Other,6e-06,20°C,"Thiophosphate filler particles dispersed in acetonitrile (ACN). Polymer (PEO:PEG 80:20 wt.%) and LiTFSI added, homogenized in dissolver (DISPERMAT LC) with 40 mm toothed disc, rotational speed 2000 rpm for 5 min, then 5000 rpm for 25 min. Coated by applicator with doctor blade at 30°C, speed 5 mm/s onto non-stick release foil. Three layers coated with 10 min drying time each. Fused at 80°C.","Polymer matrix of polyethylene oxide (Mw=900,000 g/mol) and polyethylene glycol (Mw=2,000 g/mol) with lithium salt bis(trifluoromethane)sulfonimide. Filler is 2.5 vol.-% Lithium Phosphorus Sulfide (LPS).","Figure 7, plot digitization (LPS without functionalization)"
Functionalized Thiophosphate and Oxidic Filler Particles for Hybrid Solid Electrolytes,"Laura Helmers, Finn Frankenberg, Julian Brokmann, Christine Burmeister, Annika Buchheit, Arno Kwade, Peter Michalowski",Polyethylene oxide - polyethylene glycol - lithium bis(trifluoromethane)sulfonimide with 0.5 vol.-% functionalized Silicon Dioxide filler particles,PEO-PEG-LiTFSI-functionalized SiO2,Other,1.2e-05,20°C,"Silane (CTMS) added to SiO2 filler suspension, stirred magnetically at 60°C for 1 h. Polymer (PEO:PEG 80:20 wt.%) and LiTFSI added, homogenized in dissolver (DISPERMAT LC) with 40 mm toothed disc, rotational speed 2000 rpm for 5 min, then 5000 rpm for 25 min. Coated by applicator with doctor blade at 30°C, speed 5 mm/s onto non-stick release foil. Three layers coated with 10 min drying time each. Fused at 80°C.","Polymer matrix of polyethylene oxide (Mw=900,000 g/mol) and polyethylene glycol (Mw=2,000 g/mol) with lithium salt bis(trifluoromethane)sulfonimide. Filler is 0.5 vol.-% Silicon Dioxide (SiO2) functionalized with (Chloromethyl)(Phenylethyl)Trimethoxysilane (CTMS).","Figure 7, plot digitization (SiO2 with functionalization)"
Functionalized Thiophosphate and Oxidic Filler Particles for Hybrid Solid Electrolytes,"Laura Helmers, Finn Frankenberg, Julian Brokmann, Christine Burmeister, Annika Buchheit, Arno Kwade, Peter Michalowski",Polyethylene oxide - polyethylene glycol - lithium bis(trifluoromethane)sulfonimide with 1 vol.-% functionalized Silicon Dioxide filler particles,PEO-PEG-LiTFSI-functionalized SiO2,Other,1.4e-05,20°C,"Silane (CTMS) added to SiO2 filler suspension, stirred magnetically at 60°C for 1 h. Polymer (PEO:PEG 80:20 wt.%) and LiTFSI added, homogenized in dissolver (DISPERMAT LC) with 40 mm toothed disc, rotational speed 2000 rpm for 5 min, then 5000 rpm for 25 min. Coated by applicator with doctor blade at 30°C, speed 5 mm/s onto non-stick release foil. Three layers coated with 10 min drying time each. Fused at 80°C.","Polymer matrix of polyethylene oxide (Mw=900,000 g/mol) and polyethylene glycol (Mw=2,000 g/mol) with lithium salt bis(trifluoromethane)sulfonimide. Filler is 1 vol.-% Silicon Dioxide (SiO2) functionalized with (Chloromethyl)(Phenylethyl)Trimethoxysilane (CTMS).","Figure 7, plot digitization (SiO2 with functionalization)"
