Repository: bhattadeb34/FACT_Data_Extraction_Scientific_Papers

File: master_conductivity_data.csv (part 23 of 52)
paper_title,paper_authors,full_name,acronym,material_class,ionic_conductivity_S_per_cm,temperature,processing_method,material_description,source_location
Functionalized Thiophosphate and Oxidic Filler Particles for Hybrid Solid Electrolytes,"Laura Helmers, Finn Frankenberg, Julian Brokmann, Christine Burmeister, Annika Buchheit, Arno Kwade, Peter Michalowski",Polyethylene oxide - polyethylene glycol - lithium bis(trifluoromethane)sulfonimide with 1.5 vol.-% functionalized Silicon Dioxide filler particles,PEO-PEG-LiTFSI-functionalized SiO2,Other,1.5e-05,20°C,"Silane (CTMS) added to SiO2 filler suspension, stirred magnetically at 60°C for 1 h. Polymer (PEO:PEG 80:20 wt.%) and LiTFSI added, homogenized in dissolver (DISPERMAT LC) with 40 mm toothed disc, rotational speed 2000 rpm for 5 min, then 5000 rpm for 25 min. Coated by applicator with doctor blade at 30°C, speed 5 mm/s onto non-stick release foil. Three layers coated with 10 min drying time each. Fused at 80°C.","Polymer matrix of polyethylene oxide (Mw=900,000 g/mol) and polyethylene glycol (Mw=2,000 g/mol) with lithium salt bis(trifluoromethane)sulfonimide. Filler is 1.5 vol.-% Silicon Dioxide (SiO2) functionalized with (Chloromethyl)(Phenylethyl)Trimethoxysilane (CTMS).","Figure 7, plot digitization (SiO2 with functionalization)"
Functionalized Thiophosphate and Oxidic Filler Particles for Hybrid Solid Electrolytes,"Laura Helmers, Finn Frankenberg, Julian Brokmann, Christine Burmeister, Annika Buchheit, Arno Kwade, Peter Michalowski",Polyethylene oxide - polyethylene glycol - lithium bis(trifluoromethane)sulfonimide with 2 vol.-% functionalized Silicon Dioxide filler particles,PEO-PEG-LiTFSI-functionalized SiO2,Other,1.6e-05,20°C,"Silane (CTMS) added to SiO2 filler suspension, stirred magnetically at 60°C for 1 h. Polymer (PEO:PEG 80:20 wt.%) and LiTFSI added, homogenized in dissolver (DISPERMAT LC) with 40 mm toothed disc, rotational speed 2000 rpm for 5 min, then 5000 rpm for 25 min. Coated by applicator with doctor blade at 30°C, speed 5 mm/s onto non-stick release foil. Three layers coated with 10 min drying time each. Fused at 80°C.","Polymer matrix of polyethylene oxide (Mw=900,000 g/mol) and polyethylene glycol (Mw=2,000 g/mol) with lithium salt bis(trifluoromethane)sulfonimide. Filler is 2 vol.-% Silicon Dioxide (SiO2) functionalized with (Chloromethyl)(Phenylethyl)Trimethoxysilane (CTMS).","Figure 7, plot digitization (SiO2 with functionalization)"
Functionalized Thiophosphate and Oxidic Filler Particles for Hybrid Solid Electrolytes,"Laura Helmers, Finn Frankenberg, Julian Brokmann, Christine Burmeister, Annika Buchheit, Arno Kwade, Peter Michalowski",Polyethylene oxide - polyethylene glycol - lithium bis(trifluoromethane)sulfonimide with 2.5 vol.-% functionalized Silicon Dioxide filler particles,PEO-PEG-LiTFSI-functionalized SiO2,Other,1.8e-05,20°C,"Silane (CTMS) added to SiO2 filler suspension, stirred magnetically at 60°C for 1 h. Polymer (PEO:PEG 80:20 wt.%) and LiTFSI added, homogenized in dissolver (DISPERMAT LC) with 40 mm toothed disc, rotational speed 2000 rpm for 5 min, then 5000 rpm for 25 min. Coated by applicator with doctor blade at 30°C, speed 5 mm/s onto non-stick release foil. Three layers coated with 10 min drying time each. Fused at 80°C.","Polymer matrix of polyethylene oxide (Mw=900,000 g/mol) and polyethylene glycol (Mw=2,000 g/mol) with lithium salt bis(trifluoromethane)sulfonimide. Filler is 2.5 vol.-% Silicon Dioxide (SiO2) functionalized with (Chloromethyl)(Phenylethyl)Trimethoxysilane (CTMS).","Figure 7, plot digitization (SiO2 with functionalization)"
Functionalized Thiophosphate and Oxidic Filler Particles for Hybrid Solid Electrolytes,"Laura Helmers, Finn Frankenberg, Julian Brokmann, Christine Burmeister, Annika Buchheit, Arno Kwade, Peter Michalowski",Polyethylene oxide - polyethylene glycol - lithium bis(trifluoromethane)sulfonimide with 0.5 vol.-% functionalized Argyrodite filler particles,PEO-PEG-LiTFSI-functionalized Argyrodite,Other,0.0003,20°C,"Silane (CTMS) added to ACN-thiophosphate filler suspension, stirred magnetically at 60°C for 1 h. Polymer (PEO:PEG 80:20 wt.%) and LiTFSI added, homogenized in dissolver (DISPERMAT LC) with 40 mm toothed disc, rotational speed 2000 rpm for 5 min, then 5000 rpm for 25 min. Coated by applicator with doctor blade at 30°C, speed 5 mm/s onto non-stick release foil. Three layers coated with 10 min drying time each. Fused at 80°C.","Polymer matrix of polyethylene oxide (Mw=900,000 g/mol) and polyethylene glycol (Mw=2,000 g/mol) with lithium salt bis(trifluoromethane)sulfonimide. Filler is 0.5 vol.-% Argyrodite (Li6PS5Cl, crystalline, particle size 3 μm) functionalized with (Chloromethyl)(Phenylethyl)Trimethoxysilane (CTMS).","Figure 7, plot digitization (Argyrodite with functionalization)"
Functionalized Thiophosphate and Oxidic Filler Particles for Hybrid Solid Electrolytes,"Laura Helmers, Finn Frankenberg, Julian Brokmann, Christine Burmeister, Annika Buchheit, Arno Kwade, Peter Michalowski",Polyethylene oxide - polyethylene glycol - lithium bis(trifluoromethane)sulfonimide with 1.5 vol.-% functionalized Argyrodite filler particles,PEO-PEG-LiTFSI-functionalized Argyrodite,Other,0.00085,20°C,"Silane (CTMS) added to ACN-thiophosphate filler suspension, stirred magnetically at 60°C for 1 h. Polymer (PEO:PEG 80:20 wt.%) and LiTFSI added, homogenized in dissolver (DISPERMAT LC) with 40 mm toothed disc, rotational speed 2000 rpm for 5 min, then 5000 rpm for 25 min. Coated by applicator with doctor blade at 30°C, speed 5 mm/s onto non-stick release foil. Three layers coated with 10 min drying time each. Fused at 80°C.","Polymer matrix of polyethylene oxide (Mw=900,000 g/mol) and polyethylene glycol (Mw=2,000 g/mol) with lithium salt bis(trifluoromethane)sulfonimide. Filler is 1.5 vol.-% Argyrodite (Li6PS5Cl, crystalline, particle size 3 μm) functionalized with (Chloromethyl)(Phenylethyl)Trimethoxysilane (CTMS).","Figure 7, plot digitization (Argyrodite with functionalization)"
Functionalized Thiophosphate and Oxidic Filler Particles for Hybrid Solid Electrolytes,"Laura Helmers, Finn Frankenberg, Julian Brokmann, Christine Burmeister, Annika Buchheit, Arno Kwade, Peter Michalowski",Polyethylene oxide - polyethylene glycol - lithium bis(trifluoromethane)sulfonimide with 2 vol.-% functionalized Argyrodite filler particles,PEO-PEG-LiTFSI-functionalized Argyrodite,Other,0.00095,20°C,"Silane (CTMS) added to ACN-thiophosphate filler suspension, stirred magnetically at 60°C for 1 h. Polymer (PEO:PEG 80:20 wt.%) and LiTFSI added, homogenized in dissolver (DISPERMAT LC) with 40 mm toothed disc, rotational speed 2000 rpm for 5 min, then 5000 rpm for 25 min. Coated by applicator with doctor blade at 30°C, speed 5 mm/s onto non-stick release foil. Three layers coated with 10 min drying time each. Fused at 80°C.","Polymer matrix of polyethylene oxide (Mw=900,000 g/mol) and polyethylene glycol (Mw=2,000 g/mol) with lithium salt bis(trifluoromethane)sulfonimide. Filler is 2 vol.-% Argyrodite (Li6PS5Cl, crystalline, particle size 3 μm) functionalized with (Chloromethyl)(Phenylethyl)Trimethoxysilane (CTMS).","Figure 7, plot digitization (Argyrodite with functionalization)"
Functionalized Thiophosphate and Oxidic Filler Particles for Hybrid Solid Electrolytes,"Laura Helmers, Finn Frankenberg, Julian Brokmann, Christine Burmeister, Annika Buchheit, Arno Kwade, Peter Michalowski",Polyethylene oxide - polyethylene glycol - lithium bis(trifluoromethane)sulfonimide with 2.5 vol.-% functionalized Argyrodite filler particles,PEO-PEG-LiTFSI-functionalized Argyrodite,Other,0.001,20°C,"Silane (CTMS) added to ACN-thiophosphate filler suspension, stirred magnetically at 60°C for 1 h. Polymer (PEO:PEG 80:20 wt.%) and LiTFSI added, homogenized in dissolver (DISPERMAT LC) with 40 mm toothed disc, rotational speed 2000 rpm for 5 min, then 5000 rpm for 25 min. Coated by applicator with doctor blade at 30°C, speed 5 mm/s onto non-stick release foil. Three layers coated with 10 min drying time each. Fused at 80°C.","Polymer matrix of polyethylene oxide (Mw=900,000 g/mol) and polyethylene glycol (Mw=2,000 g/mol) with lithium salt bis(trifluoromethane)sulfonimide. Filler is 2.5 vol.-% Argyrodite (Li6PS5Cl, crystalline, particle size 3 μm) functionalized with (Chloromethyl)(Phenylethyl)Trimethoxysilane (CTMS).","Figure 7, plot digitization (Argyrodite with functionalization)"
Functionalized Thiophosphate and Oxidic Filler Particles for Hybrid Solid Electrolytes,"Laura Helmers, Finn Frankenberg, Julian Brokmann, Christine Burmeister, Annika Buchheit, Arno Kwade, Peter Michalowski",Polyethylene oxide - polyethylene glycol - lithium bis(trifluoromethane)sulfonimide with 10 vol.-% functionalized Lithium Aluminum Titanium Phosphate filler particles,PEO-PEG-LiTFSI-functionalized LATP,Other,4.8e-05,20°C,"LATP particles dispersed in isopropanol (IPA). CTMS added to suspension, stirred for 1 h at 60 °C with a magnetic stirrer. ACN, polymer (PEO:PEG 80:20 wt.%) and LiTFSI added and dissolved in dissolver (DISPERMAT LC) with 40 mm toothed disc (2000 rpm for 5 min, then 5000 rpm for 25 min). Coated with doctor blade at 30°C, speed 5 mm/s. Three layers coated with 10 min drying time each. Fused at 80°C.","Polymer matrix of polyethylene oxide (Mw=900,000 g/mol) and polyethylene glycol (Mw=2,000 g/mol) with lithium salt bis(trifluoromethane)sulfonimide. Filler is 10 vol.-% Lithium Aluminum Titanium Phosphate (LATP, Li1.3Al0.3Ti1.7P3O12) functionalized with (Chloromethyl)(Phenylethyl)Trimethoxysilane (CTMS).","Results and Discussion, Oxidic filler particles, paragraph 2; also Figure 9(a,b) 20°C data"
Functionalized Thiophosphate and Oxidic Filler Particles for Hybrid Solid Electrolytes,"Laura Helmers, Finn Frankenberg, Julian Brokmann, Christine Burmeister, Annika Buchheit, Arno Kwade, Peter Michalowski",Polyethylene oxide - polyethylene glycol - lithium bis(trifluoromethane)sulfonimide with 5 vol.-% Lithium Aluminum Titanium Phosphate filler particles,PEO-PEG-LiTFSI-LATP,Other,9e-06,20°C,"LATP particles dispersed in isopropanol (IPA). Polymer (PEO:PEG 80:20 wt.%) and LiTFSI added and dissolved in dissolver (DISPERMAT LC) with 40 mm toothed disc (2000 rpm for 5 min, then 5000 rpm for 25 min). Coated with doctor blade at 30°C, speed 5 mm/s. Three layers coated with 10 min drying time each. Fused at 80°C.","Polymer matrix of polyethylene oxide (Mw=900,000 g/mol) and polyethylene glycol (Mw=2,000 g/mol) with lithium salt bis(trifluoromethane)sulfonimide. Filler is 5 vol.-% Lithium Aluminum Titanium Phosphate (LATP, Li1.3Al0.3Ti1.7P3O12).","Figure 9(b), plot digitization (LATP without functionalization)"
Functionalized Thiophosphate and Oxidic Filler Particles for Hybrid Solid Electrolytes,"Laura Helmers, Finn Frankenberg, Julian Brokmann, Christine Burmeister, Annika Buchheit, Arno Kwade, Peter Michalowski",Polyethylene oxide - polyethylene glycol - lithium bis(trifluoromethane)sulfonimide with 10 vol.-% Lithium Aluminum Titanium Phosphate filler particles,PEO-PEG-LiTFSI-LATP,Other,8e-06,20°C,"LATP particles dispersed in isopropanol (IPA). Polymer (PEO:PEG 80:20 wt.%) and LiTFSI added and dissolved in dissolver (DISPERMAT LC) with 40 mm toothed disc (2000 rpm for 5 min, then 5000 rpm for 25 min). Coated with doctor blade at 30°C, speed 5 mm/s. Three layers coated with 10 min drying time each. Fused at 80°C.","Polymer matrix of polyethylene oxide (Mw=900,000 g/mol) and polyethylene glycol (Mw=2,000 g/mol) with lithium salt bis(trifluoromethane)sulfonimide. Filler is 10 vol.-% Lithium Aluminum Titanium Phosphate (LATP, Li1.3Al0.3Ti1.7P3O12).","Figure 9(b), plot digitization (LATP without functionalization)"
Functionalized Thiophosphate and Oxidic Filler Particles for Hybrid Solid Electrolytes,"Laura Helmers, Finn Frankenberg, Julian Brokmann, Christine Burmeister, Annika Buchheit, Arno Kwade, Peter Michalowski",Polyethylene oxide - polyethylene glycol - lithium bis(trifluoromethane)sulfonimide with 15 vol.-% Lithium Aluminum Titanium Phosphate filler particles,PEO-PEG-LiTFSI-LATP,Other,7e-06,20°C,"LATP particles dispersed in isopropanol (IPA). Polymer (PEO:PEG 80:20 wt.%) and LiTFSI added and dissolved in dissolver (DISPERMAT LC) with 40 mm toothed disc (2000 rpm for 5 min, then 5000 rpm for 25 min). Coated with doctor blade at 30°C, speed 5 mm/s. Three layers coated with 10 min drying time each. Fused at 80°C.","Polymer matrix of polyethylene oxide (Mw=900,000 g/mol) and polyethylene glycol (Mw=2,000 g/mol) with lithium salt bis(trifluoromethane)sulfonimide. Filler is 15 vol.-% Lithium Aluminum Titanium Phosphate (LATP, Li1.3Al0.3Ti1.7P3O12).","Figure 9(b), plot digitization (LATP without functionalization)"
Functionalized Thiophosphate and Oxidic Filler Particles for Hybrid Solid Electrolytes,"Laura Helmers, Finn Frankenberg, Julian Brokmann, Christine Burmeister, Annika Buchheit, Arno Kwade, Peter Michalowski",Polyethylene oxide - polyethylene glycol - lithium bis(trifluoromethane)sulfonimide with 5 vol.-% functionalized Lithium Aluminum Titanium Phosphate filler particles,PEO-PEG-LiTFSI-functionalized LATP,Other,3e-05,20°C,"LATP particles dispersed in isopropanol (IPA). CTMS added to suspension, stirred for 1 h at 60 °C with a magnetic stirrer. ACN, polymer (PEO:PEG 80:20 wt.%) and LiTFSI added and dissolved in dissolver (DISPERMAT LC) with 40 mm toothed disc (2000 rpm for 5 min, then 5000 rpm for 25 min). Coated with doctor blade at 30°C, speed 5 mm/s. Three layers coated with 10 min drying time each. Fused at 80°C.","Polymer matrix of polyethylene oxide (Mw=900,000 g/mol) and polyethylene glycol (Mw=2,000 g/mol) with lithium salt bis(trifluoromethane)sulfonimide. Filler is 5 vol.-% Lithium Aluminum Titanium Phosphate (LATP, Li1.3Al0.3Ti1.7P3O12) functionalized with (Chloromethyl)(Phenylethyl)Trimethoxysilane (CTMS).","Figure 9(b), plot digitization (functionalized LATP)"
Functionalized Thiophosphate and Oxidic Filler Particles for Hybrid Solid Electrolytes,"Laura Helmers, Finn Frankenberg, Julian Brokmann, Christine Burmeister, Annika Buchheit, Arno Kwade, Peter Michalowski",Polyethylene oxide - polyethylene glycol - lithium bis(trifluoromethane)sulfonimide with 15 vol.-% functionalized Lithium Aluminum Titanium Phosphate filler particles,PEO-PEG-LiTFSI-functionalized LATP,Other,4e-05,20°C,"LATP particles dispersed in isopropanol (IPA). CTMS added to suspension, stirred for 1 h at 60 °C with a magnetic stirrer. ACN, polymer (PEO:PEG 80:20 wt.%) and LiTFSI added and dissolved in dissolver (DISPERMAT LC) with 40 mm toothed disc (2000 rpm for 5 min, then 5000 rpm for 25 min). Coated with doctor blade at 30°C, speed 5 mm/s. Three layers coated with 10 min drying time each. Fused at 80°C.","Polymer matrix of polyethylene oxide (Mw=900,000 g/mol) and polyethylene glycol (Mw=2,000 g/mol) with lithium salt bis(trifluoromethane)sulfonimide. Filler is 15 vol.-% Lithium Aluminum Titanium Phosphate (LATP, Li1.3Al0.3Ti1.7P3O12) functionalized with (Chloromethyl)(Phenylethyl)Trimethoxysilane (CTMS).","Figure 9(b), plot digitization (functionalized LATP)"
Functionalized Thiophosphate and Oxidic Filler Particles for Hybrid Solid Electrolytes,"Laura Helmers, Finn Frankenberg, Julian Brokmann, Christine Burmeister, Annika Buchheit, Arno Kwade, Peter Michalowski",Polyethylene oxide - polyethylene glycol - lithium bis(trifluoromethane)sulfonimide with 5 vol.-% functionalized Silicon Dioxide filler particles,PEO-PEG-LiTFSI-functionalized SiO2,Other,1.5e-05,20°C,"SiO2 particles dispersed in isopropanol (IPA). CTMS added to suspension, stirred for 1 h at 60 °C with a magnetic stirrer. ACN, polymer (PEO:PEG 80:20 wt.%) and LiTFSI added and dissolved in dissolver (DISPERMAT LC) with 40 mm toothed disc (2000 rpm for 5 min, then 5000 rpm for 25 min). Coated with doctor blade at 30°C, speed 5 mm/s. Three layers coated with 10 min drying time each. Fused at 80°C.","Polymer matrix of polyethylene oxide (Mw=900,000 g/mol) and polyethylene glycol (Mw=2,000 g/mol) with lithium salt bis(trifluoromethane)sulfonimide. Filler is 5 vol.-% Silicon Dioxide (SiO2) functionalized with (Chloromethyl)(Phenylethyl)Trimethoxysilane (CTMS).","Figure 9(b), plot digitization (functionalized SiO2)"
Functionalized Thiophosphate and Oxidic Filler Particles for Hybrid Solid Electrolytes,"Laura Helmers, Finn Frankenberg, Julian Brokmann, Christine Burmeister, Annika Buchheit, Arno Kwade, Peter Michalowski",Polyethylene oxide - polyethylene glycol - lithium bis(trifluoromethane)sulfonimide with 10 vol.-% functionalized Silicon Dioxide filler particles,PEO-PEG-LiTFSI-functionalized SiO2,Other,2.6e-05,20°C,"SiO2 particles dispersed in isopropanol (IPA). CTMS added to suspension, stirred for 1 h at 60 °C with a magnetic stirrer. ACN, polymer (PEO:PEG 80:20 wt.%) and LiTFSI added and dissolved in dissolver (DISPERMAT LC) with 40 mm toothed disc (2000 rpm for 5 min, then 5000 rpm for 25 min). Coated with doctor blade at 30°C, speed 5 mm/s. Three layers coated with 10 min drying time each. Fused at 80°C.","Polymer matrix of polyethylene oxide (Mw=900,000 g/mol) and polyethylene glycol (Mw=2,000 g/mol) with lithium salt bis(trifluoromethane)sulfonimide. Filler is 10 vol.-% Silicon Dioxide (SiO2) functionalized with (Chloromethyl)(Phenylethyl)Trimethoxysilane (CTMS).","Figure 9(b), plot digitization (functionalized SiO2); Confirmed by text in Results and Discussion, Oxidic filler particles, paragraph 4"
Functionalized Thiophosphate and Oxidic Filler Particles for Hybrid Solid Electrolytes,"Laura Helmers, Finn Frankenberg, Julian Brokmann, Christine Burmeister, Annika Buchheit, Arno Kwade, Peter Michalowski",Polyethylene oxide - polyethylene glycol - lithium bis(trifluoromethane)sulfonimide with 15 vol.-% functionalized Silicon Dioxide filler particles,PEO-PEG-LiTFSI-functionalized SiO2,Other,2e-05,20°C,"SiO2 particles dispersed in isopropanol (IPA). CTMS added to suspension, stirred for 1 h at 60 °C with a magnetic stirrer. ACN, polymer (PEO:PEG 80:20 wt.%) and LiTFSI added and dissolved in dissolver (DISPERMAT LC) with 40 mm toothed disc (2000 rpm for 5 min, then 5000 rpm for 25 min). Coated with doctor blade at 30°C, speed 5 mm/s. Three layers coated with 10 min drying time each. Fused at 80°C.","Polymer matrix of polyethylene oxide (Mw=900,000 g/mol) and polyethylene glycol (Mw=2,000 g/mol) with lithium salt bis(trifluoromethane)sulfonimide. Filler is 15 vol.-% Silicon Dioxide (SiO2) functionalized with (Chloromethyl)(Phenylethyl)Trimethoxysilane (CTMS).","Figure 9(b), plot digitization (functionalized SiO2)"
Functionalized Thiophosphate and Oxidic Filler Particles for Hybrid Solid Electrolytes,"Laura Helmers, Finn Frankenberg, Julian Brokmann, Christine Burmeister, Annika Buchheit, Arno Kwade, Peter Michalowski",Polyethylene oxide - polyethylene glycol - lithium bis(trifluoromethane)sulfonimide with 10 vol.-% functionalized Lithium Aluminum Titanium Phosphate filler particles,PEO-PEG-LiTFSI-functionalized LATP,Other,2.6e-05,RT,"LATP particles dispersed in isopropanol (IPA) and ground. CTMS added to suspension, stirred for 1 h at 60 °C with a magnetic stirrer. ACN, polymer (PEO:PEG 80:20 wt.%) and LiTFSI added and dissolved in dissolver (DISPERMAT LC) with 40 mm toothed disc (2000 rpm for 5 min, then 5000 rpm for 25 min). Coated with doctor blade at 30°C, speed 5 mm/s. Three layers coated with 10 min drying time each. Fused at 80°C.","Polymer matrix of polyethylene oxide (Mw=900,000 g/mol) and polyethylene glycol (Mw=2,000 g/mol) with lithium salt bis(trifluoromethane)sulfonimide. Filler is 10 vol.-% Lithium Aluminum Titanium Phosphate (LATP, Li1.3Al0.3Ti1.7P3O12, crystallite size ~20 nm, particle size range 0.085-0.14 μm) functionalized with (Chloromethyl)(Phenylethyl)Trimethoxysilane (CTMS).","Figure 11(a), plot digitization (crystallite size ~20 nm, particle size range 0.085-0.14 μm)"
Functionalized Thiophosphate and Oxidic Filler Particles for Hybrid Solid Electrolytes,"Laura Helmers, Finn Frankenberg, Julian Brokmann, Christine Burmeister, Annika Buchheit, Arno Kwade, Peter Michalowski",Polyethylene oxide - polyethylene glycol - lithium bis(trifluoromethane)sulfonimide with 10 vol.-% functionalized Lithium Aluminum Titanium Phosphate filler particles,PEO-PEG-LiTFSI-functionalized LATP,Other,3.5e-05,RT,"LATP particles dispersed in isopropanol (IPA) and ground. CTMS added to suspension, stirred for 1 h at 60 °C with a magnetic stirrer. ACN, polymer (PEO:PEG 80:20 wt.%) and LiTFSI added and dissolved in dissolver (DISPERMAT LC) with 40 mm toothed disc (2000 rpm for 5 min, then 5000 rpm for 25 min). Coated with doctor blade at 30°C, speed 5 mm/s. Three layers coated with 10 min drying time each. Fused at 80°C.","Polymer matrix of polyethylene oxide (Mw=900,000 g/mol) and polyethylene glycol (Mw=2,000 g/mol) with lithium salt bis(trifluoromethane)sulfonimide. Filler is 10 vol.-% Lithium Aluminum Titanium Phosphate (LATP, Li1.3Al0.3Ti1.7P3O12, crystallite size ~30 nm, particle size range 0.085-0.14 μm) functionalized with (Chloromethyl)(Phenylethyl)Trimethoxysilane (CTMS).","Figure 11(a), plot digitization (crystallite size ~30 nm, particle size range 0.085-0.14 μm)"
Functionalized Thiophosphate and Oxidic Filler Particles for Hybrid Solid Electrolytes,"Laura Helmers, Finn Frankenberg, Julian Brokmann, Christine Burmeister, Annika Buchheit, Arno Kwade, Peter Michalowski",Polyethylene oxide - polyethylene glycol - lithium bis(trifluoromethane)sulfonimide with 10 vol.-% functionalized Lithium Aluminum Titanium Phosphate filler particles,PEO-PEG-LiTFSI-functionalized LATP,Other,4e-05,RT,"LATP particles dispersed in isopropanol (IPA) and ground. CTMS added to suspension, stirred for 1 h at 60 °C with a magnetic stirrer. ACN, polymer (PEO:PEG 80:20 wt.%) and LiTFSI added and dissolved in dissolver (DISPERMAT LC) with 40 mm toothed disc (2000 rpm for 5 min, then 5000 rpm for 25 min). Coated with doctor blade at 30°C, speed 5 mm/s. Three layers coated with 10 min drying time each. Fused at 80°C.","Polymer matrix of polyethylene oxide (Mw=900,000 g/mol) and polyethylene glycol (Mw=2,000 g/mol) with lithium salt bis(trifluoromethane)sulfonimide. Filler is 10 vol.-% Lithium Aluminum Titanium Phosphate (LATP, Li1.3Al0.3Ti1.7P3O12, crystallite size ~40 nm, particle size range 0.085-0.14 μm) functionalized with (Chloromethyl)(Phenylethyl)Trimethoxysilane (CTMS).","Figure 11(a), plot digitization (crystallite size ~40 nm, particle size range 0.085-0.14 μm)"
Functionalized Thiophosphate and Oxidic Filler Particles for Hybrid Solid Electrolytes,"Laura Helmers, Finn Frankenberg, Julian Brokmann, Christine Burmeister, Annika Buchheit, Arno Kwade, Peter Michalowski",Polyethylene oxide - polyethylene glycol - lithium bis(trifluoromethane)sulfonimide with 10 vol.-% functionalized Lithium Aluminum Titanium Phosphate filler particles,PEO-PEG-LiTFSI-functionalized LATP,Other,4.8e-05,RT,"LATP particles dispersed in isopropanol (IPA) and ground. CTMS added to suspension, stirred for 1 h at 60 °C with a magnetic stirrer. ACN, polymer (PEO:PEG 80:20 wt.%) and LiTFSI added and dissolved in dissolver (DISPERMAT LC) with 40 mm toothed disc (2000 rpm for 5 min, then 5000 rpm for 25 min). Coated with doctor blade at 30°C, speed 5 mm/s. Three layers coated with 10 min drying time each. Fused at 80°C.","Polymer matrix of polyethylene oxide (Mw=900,000 g/mol) and polyethylene glycol (Mw=2,000 g/mol) with lithium salt bis(trifluoromethane)sulfonimide. Filler is 10 vol.-% Lithium Aluminum Titanium Phosphate (LATP, Li1.3Al0.3Ti1.7P3O12, crystallite size ~50 nm, particle size range 0.085-0.14 μm) functionalized with (Chloromethyl)(Phenylethyl)Trimethoxysilane (CTMS).","Figure 11(a), plot digitization (crystallite size ~50 nm, particle size range 0.085-0.14 μm)"
Functionalized Thiophosphate and Oxidic Filler Particles for Hybrid Solid Electrolytes,"Laura Helmers, Finn Frankenberg, Julian Brokmann, Christine Burmeister, Annika Buchheit, Arno Kwade, Peter Michalowski",Polyethylene oxide - polyethylene glycol - lithium bis(trifluoromethane)sulfonimide with 10 vol.-% functionalized Lithium Aluminum Titanium Phosphate filler particles,PEO-PEG-LiTFSI-functionalized LATP,Other,3e-05,RT,"LATP particles dispersed in isopropanol (IPA) and ground. CTMS added to suspension, stirred for 1 h at 60 °C with a magnetic stirrer. ACN, polymer (PEO:PEG 80:20 wt.%) and LiTFSI added and dissolved in dissolver (DISPERMAT LC) with 40 mm toothed disc (2000 rpm for 5 min, then 5000 rpm for 25 min). Coated with doctor blade at 30°C, speed 5 mm/s. Three layers coated with 10 min drying time each. Fused at 80°C.","Polymer matrix of polyethylene oxide (Mw=900,000 g/mol) and polyethylene glycol (Mw=2,000 g/mol) with lithium salt bis(trifluoromethane)sulfonimide. Filler is 10 vol.-% Lithium Aluminum Titanium Phosphate (LATP, Li1.3Al0.3Ti1.7P3O12, crystallite size ~60 nm, particle size range 0.45-0.78 μm) functionalized with (Chloromethyl)(Phenylethyl)Trimethoxysilane (CTMS).","Figure 11(a), plot digitization (crystallite size ~60 nm, particle size range 0.45-0.78 μm)"
Functionalized Thiophosphate and Oxidic Filler Particles for Hybrid Solid Electrolytes,"Laura Helmers, Finn Frankenberg, Julian Brokmann, Christine Burmeister, Annika Buchheit, Arno Kwade, Peter Michalowski",Polyethylene oxide - polyethylene glycol - lithium bis(trifluoromethane)sulfonimide with 10 vol.-% functionalized Lithium Aluminum Titanium Phosphate filler particles,PEO-PEG-LiTFSI-functionalized LATP,Other,3.5e-05,RT,"LATP particles dispersed in isopropanol (IPA) and ground. CTMS added to suspension, stirred for 1 h at 60 °C with a magnetic stirrer. ACN, polymer (PEO:PEG 80:20 wt.%) and LiTFSI added and dissolved in dissolver (DISPERMAT LC) with 40 mm toothed disc (2000 rpm for 5 min, then 5000 rpm for 25 min). Coated with doctor blade at 30°C, speed 5 mm/s. Three layers coated with 10 min drying time each. Fused at 80°C.","Polymer matrix of polyethylene oxide (Mw=900,000 g/mol) and polyethylene glycol (Mw=2,000 g/mol) with lithium salt bis(trifluoromethane)sulfonimide. Filler is 10 vol.-% Lithium Aluminum Titanium Phosphate (LATP, Li1.3Al0.3Ti1.7P3O12, crystallite size ~75 nm, particle size range 0.45-0.78 μm) functionalized with (Chloromethyl)(Phenylethyl)Trimethoxysilane (CTMS).","Figure 11(a), plot digitization (crystallite size ~75 nm, particle size range 0.45-0.78 μm)"
Functionalized Thiophosphate and Oxidic Filler Particles for Hybrid Solid Electrolytes,"Laura Helmers, Finn Frankenberg, Julian Brokmann, Christine Burmeister, Annika Buchheit, Arno Kwade, Peter Michalowski",Polyethylene oxide - polyethylene glycol - lithium bis(trifluoromethane)sulfonimide with 10 vol.-% functionalized Lithium Aluminum Titanium Phosphate filler particles,PEO-PEG-LiTFSI-functionalized LATP,Other,3.5e-05,RT,"LATP particles dispersed in isopropanol (IPA) and ground. CTMS added to suspension, stirred for 1 h at 60 °C with a magnetic stirrer. ACN, polymer (PEO:PEG 80:20 wt.%) and LiTFSI added and dissolved in dissolver (DISPERMAT LC) with 40 mm toothed disc (2000 rpm for 5 min, then 5000 rpm for 25 min). Coated with doctor blade at 30°C, speed 5 mm/s. Three layers coated with 10 min drying time each. Fused at 80°C.","Polymer matrix of polyethylene oxide (Mw=900,000 g/mol) and polyethylene glycol (Mw=2,000 g/mol) with lithium salt bis(trifluoromethane)sulfonimide. Filler is 10 vol.-% Lithium Aluminum Titanium Phosphate (LATP, Li1.3Al0.3Ti1.7P3O12, x50=1.69 μm) functionalized with (Chloromethyl)(Phenylethyl)Trimethoxysilane (CTMS).","Results and Discussion, Oxidic filler particles, paragraph 6 (x50=1.69 μm); Figure 11(b)"
Functionalized Thiophosphate and Oxidic Filler Particles for Hybrid Solid Electrolytes,"Laura Helmers, Finn Frankenberg, Julian Brokmann, Christine Burmeister, Annika Buchheit, Arno Kwade, Peter Michalowski",Polyethylene oxide - polyethylene glycol - lithium bis(trifluoromethane)sulfonimide with 10 vol.-% functionalized Lithium Aluminum Titanium Phosphate filler particles,PEO-PEG-LiTFSI-functionalized LATP,Other,5.6e-05,RT,"LATP particles dispersed in isopropanol (IPA) and ground. CTMS added to suspension, stirred for 1 h at 60 °C with a magnetic stirrer. ACN, polymer (PEO:PEG 80:20 wt.%) and LiTFSI added and dissolved in dissolver (DISPERMAT LC) with 40 mm toothed disc (2000 rpm for 5 min, then 5000 rpm for 25 min). Coated with doctor blade at 30°C, speed 5 mm/s. Three layers coated with 10 min drying time each. Fused at 80°C.","Polymer matrix of polyethylene oxide (Mw=900,000 g/mol) and polyethylene glycol (Mw=2,000 g/mol) with lithium salt bis(trifluoromethane)sulfonimide. Filler is 10 vol.-% Lithium Aluminum Titanium Phosphate (LATP, Li1.3Al0.3Ti1.7P3O12, x50=0.78 μm) functionalized with (Chloromethyl)(Phenylethyl)Trimethoxysilane (CTMS).","Results and Discussion, Oxidic filler particles, paragraph 6 (x50=0.78 μm); Figure 11(b)"
Functionalized Thiophosphate and Oxidic Filler Particles for Hybrid Solid Electrolytes,"Laura Helmers, Finn Frankenberg, Julian Brokmann, Christine Burmeister, Annika Buchheit, Arno Kwade, Peter Michalowski",Polyethylene oxide - polyethylene glycol - lithium bis(trifluoromethane)sulfonimide with 10 vol.-% functionalized Lithium Aluminum Titanium Phosphate filler particles,PEO-PEG-LiTFSI-functionalized LATP,Other,2.6e-05,RT,"LATP particles dispersed in isopropanol (IPA) and ground. CTMS added to suspension, stirred for 1 h at 60 °C with a magnetic stirrer. ACN, polymer (PEO:PEG 80:20 wt.%) and LiTFSI added and dissolved in dissolver (DISPERMAT LC) with 40 mm toothed disc (2000 rpm for 5 min, then 5000 rpm for 25 min). Coated with doctor blade at 30°C, speed 5 mm/s. Three layers coated with 10 min drying time each. Fused at 80°C.","Polymer matrix of polyethylene oxide (Mw=900,000 g/mol) and polyethylene glycol (Mw=2,000 g/mol) with lithium salt bis(trifluoromethane)sulfonimide. Filler is 10 vol.-% Lithium Aluminum Titanium Phosphate (LATP, Li1.3Al0.3Ti1.7P3O12, x50=0.1 μm) functionalized with (Chloromethyl)(Phenylethyl)Trimethoxysilane (CTMS).","Results and Discussion, Oxidic filler particles, paragraph 6 (x50=0.1 μm); Figure 11(b)"
Functionalized Thiophosphate and Oxidic Filler Particles for Hybrid Solid Electrolytes,"Laura Helmers, Finn Frankenberg, Julian Brokmann, Christine Burmeister, Annika Buchheit, Arno Kwade, Peter Michalowski",Polyethylene oxide - polyethylene glycol - lithium bis(trifluoromethane)sulfonimide with 10 vol.-% functionalized Lithium Aluminum Titanium Phosphate filler particles,PEO-PEG-LiTFSI-functionalized LATP,Other,2.5e-05,RT,"LATP particles dispersed in isopropanol (IPA) and ground. CTMS added to suspension, stirred for 1 h at 60 °C with a magnetic stirrer. ACN, polymer (PEO:PEG 80:20 wt.%) and LiTFSI added and dissolved in dissolver (DISPERMAT LC) with 40 mm toothed disc (2000 rpm for 5 min, then 5000 rpm for 25 min). Coated with doctor blade at 30°C, speed 5 mm/s. Three layers coated with 10 min drying time each. Fused at 80°C.","Polymer matrix of polyethylene oxide (Mw=900,000 g/mol) and polyethylene glycol (Mw=2,000 g/mol) with lithium salt bis(trifluoromethane)sulfonimide. Filler is 10 vol.-% Lithium Aluminum Titanium Phosphate (LATP, Li1.3Al0.3Ti1.7P3O12, x50 ~0.08 μm) functionalized with (Chloromethyl)(Phenylethyl)Trimethoxysilane (CTMS).","Figure 11(b), plot digitization (x50 ~0.08 μm, max XRD intensity ~17000)"
Functionalized Thiophosphate and Oxidic Filler Particles for Hybrid Solid Electrolytes,"Laura Helmers, Finn Frankenberg, Julian Brokmann, Christine Burmeister, Annika Buchheit, Arno Kwade, Peter Michalowski",Polyethylene oxide - polyethylene glycol - lithium bis(trifluoromethane)sulfonimide with 10 vol.-% functionalized Lithium Aluminum Titanium Phosphate filler particles,PEO-PEG-LiTFSI-functionalized LATP,Other,4.8e-05,RT,"LATP particles dispersed in isopropanol (IPA) and ground. CTMS added to suspension, stirred for 1 h at 60 °C with a magnetic stirrer. ACN, polymer (PEO:PEG 80:20 wt.%) and LiTFSI added and dissolved in dissolver (DISPERMAT LC) with 40 mm toothed disc (2000 rpm for 5 min, then 5000 rpm for 25 min). Coated with doctor blade at 30°C, speed 5 mm/s. Three layers coated with 10 min drying time each. Fused at 80°C.","Polymer matrix of polyethylene oxide (Mw=900,000 g/mol) and polyethylene glycol (Mw=2,000 g/mol) with lithium salt bis(trifluoromethane)sulfonimide. Filler is 10 vol.-% Lithium Aluminum Titanium Phosphate (LATP, Li1.3Al0.3Ti1.7P3O12, x50 ~0.13 μm) functionalized with (Chloromethyl)(Phenylethyl)Trimethoxysilane (CTMS).","Figure 11(b), plot digitization (x50 ~0.13 μm, max XRD intensity ~20000)"
Functionalized Thiophosphate and Oxidic Filler Particles for Hybrid Solid Electrolytes,"Laura Helmers, Finn Frankenberg, Julian Brokmann, Christine Burmeister, Annika Buchheit, Arno Kwade, Peter Michalowski",Poly(ethylene oxide)-Poly(ethylene glycol)-Lithium bis(trifluoromethanesulfonyl)imide with 1 vol.% Lithium Phosphorus Sulfide filler,PEO-PEG-LiTFSI-1vol.-%LPS,Polymer,4.7e-06,20 °C,Rest time: 0 h prior and 0 h after dispersing,Composite polymer electrolyte,Figure: _page_2_Figure_5.jpeg
Functionalized Thiophosphate and Oxidic Filler Particles for Hybrid Solid Electrolytes,"Laura Helmers, Finn Frankenberg, Julian Brokmann, Christine Burmeister, Annika Buchheit, Arno Kwade, Peter Michalowski",Poly(ethylene oxide)-Poly(ethylene glycol)-Lithium bis(trifluoromethanesulfonyl)imide with 1 vol.% Lithium Phosphorus Sulfide filler,PEO-PEG-LiTFSI-1vol.-%LPS,Polymer,6.2e-06,20 °C,Rest time: 0 h prior and 24 h after dispersing,Composite polymer electrolyte,Figure: _page_2_Figure_5.jpeg
Functionalized Thiophosphate and Oxidic Filler Particles for Hybrid Solid Electrolytes,"Laura Helmers, Finn Frankenberg, Julian Brokmann, Christine Burmeister, Annika Buchheit, Arno Kwade, Peter Michalowski",Poly(ethylene oxide)-Poly(ethylene glycol)-Lithium bis(trifluoromethanesulfonyl)imide with 1 vol.% Lithium Phosphorus Sulfide filler,PEO-PEG-LiTFSI-1vol.-%LPS,Polymer,9.7e-06,20 °C,Rest time: 24 h prior and 0 h after dispersing,Composite polymer electrolyte,Figure: _page_2_Figure_5.jpeg
Functionalized Thiophosphate and Oxidic Filler Particles for Hybrid Solid Electrolytes,"Laura Helmers, Finn Frankenberg, Julian Brokmann, Christine Burmeister, Annika Buchheit, Arno Kwade, Peter Michalowski",Poly(ethylene oxide)-Poly(ethylene glycol)-Lithium bis(trifluoromethanesulfonyl)imide with 1 vol.% Lithium Phosphorus Sulfide filler,PEO-PEG-LiTFSI-1vol.-%LPS,Polymer,8e-06,20 °C,Rest time: 24 h prior and 24 h after dispersing,Composite polymer electrolyte,Figure: _page_2_Figure_5.jpeg
Functionalized Thiophosphate and Oxidic Filler Particles for Hybrid Solid Electrolytes,"Laura Helmers, Finn Frankenberg, Julian Brokmann, Christine Burmeister, Annika Buchheit, Arno Kwade, Peter Michalowski",Lithium Aluminum Titanium Phosphate,LATP,Ceramic,2.6e-05,Not specified,Grinding,Particle size range 0.085-0.14 µm; Crystallite size ~225 Å,Figure: _page_9_Figure_9.jpeg
Functionalized Thiophosphate and Oxidic Filler Particles for Hybrid Solid Electrolytes,"Laura Helmers, Finn Frankenberg, Julian Brokmann, Christine Burmeister, Annika Buchheit, Arno Kwade, Peter Michalowski",Lithium Aluminum Titanium Phosphate,LATP,Ceramic,3.5e-05,Not specified,Grinding,Particle size range 0.085-0.14 µm; Crystallite size ~375 Å,Figure: _page_9_Figure_9.jpeg
Functionalized Thiophosphate and Oxidic Filler Particles for Hybrid Solid Electrolytes,"Laura Helmers, Finn Frankenberg, Julian Brokmann, Christine Burmeister, Annika Buchheit, Arno Kwade, Peter Michalowski",Lithium Aluminum Titanium Phosphate,LATP,Ceramic,4.8e-05,Not specified,Grinding,Particle size range 0.085-0.14 µm; Crystallite size ~650 Å,Figure: _page_9_Figure_9.jpeg
Functionalized Thiophosphate and Oxidic Filler Particles for Hybrid Solid Electrolytes,"Laura Helmers, Finn Frankenberg, Julian Brokmann, Christine Burmeister, Annika Buchheit, Arno Kwade, Peter Michalowski",Lithium Aluminum Titanium Phosphate,LATP,Ceramic,1.9e-05,Not specified,Grinding,Particle size range 0.15-0.44 µm; Crystallite size ~250 Å,Figure: _page_9_Figure_9.jpeg
Functionalized Thiophosphate and Oxidic Filler Particles for Hybrid Solid Electrolytes,"Laura Helmers, Finn Frankenberg, Julian Brokmann, Christine Burmeister, Annika Buchheit, Arno Kwade, Peter Michalowski",Lithium Aluminum Titanium Phosphate,LATP,Ceramic,2.8e-05,Not specified,Grinding,Particle size range 0.15-0.44 µm; Crystallite size ~350 Å,Figure: _page_9_Figure_9.jpeg
Functionalized Thiophosphate and Oxidic Filler Particles for Hybrid Solid Electrolytes,"Laura Helmers, Finn Frankenberg, Julian Brokmann, Christine Burmeister, Annika Buchheit, Arno Kwade, Peter Michalowski",Lithium Aluminum Titanium Phosphate,LATP,Ceramic,3.4e-05,Not specified,Grinding,Particle size range 0.15-0.44 µm; Crystallite size ~480 Å,Figure: _page_9_Figure_9.jpeg
Functionalized Thiophosphate and Oxidic Filler Particles for Hybrid Solid Electrolytes,"Laura Helmers, Finn Frankenberg, Julian Brokmann, Christine Burmeister, Annika Buchheit, Arno Kwade, Peter Michalowski",Lithium Aluminum Titanium Phosphate,LATP,Ceramic,4.1e-05,Not specified,Grinding,Particle size range 0.15-0.44 µm; Crystallite size ~600 Å,Figure: _page_9_Figure_9.jpeg
Hybrid Solid Polymer Electrolytes with Two-Dimensional Inorganic Nanofillers,"Stephanie Chua, Ruopian Fang, Zhenhua Sun, Minjie Wu, Zi Gu, Yuzuo Wang, Judy N. Hart, Neeraj Sharma, Feng Li, Da-Wei Wang",Poly(vinyl alcohol)/Montmorillonite,PVA/MMT,Other,0.0368,30°C,N/A (Cited Work),N/A (Cited Work),"Main text, Section 4.1, referring to Ref [74]"
Hybrid Solid Polymer Electrolytes with Two-Dimensional Inorganic Nanofillers,"Stephanie Chua, Ruopian Fang, Zhenhua Sun, Minjie Wu, Zi Gu, Yuzuo Wang, Judy N. Hart, Neeraj Sharma, Feng Li, Da-Wei Wang",Poly(vinyl alcohol)/Montmorillonite,PVA/MMT-60,Other,0.025,25°C,N/A (Cited Work),N/A (Cited Work),"Figure 9(B), plot digitization (PVA/MMT-60 curve)"
Hybrid Solid Polymer Electrolytes with Two-Dimensional Inorganic Nanofillers,"Stephanie Chua, Ruopian Fang, Zhenhua Sun, Minjie Wu, Zi Gu, Yuzuo Wang, Judy N. Hart, Neeraj Sharma, Feng Li, Da-Wei Wang",Sulfonated poly(arylene ether sulfone)/aminotetramethylpiperidine-grafted graphene oxide,SPAES/HA-GO,Other,0.04,25°C,N/A (Cited Work),N/A (Cited Work),"Figure 13(A), plot digitization (SPAES/0.5 wt% HA-GO curve)"
Hybrid Solid Polymer Electrolytes with Two-Dimensional Inorganic Nanofillers,"Stephanie Chua, Ruopian Fang, Zhenhua Sun, Minjie Wu, Zi Gu, Yuzuo Wang, Judy N. Hart, Neeraj Sharma, Feng Li, Da-Wei Wang",Sulfonated poly ether ether ketone/Sulfonated graphene oxide,sPEEK/SGO,Other,0.03,25°C,N/A (Cited Work),N/A (Cited Work),"Figure 13(B), plot digitization (0.5% SGO curve)"
Hybrid Solid Polymer Electrolytes with Two-Dimensional Inorganic Nanofillers,"Stephanie Chua, Ruopian Fang, Zhenhua Sun, Minjie Wu, Zi Gu, Yuzuo Wang, Judy N. Hart, Neeraj Sharma, Feng Li, Da-Wei Wang",Sulfonated poly ether ether ketone/Sulfonated graphene oxide,sPEEK/SGO,Other,0.032,25°C,N/A (Cited Work),N/A (Cited Work),"Figure 13(B), plot digitization (1% SGO curve)"
Hybrid Solid Polymer Electrolytes with Two-Dimensional Inorganic Nanofillers,"Stephanie Chua, Ruopian Fang, Zhenhua Sun, Minjie Wu, Zi Gu, Yuzuo Wang, Judy N. Hart, Neeraj Sharma, Feng Li, Da-Wei Wang",Sulfonated poly ether ether ketone/Sulfonated graphene oxide,sPEEK/SGO,Other,0.035,25°C,N/A (Cited Work),N/A (Cited Work),"Figure 13(B), plot digitization (2% SGO curve)"
Hybrid Solid Polymer Electrolytes with Two-Dimensional Inorganic Nanofillers,"Stephanie Chua, Ruopian Fang, Zhenhua Sun, Minjie Wu, Zi Gu, Yuzuo Wang, Judy N. Hart, Neeraj Sharma, Feng Li, Da-Wei Wang",Sulfonated poly ether ether ketone/Sulfonated graphene oxide,sPEEK/SGO,Other,0.03,25°C,N/A (Cited Work),N/A (Cited Work),"Figure 13(B), plot digitization (3% SGO curve)"
