Repository: bhattadeb34/FACT_Data_Extraction_Scientific_Papers

File: master_conductivity_data.csv (part 24 of 52)
paper_title,paper_authors,full_name,acronym,material_class,ionic_conductivity_S_per_cm,temperature,processing_method,material_description,source_location
Hybrid Solid Polymer Electrolytes with Two-Dimensional Inorganic Nanofillers,"Stephanie Chua, Ruopian Fang, Zhenhua Sun, Minjie Wu, Zi Gu, Yuzuo Wang, Judy N. Hart, Neeraj Sharma, Feng Li, Da-Wei Wang",Sulfonated poly(arylene ether sulfone),SPAES,Polymer,0.0002,Not specified; Measurement at 20% Relative Humidity,Not specified,Pristine polymer membrane,Figure: _page_16_Figure_2.jpeg
Hybrid Solid Polymer Electrolytes with Two-Dimensional Inorganic Nanofillers,"Stephanie Chua, Ruopian Fang, Zhenhua Sun, Minjie Wu, Zi Gu, Yuzuo Wang, Judy N. Hart, Neeraj Sharma, Feng Li, Da-Wei Wang",Sulfonated poly(arylene ether sulfone),SPAES,Polymer,0.0009,Not specified; Measurement at 30% Relative Humidity,Not specified,Pristine polymer membrane,Figure: _page_16_Figure_2.jpeg
Hybrid Solid Polymer Electrolytes with Two-Dimensional Inorganic Nanofillers,"Stephanie Chua, Ruopian Fang, Zhenhua Sun, Minjie Wu, Zi Gu, Yuzuo Wang, Judy N. Hart, Neeraj Sharma, Feng Li, Da-Wei Wang",Sulfonated poly(arylene ether sulfone),SPAES,Polymer,0.004,Not specified; Measurement at 40% Relative Humidity,Not specified,Pristine polymer membrane,Figure: _page_16_Figure_2.jpeg
Hybrid Solid Polymer Electrolytes with Two-Dimensional Inorganic Nanofillers,"Stephanie Chua, Ruopian Fang, Zhenhua Sun, Minjie Wu, Zi Gu, Yuzuo Wang, Judy N. Hart, Neeraj Sharma, Feng Li, Da-Wei Wang",Sulfonated poly(arylene ether sulfone),SPAES,Polymer,0.01,Not specified; Measurement at 50% Relative Humidity,Not specified,Pristine polymer membrane,Figure: _page_16_Figure_2.jpeg
Hybrid Solid Polymer Electrolytes with Two-Dimensional Inorganic Nanofillers,"Stephanie Chua, Ruopian Fang, Zhenhua Sun, Minjie Wu, Zi Gu, Yuzuo Wang, Judy N. Hart, Neeraj Sharma, Feng Li, Da-Wei Wang",Sulfonated poly(arylene ether sulfone),SPAES,Polymer,0.02,Not specified; Measurement at 60% Relative Humidity,Not specified,Pristine polymer membrane,Figure: _page_16_Figure_2.jpeg
Hybrid Solid Polymer Electrolytes with Two-Dimensional Inorganic Nanofillers,"Stephanie Chua, Ruopian Fang, Zhenhua Sun, Minjie Wu, Zi Gu, Yuzuo Wang, Judy N. Hart, Neeraj Sharma, Feng Li, Da-Wei Wang",Sulfonated poly(arylene ether sulfone),SPAES,Polymer,0.035,Not specified; Measurement at 70% Relative Humidity,Not specified,Pristine polymer membrane,Figure: _page_16_Figure_2.jpeg
Hybrid Solid Polymer Electrolytes with Two-Dimensional Inorganic Nanofillers,"Stephanie Chua, Ruopian Fang, Zhenhua Sun, Minjie Wu, Zi Gu, Yuzuo Wang, Judy N. Hart, Neeraj Sharma, Feng Li, Da-Wei Wang",Sulfonated poly(arylene ether sulfone),SPAES,Polymer,0.06,Not specified; Measurement at 80% Relative Humidity,Not specified,Pristine polymer membrane,Figure: _page_16_Figure_2.jpeg
Hybrid Solid Polymer Electrolytes with Two-Dimensional Inorganic Nanofillers,"Stephanie Chua, Ruopian Fang, Zhenhua Sun, Minjie Wu, Zi Gu, Yuzuo Wang, Judy N. Hart, Neeraj Sharma, Feng Li, Da-Wei Wang",Sulfonated poly(arylene ether sulfone),SPAES,Polymer,0.09,Not specified; Measurement at 90% Relative Humidity,Not specified,Pristine polymer membrane,Figure: _page_16_Figure_2.jpeg
Hybrid Solid Polymer Electrolytes with Two-Dimensional Inorganic Nanofillers,"Stephanie Chua, Ruopian Fang, Zhenhua Sun, Minjie Wu, Zi Gu, Yuzuo Wang, Judy N. Hart, Neeraj Sharma, Feng Li, Da-Wei Wang",Sulfonated poly(arylene ether sulfone),SPAES,Polymer,0.115,Not specified; Measurement at 95% Relative Humidity,Not specified,Pristine polymer membrane,Figure: _page_16_Figure_2.jpeg
Hybrid Solid Polymer Electrolytes with Two-Dimensional Inorganic Nanofillers,"Stephanie Chua, Ruopian Fang, Zhenhua Sun, Minjie Wu, Zi Gu, Yuzuo Wang, Judy N. Hart, Neeraj Sharma, Feng Li, Da-Wei Wang",SPAES / Humic Acid-Graphene Oxide composite,SPAES/HA-GO-0.1,Polymer,0.0004,Not specified; Measurement at 20% Relative Humidity,Not specified,Polymer composite membrane,Figure: _page_16_Figure_2.jpeg
Hybrid Solid Polymer Electrolytes with Two-Dimensional Inorganic Nanofillers,"Stephanie Chua, Ruopian Fang, Zhenhua Sun, Minjie Wu, Zi Gu, Yuzuo Wang, Judy N. Hart, Neeraj Sharma, Feng Li, Da-Wei Wang",SPAES / Humic Acid-Graphene Oxide composite,SPAES/HA-GO-0.1,Polymer,0.0015,Not specified; Measurement at 30% Relative Humidity,Not specified,Polymer composite membrane,Figure: _page_16_Figure_2.jpeg
Hybrid Solid Polymer Electrolytes with Two-Dimensional Inorganic Nanofillers,"Stephanie Chua, Ruopian Fang, Zhenhua Sun, Minjie Wu, Zi Gu, Yuzuo Wang, Judy N. Hart, Neeraj Sharma, Feng Li, Da-Wei Wang",SPAES / Humic Acid-Graphene Oxide composite,SPAES/HA-GO-0.1,Polymer,0.007,Not specified; Measurement at 40% Relative Humidity,Not specified,Polymer composite membrane,Figure: _page_16_Figure_2.jpeg
Hybrid Solid Polymer Electrolytes with Two-Dimensional Inorganic Nanofillers,"Stephanie Chua, Ruopian Fang, Zhenhua Sun, Minjie Wu, Zi Gu, Yuzuo Wang, Judy N. Hart, Neeraj Sharma, Feng Li, Da-Wei Wang",SPAES / Humic Acid-Graphene Oxide composite,SPAES/HA-GO-0.1,Polymer,0.015,Not specified; Measurement at 50% Relative Humidity,Not specified,Polymer composite membrane,Figure: _page_16_Figure_2.jpeg
Hybrid Solid Polymer Electrolytes with Two-Dimensional Inorganic Nanofillers,"Stephanie Chua, Ruopian Fang, Zhenhua Sun, Minjie Wu, Zi Gu, Yuzuo Wang, Judy N. Hart, Neeraj Sharma, Feng Li, Da-Wei Wang",SPAES / Humic Acid-Graphene Oxide composite,SPAES/HA-GO-0.1,Polymer,0.03,Not specified; Measurement at 60% Relative Humidity,Not specified,Polymer composite membrane,Figure: _page_16_Figure_2.jpeg
Hybrid Solid Polymer Electrolytes with Two-Dimensional Inorganic Nanofillers,"Stephanie Chua, Ruopian Fang, Zhenhua Sun, Minjie Wu, Zi Gu, Yuzuo Wang, Judy N. Hart, Neeraj Sharma, Feng Li, Da-Wei Wang",SPAES / Humic Acid-Graphene Oxide composite,SPAES/HA-GO-0.1,Polymer,0.05,Not specified; Measurement at 70% Relative Humidity,Not specified,Polymer composite membrane,Figure: _page_16_Figure_2.jpeg
Hybrid Solid Polymer Electrolytes with Two-Dimensional Inorganic Nanofillers,"Stephanie Chua, Ruopian Fang, Zhenhua Sun, Minjie Wu, Zi Gu, Yuzuo Wang, Judy N. Hart, Neeraj Sharma, Feng Li, Da-Wei Wang",SPAES / Humic Acid-Graphene Oxide composite,SPAES/HA-GO-0.1,Polymer,0.07,Not specified; Measurement at 80% Relative Humidity,Not specified,Polymer composite membrane,Figure: _page_16_Figure_2.jpeg
Hybrid Solid Polymer Electrolytes with Two-Dimensional Inorganic Nanofillers,"Stephanie Chua, Ruopian Fang, Zhenhua Sun, Minjie Wu, Zi Gu, Yuzuo Wang, Judy N. Hart, Neeraj Sharma, Feng Li, Da-Wei Wang",SPAES / Humic Acid-Graphene Oxide composite,SPAES/HA-GO-0.1,Polymer,0.1,Not specified; Measurement at 90% Relative Humidity,Not specified,Polymer composite membrane,Figure: _page_16_Figure_2.jpeg
Hybrid Solid Polymer Electrolytes with Two-Dimensional Inorganic Nanofillers,"Stephanie Chua, Ruopian Fang, Zhenhua Sun, Minjie Wu, Zi Gu, Yuzuo Wang, Judy N. Hart, Neeraj Sharma, Feng Li, Da-Wei Wang",SPAES / Humic Acid-Graphene Oxide composite,SPAES/HA-GO-0.1,Polymer,0.125,Not specified; Measurement at 95% Relative Humidity,Not specified,Polymer composite membrane,Figure: _page_16_Figure_2.jpeg
Hybrid Solid Polymer Electrolytes with Two-Dimensional Inorganic Nanofillers,"Stephanie Chua, Ruopian Fang, Zhenhua Sun, Minjie Wu, Zi Gu, Yuzuo Wang, Judy N. Hart, Neeraj Sharma, Feng Li, Da-Wei Wang",SPAES / Humic Acid-Graphene Oxide composite,SPAES/HA-GO-0.5,Polymer,0.0006,Not specified; Measurement at 20% Relative Humidity,Not specified,Polymer composite membrane,Figure: _page_16_Figure_2.jpeg
Hybrid Solid Polymer Electrolytes with Two-Dimensional Inorganic Nanofillers,"Stephanie Chua, Ruopian Fang, Zhenhua Sun, Minjie Wu, Zi Gu, Yuzuo Wang, Judy N. Hart, Neeraj Sharma, Feng Li, Da-Wei Wang",SPAES / Humic Acid-Graphene Oxide composite,SPAES/HA-GO-0.5,Polymer,0.002,Not specified; Measurement at 30% Relative Humidity,Not specified,Polymer composite membrane,Figure: _page_16_Figure_2.jpeg
Hybrid Solid Polymer Electrolytes with Two-Dimensional Inorganic Nanofillers,"Stephanie Chua, Ruopian Fang, Zhenhua Sun, Minjie Wu, Zi Gu, Yuzuo Wang, Judy N. Hart, Neeraj Sharma, Feng Li, Da-Wei Wang",SPAES / Humic Acid-Graphene Oxide composite,SPAES/HA-GO-0.5,Polymer,0.008,Not specified; Measurement at 40% Relative Humidity,Not specified,Polymer composite membrane,Figure: _page_16_Figure_2.jpeg
Hybrid Solid Polymer Electrolytes with Two-Dimensional Inorganic Nanofillers,"Stephanie Chua, Ruopian Fang, Zhenhua Sun, Minjie Wu, Zi Gu, Yuzuo Wang, Judy N. Hart, Neeraj Sharma, Feng Li, Da-Wei Wang",SPAES / Humic Acid-Graphene Oxide composite,SPAES/HA-GO-0.5,Polymer,0.02,Not specified; Measurement at 50% Relative Humidity,Not specified,Polymer composite membrane,Figure: _page_16_Figure_2.jpeg
Hybrid Solid Polymer Electrolytes with Two-Dimensional Inorganic Nanofillers,"Stephanie Chua, Ruopian Fang, Zhenhua Sun, Minjie Wu, Zi Gu, Yuzuo Wang, Judy N. Hart, Neeraj Sharma, Feng Li, Da-Wei Wang",SPAES / Humic Acid-Graphene Oxide composite,SPAES/HA-GO-0.5,Polymer,0.04,Not specified; Measurement at 60% Relative Humidity,Not specified,Polymer composite membrane,Figure: _page_16_Figure_2.jpeg
Hybrid Solid Polymer Electrolytes with Two-Dimensional Inorganic Nanofillers,"Stephanie Chua, Ruopian Fang, Zhenhua Sun, Minjie Wu, Zi Gu, Yuzuo Wang, Judy N. Hart, Neeraj Sharma, Feng Li, Da-Wei Wang",SPAES / Humic Acid-Graphene Oxide composite,SPAES/HA-GO-0.5,Polymer,0.06,Not specified; Measurement at 70% Relative Humidity,Not specified,Polymer composite membrane,Figure: _page_16_Figure_2.jpeg
Hybrid Solid Polymer Electrolytes with Two-Dimensional Inorganic Nanofillers,"Stephanie Chua, Ruopian Fang, Zhenhua Sun, Minjie Wu, Zi Gu, Yuzuo Wang, Judy N. Hart, Neeraj Sharma, Feng Li, Da-Wei Wang",SPAES / Humic Acid-Graphene Oxide composite,SPAES/HA-GO-0.5,Polymer,0.08,Not specified; Measurement at 80% Relative Humidity,Not specified,Polymer composite membrane,Figure: _page_16_Figure_2.jpeg
Hybrid Solid Polymer Electrolytes with Two-Dimensional Inorganic Nanofillers,"Stephanie Chua, Ruopian Fang, Zhenhua Sun, Minjie Wu, Zi Gu, Yuzuo Wang, Judy N. Hart, Neeraj Sharma, Feng Li, Da-Wei Wang",SPAES / Humic Acid-Graphene Oxide composite,SPAES/HA-GO-0.5,Polymer,0.11,Not specified; Measurement at 90% Relative Humidity,Not specified,Polymer composite membrane,Figure: _page_16_Figure_2.jpeg
Hybrid Solid Polymer Electrolytes with Two-Dimensional Inorganic Nanofillers,"Stephanie Chua, Ruopian Fang, Zhenhua Sun, Minjie Wu, Zi Gu, Yuzuo Wang, Judy N. Hart, Neeraj Sharma, Feng Li, Da-Wei Wang",SPAES / Humic Acid-Graphene Oxide composite,SPAES/HA-GO-0.5,Polymer,0.135,Not specified; Measurement at 95% Relative Humidity,Not specified,Polymer composite membrane,Figure: _page_16_Figure_2.jpeg
Hybrid Solid Polymer Electrolytes with Two-Dimensional Inorganic Nanofillers,"Stephanie Chua, Ruopian Fang, Zhenhua Sun, Minjie Wu, Zi Gu, Yuzuo Wang, Judy N. Hart, Neeraj Sharma, Feng Li, Da-Wei Wang",SPAES / Humic Acid-Graphene Oxide composite,SPAES/HA-GO-1.0,Polymer,0.001,Not specified; Measurement at 20% Relative Humidity,Not specified,Polymer composite membrane,Figure: _page_16_Figure_2.jpeg
Hybrid Solid Polymer Electrolytes with Two-Dimensional Inorganic Nanofillers,"Stephanie Chua, Ruopian Fang, Zhenhua Sun, Minjie Wu, Zi Gu, Yuzuo Wang, Judy N. Hart, Neeraj Sharma, Feng Li, Da-Wei Wang",SPAES / Humic Acid-Graphene Oxide composite,SPAES/HA-GO-1.0,Polymer,0.003,Not specified; Measurement at 30% Relative Humidity,Not specified,Polymer composite membrane,Figure: _page_16_Figure_2.jpeg
Hybrid Solid Polymer Electrolytes with Two-Dimensional Inorganic Nanofillers,"Stephanie Chua, Ruopian Fang, Zhenhua Sun, Minjie Wu, Zi Gu, Yuzuo Wang, Judy N. Hart, Neeraj Sharma, Feng Li, Da-Wei Wang",SPAES / Humic Acid-Graphene Oxide composite,SPAES/HA-GO-1.0,Polymer,0.01,Not specified; Measurement at 40% Relative Humidity,Not specified,Polymer composite membrane,Figure: _page_16_Figure_2.jpeg
Hybrid Solid Polymer Electrolytes with Two-Dimensional Inorganic Nanofillers,"Stephanie Chua, Ruopian Fang, Zhenhua Sun, Minjie Wu, Zi Gu, Yuzuo Wang, Judy N. Hart, Neeraj Sharma, Feng Li, Da-Wei Wang",SPAES / Humic Acid-Graphene Oxide composite,SPAES/HA-GO-1.0,Polymer,0.025,Not specified; Measurement at 50% Relative Humidity,Not specified,Polymer composite membrane,Figure: _page_16_Figure_2.jpeg
Hybrid Solid Polymer Electrolytes with Two-Dimensional Inorganic Nanofillers,"Stephanie Chua, Ruopian Fang, Zhenhua Sun, Minjie Wu, Zi Gu, Yuzuo Wang, Judy N. Hart, Neeraj Sharma, Feng Li, Da-Wei Wang",SPAES / Humic Acid-Graphene Oxide composite,SPAES/HA-GO-1.0,Polymer,0.05,Not specified; Measurement at 60% Relative Humidity,Not specified,Polymer composite membrane,Figure: _page_16_Figure_2.jpeg
Hybrid Solid Polymer Electrolytes with Two-Dimensional Inorganic Nanofillers,"Stephanie Chua, Ruopian Fang, Zhenhua Sun, Minjie Wu, Zi Gu, Yuzuo Wang, Judy N. Hart, Neeraj Sharma, Feng Li, Da-Wei Wang",SPAES / Humic Acid-Graphene Oxide composite,SPAES/HA-GO-1.0,Polymer,0.07,Not specified; Measurement at 70% Relative Humidity,Not specified,Polymer composite membrane,Figure: _page_16_Figure_2.jpeg
Hybrid Solid Polymer Electrolytes with Two-Dimensional Inorganic Nanofillers,"Stephanie Chua, Ruopian Fang, Zhenhua Sun, Minjie Wu, Zi Gu, Yuzuo Wang, Judy N. Hart, Neeraj Sharma, Feng Li, Da-Wei Wang",SPAES / Humic Acid-Graphene Oxide composite,SPAES/HA-GO-1.0,Polymer,0.09,Not specified; Measurement at 80% Relative Humidity,Not specified,Polymer composite membrane,Figure: _page_16_Figure_2.jpeg
Hybrid Solid Polymer Electrolytes with Two-Dimensional Inorganic Nanofillers,"Stephanie Chua, Ruopian Fang, Zhenhua Sun, Minjie Wu, Zi Gu, Yuzuo Wang, Judy N. Hart, Neeraj Sharma, Feng Li, Da-Wei Wang",SPAES / Humic Acid-Graphene Oxide composite,SPAES/HA-GO-1.0,Polymer,0.12,Not specified; Measurement at 90% Relative Humidity,Not specified,Polymer composite membrane,Figure: _page_16_Figure_2.jpeg
Hybrid Solid Polymer Electrolytes with Two-Dimensional Inorganic Nanofillers,"Stephanie Chua, Ruopian Fang, Zhenhua Sun, Minjie Wu, Zi Gu, Yuzuo Wang, Judy N. Hart, Neeraj Sharma, Feng Li, Da-Wei Wang",SPAES / Humic Acid-Graphene Oxide composite,SPAES/HA-GO-1.0,Polymer,0.145,Not specified; Measurement at 95% Relative Humidity,Not specified,Polymer composite membrane,Figure: _page_16_Figure_2.jpeg
Hybrid Solid Polymer Electrolytes with Two-Dimensional Inorganic Nanofillers,"Stephanie Chua, Ruopian Fang, Zhenhua Sun, Minjie Wu, Zi Gu, Yuzuo Wang, Judy N. Hart, Neeraj Sharma, Feng Li, Da-Wei Wang",SPAES / Humic Acid-Graphene Oxide composite,SPAES/HA-GO-3.0,Polymer,0.0012,Not specified; Measurement at 20% Relative Humidity,Not specified,Polymer composite membrane,Figure: _page_16_Figure_2.jpeg
Hybrid Solid Polymer Electrolytes with Two-Dimensional Inorganic Nanofillers,"Stephanie Chua, Ruopian Fang, Zhenhua Sun, Minjie Wu, Zi Gu, Yuzuo Wang, Judy N. Hart, Neeraj Sharma, Feng Li, Da-Wei Wang",SPAES / Humic Acid-Graphene Oxide composite,SPAES/HA-GO-3.0,Polymer,0.0035,Not specified; Measurement at 30% Relative Humidity,Not specified,Polymer composite membrane,Figure: _page_16_Figure_2.jpeg
Hybrid Solid Polymer Electrolytes with Two-Dimensional Inorganic Nanofillers,"Stephanie Chua, Ruopian Fang, Zhenhua Sun, Minjie Wu, Zi Gu, Yuzuo Wang, Judy N. Hart, Neeraj Sharma, Feng Li, Da-Wei Wang",SPAES / Humic Acid-Graphene Oxide composite,SPAES/HA-GO-3.0,Polymer,0.012,Not specified; Measurement at 40% Relative Humidity,Not specified,Polymer composite membrane,Figure: _page_16_Figure_2.jpeg
Hybrid Solid Polymer Electrolytes with Two-Dimensional Inorganic Nanofillers,"Stephanie Chua, Ruopian Fang, Zhenhua Sun, Minjie Wu, Zi Gu, Yuzuo Wang, Judy N. Hart, Neeraj Sharma, Feng Li, Da-Wei Wang",SPAES / Humic Acid-Graphene Oxide composite,SPAES/HA-GO-3.0,Polymer,0.03,Not specified; Measurement at 50% Relative Humidity,Not specified,Polymer composite membrane,Figure: _page_16_Figure_2.jpeg
Hybrid Solid Polymer Electrolytes with Two-Dimensional Inorganic Nanofillers,"Stephanie Chua, Ruopian Fang, Zhenhua Sun, Minjie Wu, Zi Gu, Yuzuo Wang, Judy N. Hart, Neeraj Sharma, Feng Li, Da-Wei Wang",SPAES / Humic Acid-Graphene Oxide composite,SPAES/HA-GO-3.0,Polymer,0.055,Not specified; Measurement at 60% Relative Humidity,Not specified,Polymer composite membrane,Figure: _page_16_Figure_2.jpeg
Hybrid Solid Polymer Electrolytes with Two-Dimensional Inorganic Nanofillers,"Stephanie Chua, Ruopian Fang, Zhenhua Sun, Minjie Wu, Zi Gu, Yuzuo Wang, Judy N. Hart, Neeraj Sharma, Feng Li, Da-Wei Wang",SPAES / Humic Acid-Graphene Oxide composite,SPAES/HA-GO-3.0,Polymer,0.075,Not specified; Measurement at 70% Relative Humidity,Not specified,Polymer composite membrane,Figure: _page_16_Figure_2.jpeg
Hybrid Solid Polymer Electrolytes with Two-Dimensional Inorganic Nanofillers,"Stephanie Chua, Ruopian Fang, Zhenhua Sun, Minjie Wu, Zi Gu, Yuzuo Wang, Judy N. Hart, Neeraj Sharma, Feng Li, Da-Wei Wang",SPAES / Humic Acid-Graphene Oxide composite,SPAES/HA-GO-3.0,Polymer,0.1,Not specified; Measurement at 80% Relative Humidity,Not specified,Polymer composite membrane,Figure: _page_16_Figure_2.jpeg
Hybrid Solid Polymer Electrolytes with Two-Dimensional Inorganic Nanofillers,"Stephanie Chua, Ruopian Fang, Zhenhua Sun, Minjie Wu, Zi Gu, Yuzuo Wang, Judy N. Hart, Neeraj Sharma, Feng Li, Da-Wei Wang",SPAES / Humic Acid-Graphene Oxide composite,SPAES/HA-GO-3.0,Polymer,0.13,Not specified; Measurement at 90% Relative Humidity,Not specified,Polymer composite membrane,Figure: _page_16_Figure_2.jpeg
Hybrid Solid Polymer Electrolytes with Two-Dimensional Inorganic Nanofillers,"Stephanie Chua, Ruopian Fang, Zhenhua Sun, Minjie Wu, Zi Gu, Yuzuo Wang, Judy N. Hart, Neeraj Sharma, Feng Li, Da-Wei Wang",SPAES / Humic Acid-Graphene Oxide composite,SPAES/HA-GO-3.0,Polymer,0.155,Not specified; Measurement at 95% Relative Humidity,Not specified,Polymer composite membrane,Figure: _page_16_Figure_2.jpeg
Progress and perspectives of in situ polymerization method for lithium‐based batteries,"Guanyou Xiao, Hao Xu, Chen Bai, Ming Liu, Yan‐Bing He","Poly(1,3-dioxane)/Ethylene Carbonate Gel Polymer Electrolyte",PDOL/EC GPE,Polymer,1.0,RT,N/A (Cited Work),Gel polymer electrolyte,"Main text, Section 2.1, paragraph 3, referencing [37]"
Progress and perspectives of in situ polymerization method for lithium‐based batteries,"Guanyou Xiao, Hao Xu, Chen Bai, Ming Liu, Yan‐Bing He",Poly(vinylene carbonate) Gel Polymer Electrolyte,PVC-based GPEs,Polymer,5.59,25°C,N/A (Cited Work),Amorphous gel polymer electrolyte,"Main text, Section 2.2.1, paragraph 1, referencing [43]"
Progress and perspectives of in situ polymerization method for lithium‐based batteries,"Guanyou Xiao, Hao Xu, Chen Bai, Ming Liu, Yan‐Bing He",Poly(vinyl ethylene carbonate) Gel Polymer Electrolyte,PVEC-based GPEs,Polymer,2.1,25°C,In situ polymerization at 80°C for 12 h,Gel polymer electrolyte with high molecular polymer backbone and low molecular polymer,"Main text, Section 2.2.2, paragraph 1, referencing [47]"
Progress and perspectives of in situ polymerization method for lithium‐based batteries,"Guanyou Xiao, Hao Xu, Chen Bai, Ming Liu, Yan‐Bing He",Poly(ethylene glycol) diacrylate/Cellulose Acetate Gel Polymer Electrolyte,PEGDA/CA GPE,Other,8.81,30°C,N/A (Cited Work),Composite gel polymer electrolyte,"Main text, Section 2.3, paragraph 2, referencing [52]"
Progress and perspectives of in situ polymerization method for lithium‐based batteries,"Guanyou Xiao, Hao Xu, Chen Bai, Ming Liu, Yan‐Bing He",Butanedinitrile and Cyano Polyvinyl Alcohol Electrolytes within Polyacrylonitrile Electrospinning Film,SEN,Other,2.32,RT,N/A (Cited Work),"Complex hierarchical composite polymer electrolyte with cross-linked PVA-CN polymer framework in SN, supported by PAN electrospinning film","Main text, Section 2.4, paragraph 2, referencing [23]"
Progress and perspectives of in situ polymerization method for lithium‐based batteries,"Guanyou Xiao, Hao Xu, Chen Bai, Ming Liu, Yan‐Bing He","Poly(1,3-dioxane) Solid Polymer Electrolyte",PDOL SPEs,Polymer,1.0,RT,N/A (Cited Work),"Solid polymer electrolyte with amorphous structure, containing unpolymerized liquid DOL","Main text, Section 3.1.1, paragraph 1, referencing [57]"
Progress and perspectives of in situ polymerization method for lithium‐based batteries,"Guanyou Xiao, Hao Xu, Chen Bai, Ming Liu, Yan‐Bing He","Poly(1,3-dioxane-trioxymethylene) Solid Polymer Electrolyte with butanedinitrile plasticizer",poly(DOL-TXE) with SN,Polymer,4.06,room temperature,N/A (Cited Work),"Linear copolymer, with SN as plasticizer","Main text, Section 3.1.1, paragraph 5, referencing [71]"
Progress and perspectives of in situ polymerization method for lithium‐based batteries,"Guanyou Xiao, Hao Xu, Chen Bai, Ming Liu, Yan‐Bing He",Poly(vinylene carbonate) Solid Polymer Electrolyte,PVC-based SPE,Polymer,2.23,25°C,N/A (Cited Work),Amorphous solid polymer electrolyte,"Main text, Section 3.2.1, paragraph 1, referencing [77]"
Progress and perspectives of in situ polymerization method for lithium‐based batteries,"Guanyou Xiao, Hao Xu, Chen Bai, Ming Liu, Yan‐Bing He",Poly(fluoroethylene carbonate) Solid Polymer Electrolyte,PFEC-based SPE,Polymer,1.5,25°C,N/A (Cited Work),Solid polymer electrolyte,"Main text, Section 3.2.2, paragraph 1, referencing [80]"
Progress and perspectives of in situ polymerization method for lithium‐based batteries,"Guanyou Xiao, Hao Xu, Chen Bai, Ming Liu, Yan‐Bing He",Tripropylene Glycol Diacrylate / SiO2 Hollow Nanospheres Composite Polymer Electrolyte,SiSE,Other,1.74,room temperature,In situ polymerization by heating at 60°C for 12 h,Composite solid electrolyte with SiO2 hollow nanospheres,"Main text, Section 4.1.1, paragraph 1, referencing [86] and Figure 8B"
Progress and perspectives of in situ polymerization method for lithium‐based batteries,"Guanyou Xiao, Hao Xu, Chen Bai, Ming Liu, Yan‐Bing He",Poly(vinylene carbonate) / Ethoxylated Trimethylolpropane Triacrylate / Methyl Propenyl-fumed SiO2 Nanoparticles Composite Electrolyte,P-RCL,Other,0.41,room temperature,N/A (Cited Work),Integrated composite polymer electrolyte cross-linked with SiO2-reinforced layer,"Main text, Section 4.1.1, paragraph 5, referencing [102]"
Progress and perspectives of in situ polymerization method for lithium‐based batteries,"Guanyou Xiao, Hao Xu, Chen Bai, Ming Liu, Yan‐Bing He","Poly(1,3-dioxane) / Yttria-Stabilized Zirconia Composite Polymer Electrolyte",PDOL / YSZ CPE,Other,2.75,room temperature,N/A (Cited Work),Highly homogeneous PDOL composite electrolyte with YSZ nanoparticles,"Main text, Section 4.1.3, paragraph 1, referencing [65]"
Progress and perspectives of in situ polymerization method for lithium‐based batteries,"Guanyou Xiao, Hao Xu, Chen Bai, Ming Liu, Yan‐Bing He",Halloysite Nanotube / Polycaprolactone Composite Polymer Electrolyte,HNT / PCL CPE,Other,6.62,room temperature,N/A (Cited Work),In situ photopolymerized composite solid electrolyte from HNTs and comb-like poly-3-caprolactone,"Main text, Section 4.1.3, paragraph 3, referencing [115]"
Progress and perspectives of in situ polymerization method for lithium‐based batteries,"Guanyou Xiao, Hao Xu, Chen Bai, Ming Liu, Yan‐Bing He",Poly(ethylene glycol methacrylate) / Lithium Aluminum Germanium Phosphate Composite Polymer Electrolyte,PEGMA-LAGP CPE,Other,2.37,room temperature,N/A (Cited Work),8.5 µm-thick flexible-rigid hybrid solid–electrolyte/lithium integration,"Main text, Section 4.2.1, paragraph 1, referencing [122] and Figure 10B"
Progress and perspectives of in situ polymerization method for lithium‐based batteries,"Guanyou Xiao, Hao Xu, Chen Bai, Ming Liu, Yan‐Bing He",Poly(ethylene glycol) methyl ether acrylate / Lithium Aluminum Titanium Phosphate Composite Polymer Electrolyte,PEGMEA / LATP CPE,Other,2.0,RT,N/A (Cited Work),In situ polymerization permeated three-dimensional Li+-percolated porous oxide ceramic framework,"Main text, Section 4.2.1, paragraph 2, referencing [124]"
Progress and perspectives of in situ polymerization method for lithium‐based batteries,"Guanyou Xiao, Hao Xu, Chen Bai, Ming Liu, Yan‐Bing He",Poly(vinylene carbonate) / Lithium Tin Phosphorus Sulfide Composite Polymer Electrolyte,PVC / LSnPS CPE,Other,2.0,RT,N/A (Cited Work),Composite polymer electrolyte with LSnPS powder,"Main text, Section 4.2.3, paragraph 2, referencing [147]"
Progress and perspectives of in situ polymerization method for lithium‐based batteries,"Guanyou Xiao, Hao Xu, Chen Bai, Ming Liu, Yan‐Bing He",Poly(ethylene glycol) methyl ether acrylate / Lithium Chlorophosphorosilicate Composite Polymer Electrolyte,PEGMEA / LPSC CPE,Other,4.6,room temperature,N/A (Cited Work),Composite polymer electrolyte in a porous LPSC sulfide electrolyte framework,"Main text, Section 4.2.3, paragraph 2, referencing [146]"
Progress and perspectives of in situ polymerization method for lithium‐based batteries,"Guanyou Xiao, Hao Xu, Chen Bai, Ming Liu, Yan‐Bing He",Poly(ethylene glycol) diglycidyl ether / Lithium Germanium Phosphorus Sulfide Composite Polymer Electrolyte,P(PEGDE) / LGPS CPE,Other,7.7,RT,N/A (Cited Work),Composite polymer electrolyte in a porous LGPS 3D framework,"Main text, Section 4.2.3, paragraph 3, referencing [141] and Figure 12G,H"
Interface challenges and research progress toward solid polymer electrolytes‐based lithium metal batteries,"Dechao Zhang, Shimei Li, Qi Xiong, Zhaodong Huang, Hu Hong, Shuo Yang, Jiaxiong Zhu, Chunyi Zhi",Poly(ethylene oxide) / Lithium bis(trifluoromethanesulfonyl)imide / Lithium Zirconium Phosphate,PEO/LiTFSI/LiZr2(PO4)3,Other,1.2,RT,N/A (Cited Work),N/A (Cited Work),"Table 1, Row 1"
Interface challenges and research progress toward solid polymer electrolytes‐based lithium metal batteries,"Dechao Zhang, Shimei Li, Qi Xiong, Zhaodong Huang, Hu Hong, Shuo Yang, Jiaxiong Zhu, Chunyi Zhi",Poly(vinylidene fluoride) / Lithium bis(fluorosulfonyl)imide / Barium Titanate-Lithium Lanthanum Titanate nanowires,PVDF/LiFSI/BaTiO3-Li0.33La0.56TiO3 nanowires,Other,8.2,RT,N/A (Cited Work),N/A (Cited Work),"Table 1, Row 2"
Interface challenges and research progress toward solid polymer electrolytes‐based lithium metal batteries,"Dechao Zhang, Shimei Li, Qi Xiong, Zhaodong Huang, Hu Hong, Shuo Yang, Jiaxiong Zhu, Chunyi Zhi",Poly(ethylene carbonate) / Lithium bis(trifluoromethanesulfonyl)imide / Lithium Lanthanum Zirconate Oxide,PEC/LiTFSI/LLZO,Other,4.7,RT,N/A (Cited Work),N/A (Cited Work),"Table 1, Row 3"
Interface challenges and research progress toward solid polymer electrolytes‐based lithium metal batteries,"Dechao Zhang, Shimei Li, Qi Xiong, Zhaodong Huang, Hu Hong, Shuo Yang, Jiaxiong Zhu, Chunyi Zhi",Poly(vinylene carbonate) / Lithium difluoro(oxalato)borate,PVC/LiDFOB,Polymer,9.82,RT,N/A (Cited Work),N/A (Cited Work),"Table 1, Row 4"
Interface challenges and research progress toward solid polymer electrolytes‐based lithium metal batteries,"Dechao Zhang, Shimei Li, Qi Xiong, Zhaodong Huang, Hu Hong, Shuo Yang, Jiaxiong Zhu, Chunyi Zhi",Polyacrylonitrile / tetraethoxysilane / Silicon Dioxide,PAN/TEOS/SiO2,Other,3.5,RT,N/A (Cited Work),N/A (Cited Work),"Table 1, Row 5"
Interface challenges and research progress toward solid polymer electrolytes‐based lithium metal batteries,"Dechao Zhang, Shimei Li, Qi Xiong, Zhaodong Huang, Hu Hong, Shuo Yang, Jiaxiong Zhu, Chunyi Zhi",Bifunctional Solid Polymeric Electrolyte (composed of ion-conductive-branched acrylate and poly(ethylene oxide)),,Polymer,2.2,RT,N/A (Cited Work),"Bifunctional SPE with an interpenetrating network, achieved by photopolymerization of ion-conductive-branched acrylate and PEO. Exhibits high mechanical strength (12 GPa). N/A (Cited Work)","Main text, Section 4.2.1"
"Challenges, fabrications and horizons of oxide solid electrolytes for solid-state lithium batteries","Ran Wei, Shaojie Chen, Tianyi Gao, Wei Liu",Lithium Aluminum Germanium Phosphate,LAGP,Ceramic,0.005,RT,N/A (Cited Work),N/A (Cited Work),"Section 2, paragraph 2"
"Challenges, fabrications and horizons of oxide solid electrolytes for solid-state lithium batteries","Ran Wei, Shaojie Chen, Tianyi Gao, Wei Liu",Lithium Lanthanum Zirconium Oxide,LLZO,Ceramic,0.001,25°C,N/A (Cited Work),N/A (Cited Work),"Section 2.1, paragraph 6"
"Challenges, fabrications and horizons of oxide solid electrolytes for solid-state lithium batteries","Ran Wei, Shaojie Chen, Tianyi Gao, Wei Liu",Lithium Lanthanum Zirconium Oxide,LLZO,Ceramic,0.0018,27°C,N/A (Cited Work),N/A (Cited Work),"Section 2.1, paragraph 6"
"Challenges, fabrications and horizons of oxide solid electrolytes for solid-state lithium batteries","Ran Wei, Shaojie Chen, Tianyi Gao, Wei Liu",Lithium Aluminum Titanium Phosphate,LATP,Ceramic,0.003,298 K,N/A (Cited Work),N/A (Cited Work),"Section 2.2, paragraph 2"
"Challenges, fabrications and horizons of oxide solid electrolytes for solid-state lithium batteries","Ran Wei, Shaojie Chen, Tianyi Gao, Wei Liu",Lithium Aluminum Germanium Phosphate,LAGP,Ceramic,0.005,RT,N/A (Cited Work),N/A (Cited Work),"Section 2.2, paragraph 3"
"Challenges, fabrications and horizons of oxide solid electrolytes for solid-state lithium batteries","Ran Wei, Shaojie Chen, Tianyi Gao, Wei Liu",Lithium Lanthanum Titanium Oxide,LLTO,Ceramic,0.00143,RT,N/A (Cited Work),N/A (Cited Work),"Section 2.3, paragraph 2 (theoretical conductivity)"
"Challenges, fabrications and horizons of oxide solid electrolytes for solid-state lithium batteries","Ran Wei, Shaojie Chen, Tianyi Gao, Wei Liu",Lithium Aluminum Germanium Phosphate,LAGP,Ceramic,0.00033,RT,N/A (Cited Work),N/A (Cited Work),"Table 1, Row 1"
"Challenges, fabrications and horizons of oxide solid electrolytes for solid-state lithium batteries","Ran Wei, Shaojie Chen, Tianyi Gao, Wei Liu",Lithium Aluminum Titanium Phosphate,LATP,Ceramic,0.0001,RT,N/A (Cited Work),N/A (Cited Work),"Table 1, Row 2"
"Challenges, fabrications and horizons of oxide solid electrolytes for solid-state lithium batteries","Ran Wei, Shaojie Chen, Tianyi Gao, Wei Liu",Lithium Lanthanum Titanium Oxide,LLTO,Ceramic,3.5e-07,RT,N/A (Cited Work),N/A (Cited Work),"Table 1, Row 3"
"Challenges, fabrications and horizons of oxide solid electrolytes for solid-state lithium batteries","Ran Wei, Shaojie Chen, Tianyi Gao, Wei Liu",Lanthanum Lithium Titanium Oxide,LLTO,Ceramic,2.4e-05,RT,N/A (Cited Work),N/A (Cited Work),"Table 1, Row 4"
"Challenges, fabrications and horizons of oxide solid electrolytes for solid-state lithium batteries","Ran Wei, Shaojie Chen, Tianyi Gao, Wei Liu",Lithium Lanthanum Zirconium Oxide,LLZO,Ceramic,4e-07,RT,N/A (Cited Work),N/A (Cited Work),"Table 1, Row 5"
"Challenges, fabrications and horizons of oxide solid electrolytes for solid-state lithium batteries","Ran Wei, Shaojie Chen, Tianyi Gao, Wei Liu",Lithium Aluminum Germanium Phosphate,LAGP,Ceramic,1.3e-06,RT,N/A (Cited Work),N/A (Cited Work),"Table 1, Row 6"
"Challenges, fabrications and horizons of oxide solid electrolytes for solid-state lithium batteries","Ran Wei, Shaojie Chen, Tianyi Gao, Wei Liu",Lithium Lanthanum Zirconium Oxide,LLZO,Ceramic,0.00012,RT,N/A (Cited Work),N/A (Cited Work),"Table 1, Row 7"
"Challenges, fabrications and horizons of oxide solid electrolytes for solid-state lithium batteries","Ran Wei, Shaojie Chen, Tianyi Gao, Wei Liu",Lithium Aluminum Germanium Phosphate,LAGP,Ceramic,0.0001,RT,N/A (Cited Work),N/A (Cited Work),"Table 1, Row 8"
3D Printing-Enabled Design and Manufacturing Strategies for Batteries: A Review,"Nathan Fonseca, Sri Vaishnavi Thummalapalli, Sayli Jambhulkar, Dharneedar Ravichandran, Yuxiang Zhu, Dhanush Patil, Varunkumar Thippanna, Arunachalam Ramanathan, Weiheng Xu, Shenghan Guo, Hyunwoong Ko, Mofe Fagade, Arunchala M. Kannan, Qiong Nian, Amir Asadi, Guillaume Miquelard-Garnier, Anna Dmochowska, Mohammad K. Hassan, Maryam Al-Ejji, Hassan M. El-Dessouky, Felicia Stan, Kenan Song",Lithium Aluminum Germanium Phosphate,LAGP,Ceramic,0.00016,"RT (not explicitly stated in source, common for summarized values)","SLA (Stereolithography) for template fabrication; filling, calcination/sintering for LAGP integration","Ceramic lithium-ion conductor. 3D printed into templates (cubes, gyroids, diamonds, bijel-derived structures) via SLA using sacrificial materials. Subsequently, the ceramic conductor was filled into the template, calcinated/sintered to extract sacrificial material, and then filled with non-conductive polypropylene (PP) or epoxy polymer.","Table 4, OSE, Row 1 and Section 4.1 paragraph on Bruce et al."
3D Printing-Enabled Design and Manufacturing Strategies for Batteries: A Review,"Nathan Fonseca, Sri Vaishnavi Thummalapalli, Sayli Jambhulkar, Dharneedar Ravichandran, Yuxiang Zhu, Dhanush Patil, Varunkumar Thippanna, Arunachalam Ramanathan, Weiheng Xu, Shenghan Guo, Hyunwoong Ko, Mofe Fagade, Arunchala M. Kannan, Qiong Nian, Amir Asadi, Guillaume Miquelard-Garnier, Anna Dmochowska, Mohammad K. Hassan, Maryam Al-Ejji, Hassan M. El-Dessouky, Felicia Stan, Kenan Song",Lithium Lanthanum Zirconium Oxide,LLZO,Ceramic,5e-05,"RT (not explicitly stated in source, common for summarized values)","DIW (Direct Ink Writing) method, printing 1-2 layers on an LLZO tape substrate, followed by sintering to create a 3D LLZO scaffold","OSE based on ceramics. 3D printed scaffold with 1-2 layers. Two types of printable inks were developed: ""conformal ink"" and ""self-supporting ink"". Atomic layer deposition (ALD) was applied to facilitate wettability of lithium metal to the LLZO scaffold.","Table 4, OSE, Row 2 and Section 4.1 paragraph on Wachsman et al."
3D Printing-Enabled Design and Manufacturing Strategies for Batteries: A Review,"Nathan Fonseca, Sri Vaishnavi Thummalapalli, Sayli Jambhulkar, Dharneedar Ravichandran, Yuxiang Zhu, Dhanush Patil, Varunkumar Thippanna, Arunachalam Ramanathan, Weiheng Xu, Shenghan Guo, Hyunwoong Ko, Mofe Fagade, Arunchala M. Kannan, Qiong Nian, Amir Asadi, Guillaume Miquelard-Garnier, Anna Dmochowska, Mohammad K. Hassan, Maryam Al-Ejji, Hassan M. El-Dessouky, Felicia Stan, Kenan Song",Poly(ethylene glycol) dimethylether with Lithium Perchlorate,PEGDMA/LiClO4,Polymer,0.0048,25 °C,SLA (Stereolithography),"Solid Polymer Electrolyte (SPE) printed in a zig-zag pattern. UV-cured PEG-based polymer, sandwiched between LFP and LTO active materials.","Table 4, SPE, Row 1 and Section 4.2 paragraph on Chen et al."
3D Printing-Enabled Design and Manufacturing Strategies for Batteries: A Review,"Nathan Fonseca, Sri Vaishnavi Thummalapalli, Sayli Jambhulkar, Dharneedar Ravichandran, Yuxiang Zhu, Dhanush Patil, Varunkumar Thippanna, Arunachalam Ramanathan, Weiheng Xu, Shenghan Guo, Hyunwoong Ko, Mofe Fagade, Arunchala M. Kannan, Qiong Nian, Amir Asadi, Guillaume Miquelard-Garnier, Anna Dmochowska, Mohammad K. Hassan, Maryam Al-Ejji, Hassan M. El-Dessouky, Felicia Stan, Kenan Song",Poly(ethylene glycol) dimethylether with Lithium bis(trifluoromethanesulfonyl)imide,PEGDMA/LiTFSI,Polymer,0.00037,25 °C,SLA (Stereolithography),Solid Polymer Electrolyte (SPE) with an Archimedean spiral structure designed to increase the contact area and decrease internal resistance. Exhibited flexibility and transparency.,"Table 4, SPE, Row 2 and Section 4.2 paragraph on Liu et al."
3D Printing-Enabled Design and Manufacturing Strategies for Batteries: A Review,"Nathan Fonseca, Sri Vaishnavi Thummalapalli, Sayli Jambhulkar, Dharneedar Ravichandran, Yuxiang Zhu, Dhanush Patil, Varunkumar Thippanna, Arunachalam Ramanathan, Weiheng Xu, Shenghan Guo, Hyunwoong Ko, Mofe Fagade, Arunchala M. Kannan, Qiong Nian, Amir Asadi, Guillaume Miquelard-Garnier, Anna Dmochowska, Mohammad K. Hassan, Maryam Al-Ejji, Hassan M. El-Dessouky, Felicia Stan, Kenan Song",Polymerized system with 1-butyl-3-methylimidazolium bis(trifluoromethylsulfonyl)imide,BMITFSI-SPE,Polymer,0.0003,22 °C,DLP (Digital Light Processing),"Solid Polymer Electrolyte (SPE) with tunable nanoscale morphological features, fabricated via RAFT-based polymerization-induced microphase separation (PIMS). Exhibited high modulus, conductivity, and transparency.","Table 4, SPE, Row 3 and Section 4.2 paragraph on Boyer et al."
3D Printing-Enabled Design and Manufacturing Strategies for Batteries: A Review,"Nathan Fonseca, Sri Vaishnavi Thummalapalli, Sayli Jambhulkar, Dharneedar Ravichandran, Yuxiang Zhu, Dhanush Patil, Varunkumar Thippanna, Arunachalam Ramanathan, Weiheng Xu, Shenghan Guo, Hyunwoong Ko, Mofe Fagade, Arunchala M. Kannan, Qiong Nian, Amir Asadi, Guillaume Miquelard-Garnier, Anna Dmochowska, Mohammad K. Hassan, Maryam Al-Ejji, Hassan M. El-Dessouky, Felicia Stan, Kenan Song",Polymerized system with 1-butyl-3-methylimidazolium bis(trifluoromethylsulfonyl)imide,BMITFSI-SPE,Polymer,0.0012,30 °C,DLP (Digital Light Processing),N/A (Cited Work),"Table 4, SPE, Row 4"
3D Printing-Enabled Design and Manufacturing Strategies for Batteries: A Review,"Nathan Fonseca, Sri Vaishnavi Thummalapalli, Sayli Jambhulkar, Dharneedar Ravichandran, Yuxiang Zhu, Dhanush Patil, Varunkumar Thippanna, Arunachalam Ramanathan, Weiheng Xu, Shenghan Guo, Hyunwoong Ko, Mofe Fagade, Arunchala M. Kannan, Qiong Nian, Amir Asadi, Guillaume Miquelard-Garnier, Anna Dmochowska, Mohammad K. Hassan, Maryam Al-Ejji, Hassan M. El-Dessouky, Felicia Stan, Kenan Song",Polymerized system with 1-ethyl-3-methyl imidazolium bis(trifluoromethanesulfonyl)imide,EMITFSI-SPE,Polymer,9e-05,RT (ambient temperature),DLP (Digital Light Processing),Excellent printable SPE with robust mechanical strength.,"Section 4.2, paragraph on Boyer et al."
3D Printing-Enabled Design and Manufacturing Strategies for Batteries: A Review,"Nathan Fonseca, Sri Vaishnavi Thummalapalli, Sayli Jambhulkar, Dharneedar Ravichandran, Yuxiang Zhu, Dhanush Patil, Varunkumar Thippanna, Arunachalam Ramanathan, Weiheng Xu, Shenghan Guo, Hyunwoong Ko, Mofe Fagade, Arunchala M. Kannan, Qiong Nian, Amir Asadi, Guillaume Miquelard-Garnier, Anna Dmochowska, Mohammad K. Hassan, Maryam Al-Ejji, Hassan M. El-Dessouky, Felicia Stan, Kenan Song",Composite with 1-ethyl-3-methyl imidazolium bis(trifluoromethanesulfonyl)imide and Silicon Dioxide,EMI-TFSI/SiO2-CSE,Other,0.0029,25 °C,DIW (Direct Ink Writing),N/A (Cited Work),"Table 4, CSE, Row 2"
3D Printing-Enabled Design and Manufacturing Strategies for Batteries: A Review,"Nathan Fonseca, Sri Vaishnavi Thummalapalli, Sayli Jambhulkar, Dharneedar Ravichandran, Yuxiang Zhu, Dhanush Patil, Varunkumar Thippanna, Arunachalam Ramanathan, Weiheng Xu, Shenghan Guo, Hyunwoong Ko, Mofe Fagade, Arunchala M. Kannan, Qiong Nian, Amir Asadi, Guillaume Miquelard-Garnier, Anna Dmochowska, Mohammad K. Hassan, Maryam Al-Ejji, Hassan M. El-Dessouky, Felicia Stan, Kenan Song",Composite with Polyvinylidene Fluoride and Aluminum Oxide,PVDF/Al2O3-CSE,Other,0.00082,"RT (not explicitly stated in source, common for summarized values)",DIW (Direct Ink Writing),"Composite Solid Electrolyte (CSE) with controlled porosity, processed via dry phase inversion (PI) method. Nanosized Al2O3 fillers enabled uniform sub-micrometer pore formation with nanofillers impregnated in the pores. Exhibited high flexibility.","Table 4, CSE, Row 3 and Section 4.3 paragraph on Durstock et al."
3D Printing-Enabled Design and Manufacturing Strategies for Batteries: A Review,"Nathan Fonseca, Sri Vaishnavi Thummalapalli, Sayli Jambhulkar, Dharneedar Ravichandran, Yuxiang Zhu, Dhanush Patil, Varunkumar Thippanna, Arunachalam Ramanathan, Weiheng Xu, Shenghan Guo, Hyunwoong Ko, Mofe Fagade, Arunchala M. Kannan, Qiong Nian, Amir Asadi, Guillaume Miquelard-Garnier, Anna Dmochowska, Mohammad K. Hassan, Maryam Al-Ejji, Hassan M. El-Dessouky, Felicia Stan, Kenan Song",Composite with Poly(vinylidene fluoride)-co-hexafluoropropylene and Titanium Dioxide,PVDF-co-HFP/TiO2-CSE,Other,0.00078,"RT (not explicitly stated in source, common for summarized values)",DIW (Direct Ink Writing),N/A (Cited Work),"Table 4, CSE, Row 4"
