Repository: bhattadeb34/FACT_Data_Extraction_Scientific_Papers

File: master_conductivity_data.csv (part 25 of 52)
paper_title,paper_authors,full_name,acronym,material_class,ionic_conductivity_S_per_cm,temperature,processing_method,material_description,source_location
3D Printing-Enabled Design and Manufacturing Strategies for Batteries: A Review,"Nathan Fonseca, Sri Vaishnavi Thummalapalli, Sayli Jambhulkar, Dharneedar Ravichandran, Yuxiang Zhu, Dhanush Patil, Varunkumar Thippanna, Arunachalam Ramanathan, Weiheng Xu, Shenghan Guo, Hyunwoong Ko, Mofe Fagade, Arunchala M. Kannan, Qiong Nian, Amir Asadi, Guillaume Miquelard-Garnier, Anna Dmochowska, Mohammad K. Hassan, Maryam Al-Ejji, Hassan M. El-Dessouky, Felicia Stan, Kenan Song","Composite with Lithium bis(trifluoromethanesulfonyl)imide, PEG-UPy, and Silicon Dioxide",LiTFSI/PEG-UPy/SiO2-CSE,Other,3.2e-05,"RT (not explicitly stated in source, common for summarized values)",FDM (Fused Deposition Modeling),N/A (Cited Work),"Table 4, CSE, Row 5"
3D Printing-Enabled Design and Manufacturing Strategies for Batteries: A Review,"Nathan Fonseca, Sri Vaishnavi Thummalapalli, Sayli Jambhulkar, Dharneedar Ravichandran, Yuxiang Zhu, Dhanush Patil, Varunkumar Thippanna, Arunachalam Ramanathan, Weiheng Xu, Shenghan Guo, Hyunwoong Ko, Mofe Fagade, Arunchala M. Kannan, Qiong Nian, Amir Asadi, Guillaume Miquelard-Garnier, Anna Dmochowska, Mohammad K. Hassan, Maryam Al-Ejji, Hassan M. El-Dessouky, Felicia Stan, Kenan Song",Lithium Aluminum Germanium Phosphate Pellet,LAGP pellet,Ceramic,0.00033,"Not specified in figure, assumed to be room temperature",Presumably conventional sintering to form a pellet.,Dense ceramic pellet used as a baseline for comparison.,Figure: _page_20_Figure_3.jpeg
3D Printing-Enabled Design and Manufacturing Strategies for Batteries: A Review,"Nathan Fonseca, Sri Vaishnavi Thummalapalli, Sayli Jambhulkar, Dharneedar Ravichandran, Yuxiang Zhu, Dhanush Patil, Varunkumar Thippanna, Arunachalam Ramanathan, Weiheng Xu, Shenghan Guo, Hyunwoong Ko, Mofe Fagade, Arunchala M. Kannan, Qiong Nian, Amir Asadi, Guillaume Miquelard-Garnier, Anna Dmochowska, Mohammad K. Hassan, Maryam Al-Ejji, Hassan M. El-Dessouky, Felicia Stan, Kenan Song",Gyroid Lithium Aluminum Germanium Phosphate-Epoxy Composite,gyroid LAGP-epoxy,Other,0.0002,"Not specified in figure, assumed to be room temperature","Fabricated via 3D printed template, LAGP powder filling, sintering, and polymer infiltration as shown in (a1)-(a4).",Structured ceramic-polymer composite electrolyte.,Figure: _page_20_Figure_3.jpeg
3D Printing-Enabled Design and Manufacturing Strategies for Batteries: A Review,"Nathan Fonseca, Sri Vaishnavi Thummalapalli, Sayli Jambhulkar, Dharneedar Ravichandran, Yuxiang Zhu, Dhanush Patil, Varunkumar Thippanna, Arunachalam Ramanathan, Weiheng Xu, Shenghan Guo, Hyunwoong Ko, Mofe Fagade, Arunchala M. Kannan, Qiong Nian, Amir Asadi, Guillaume Miquelard-Garnier, Anna Dmochowska, Mohammad K. Hassan, Maryam Al-Ejji, Hassan M. El-Dessouky, Felicia Stan, Kenan Song",JA-900-UPy 12,JA-900-UPy 12,Polymer,0.00015,80°C,"Prepared via solvent evaporation and stirring for subsequent 3D printing, as shown in panel (c1).",Supramolecular polymer electrolyte based on ureidopyrimidinone (UPy) functional groups.,Figure: _page_22_Figure_3.jpeg
3D Printing-Enabled Design and Manufacturing Strategies for Batteries: A Review,"Nathan Fonseca, Sri Vaishnavi Thummalapalli, Sayli Jambhulkar, Dharneedar Ravichandran, Yuxiang Zhu, Dhanush Patil, Varunkumar Thippanna, Arunachalam Ramanathan, Weiheng Xu, Shenghan Guo, Hyunwoong Ko, Mofe Fagade, Arunchala M. Kannan, Qiong Nian, Amir Asadi, Guillaume Miquelard-Garnier, Anna Dmochowska, Mohammad K. Hassan, Maryam Al-Ejji, Hassan M. El-Dessouky, Felicia Stan, Kenan Song",JA-900-UPy 12,JA-900-UPy 12,Polymer,8e-05,25°C,"Prepared via solvent evaporation and stirring for subsequent 3D printing, as shown in panel (c1).",Supramolecular polymer electrolyte based on ureidopyrimidinone (UPy) functional groups.,Figure: _page_22_Figure_3.jpeg
3D Printing-Enabled Design and Manufacturing Strategies for Batteries: A Review,"Nathan Fonseca, Sri Vaishnavi Thummalapalli, Sayli Jambhulkar, Dharneedar Ravichandran, Yuxiang Zhu, Dhanush Patil, Varunkumar Thippanna, Arunachalam Ramanathan, Weiheng Xu, Shenghan Guo, Hyunwoong Ko, Mofe Fagade, Arunchala M. Kannan, Qiong Nian, Amir Asadi, Guillaume Miquelard-Garnier, Anna Dmochowska, Mohammad K. Hassan, Maryam Al-Ejji, Hassan M. El-Dessouky, Felicia Stan, Kenan Song",JA-900-UPy 12,JA-900-UPy 12,Polymer,1e-05,0°C,"Prepared via solvent evaporation and stirring for subsequent 3D printing, as shown in panel (c1).",Supramolecular polymer electrolyte based on ureidopyrimidinone (UPy) functional groups.,Figure: _page_22_Figure_3.jpeg
3D Printing-Enabled Design and Manufacturing Strategies for Batteries: A Review,"Nathan Fonseca, Sri Vaishnavi Thummalapalli, Sayli Jambhulkar, Dharneedar Ravichandran, Yuxiang Zhu, Dhanush Patil, Varunkumar Thippanna, Arunachalam Ramanathan, Weiheng Xu, Shenghan Guo, Hyunwoong Ko, Mofe Fagade, Arunchala M. Kannan, Qiong Nian, Amir Asadi, Guillaume Miquelard-Garnier, Anna Dmochowska, Mohammad K. Hassan, Maryam Al-Ejji, Hassan M. El-Dessouky, Felicia Stan, Kenan Song",JA-600-UPy 11,JA-600-UPy 11,Polymer,0.0001,80°C,"Prepared via solvent evaporation and stirring for subsequent 3D printing, as shown in panel (c1).",Supramolecular polymer electrolyte based on ureidopyrimidinone (UPy) functional groups.,Figure: _page_22_Figure_3.jpeg
3D Printing-Enabled Design and Manufacturing Strategies for Batteries: A Review,"Nathan Fonseca, Sri Vaishnavi Thummalapalli, Sayli Jambhulkar, Dharneedar Ravichandran, Yuxiang Zhu, Dhanush Patil, Varunkumar Thippanna, Arunachalam Ramanathan, Weiheng Xu, Shenghan Guo, Hyunwoong Ko, Mofe Fagade, Arunchala M. Kannan, Qiong Nian, Amir Asadi, Guillaume Miquelard-Garnier, Anna Dmochowska, Mohammad K. Hassan, Maryam Al-Ejji, Hassan M. El-Dessouky, Felicia Stan, Kenan Song",JA-600-UPy 11,JA-600-UPy 11,Polymer,4e-05,25°C,"Prepared via solvent evaporation and stirring for subsequent 3D printing, as shown in panel (c1).",Supramolecular polymer electrolyte based on ureidopyrimidinone (UPy) functional groups.,Figure: _page_22_Figure_3.jpeg
3D Printing-Enabled Design and Manufacturing Strategies for Batteries: A Review,"Nathan Fonseca, Sri Vaishnavi Thummalapalli, Sayli Jambhulkar, Dharneedar Ravichandran, Yuxiang Zhu, Dhanush Patil, Varunkumar Thippanna, Arunachalam Ramanathan, Weiheng Xu, Shenghan Guo, Hyunwoong Ko, Mofe Fagade, Arunchala M. Kannan, Qiong Nian, Amir Asadi, Guillaume Miquelard-Garnier, Anna Dmochowska, Mohammad K. Hassan, Maryam Al-Ejji, Hassan M. El-Dessouky, Felicia Stan, Kenan Song",JA-600-UPy 11,JA-600-UPy 11,Polymer,2e-06,0°C,"Prepared via solvent evaporation and stirring for subsequent 3D printing, as shown in panel (c1).",Supramolecular polymer electrolyte based on ureidopyrimidinone (UPy) functional groups.,Figure: _page_22_Figure_3.jpeg
3D Printing-Enabled Design and Manufacturing Strategies for Batteries: A Review,"Nathan Fonseca, Sri Vaishnavi Thummalapalli, Sayli Jambhulkar, Dharneedar Ravichandran, Yuxiang Zhu, Dhanush Patil, Varunkumar Thippanna, Arunachalam Ramanathan, Weiheng Xu, Shenghan Guo, Hyunwoong Ko, Mofe Fagade, Arunchala M. Kannan, Qiong Nian, Amir Asadi, Guillaume Miquelard-Garnier, Anna Dmochowska, Mohammad K. Hassan, Maryam Al-Ejji, Hassan M. El-Dessouky, Felicia Stan, Kenan Song",PO-EO/Li,PO-EO/Li,Polymer,1e-05,80°C,"Prepared via solvent evaporation and stirring for subsequent 3D printing, as shown in panel (c1).",Poly(oxyethylene)-based polymer electrolyte with lithium salt.,Figure: _page_22_Figure_3.jpeg
3D Printing-Enabled Design and Manufacturing Strategies for Batteries: A Review,"Nathan Fonseca, Sri Vaishnavi Thummalapalli, Sayli Jambhulkar, Dharneedar Ravichandran, Yuxiang Zhu, Dhanush Patil, Varunkumar Thippanna, Arunachalam Ramanathan, Weiheng Xu, Shenghan Guo, Hyunwoong Ko, Mofe Fagade, Arunchala M. Kannan, Qiong Nian, Amir Asadi, Guillaume Miquelard-Garnier, Anna Dmochowska, Mohammad K. Hassan, Maryam Al-Ejji, Hassan M. El-Dessouky, Felicia Stan, Kenan Song",PO-EO/Li,PO-EO/Li,Polymer,1e-06,25°C,"Prepared via solvent evaporation and stirring for subsequent 3D printing, as shown in panel (c1).",Poly(oxyethylene)-based polymer electrolyte with lithium salt.,Figure: _page_22_Figure_3.jpeg
3D Printing-Enabled Design and Manufacturing Strategies for Batteries: A Review,"Nathan Fonseca, Sri Vaishnavi Thummalapalli, Sayli Jambhulkar, Dharneedar Ravichandran, Yuxiang Zhu, Dhanush Patil, Varunkumar Thippanna, Arunachalam Ramanathan, Weiheng Xu, Shenghan Guo, Hyunwoong Ko, Mofe Fagade, Arunchala M. Kannan, Qiong Nian, Amir Asadi, Guillaume Miquelard-Garnier, Anna Dmochowska, Mohammad K. Hassan, Maryam Al-Ejji, Hassan M. El-Dessouky, Felicia Stan, Kenan Song",PO-EO/Li,PO-EO/Li,Polymer,8e-08,0°C,"Prepared via solvent evaporation and stirring for subsequent 3D printing, as shown in panel (c1).",Poly(oxyethylene)-based polymer electrolyte with lithium salt.,Figure: _page_22_Figure_3.jpeg
3D Printing-Enabled Design and Manufacturing Strategies for Batteries: A Review,"Nathan Fonseca, Sri Vaishnavi Thummalapalli, Sayli Jambhulkar, Dharneedar Ravichandran, Yuxiang Zhu, Dhanush Patil, Varunkumar Thippanna, Arunachalam Ramanathan, Weiheng Xu, Shenghan Guo, Hyunwoong Ko, Mofe Fagade, Arunchala M. Kannan, Qiong Nian, Amir Asadi, Guillaume Miquelard-Garnier, Anna Dmochowska, Mohammad K. Hassan, Maryam Al-Ejji, Hassan M. El-Dessouky, Felicia Stan, Kenan Song",Unknown material (Black Circles),,Polymer,1.6e-08,294 K,Not specified for this material.,Identity not specified in figure legend.,Figure: _page_24_Figure_4.jpeg
3D Printing-Enabled Design and Manufacturing Strategies for Batteries: A Review,"Nathan Fonseca, Sri Vaishnavi Thummalapalli, Sayli Jambhulkar, Dharneedar Ravichandran, Yuxiang Zhu, Dhanush Patil, Varunkumar Thippanna, Arunachalam Ramanathan, Weiheng Xu, Shenghan Guo, Hyunwoong Ko, Mofe Fagade, Arunchala M. Kannan, Qiong Nian, Amir Asadi, Guillaume Miquelard-Garnier, Anna Dmochowska, Mohammad K. Hassan, Maryam Al-Ejji, Hassan M. El-Dessouky, Felicia Stan, Kenan Song",Unknown material (Black Circles),,Polymer,2e-07,312 K,Not specified for this material.,Identity not specified in figure legend.,Figure: _page_24_Figure_4.jpeg
3D Printing-Enabled Design and Manufacturing Strategies for Batteries: A Review,"Nathan Fonseca, Sri Vaishnavi Thummalapalli, Sayli Jambhulkar, Dharneedar Ravichandran, Yuxiang Zhu, Dhanush Patil, Varunkumar Thippanna, Arunachalam Ramanathan, Weiheng Xu, Shenghan Guo, Hyunwoong Ko, Mofe Fagade, Arunchala M. Kannan, Qiong Nian, Amir Asadi, Guillaume Miquelard-Garnier, Anna Dmochowska, Mohammad K. Hassan, Maryam Al-Ejji, Hassan M. El-Dessouky, Felicia Stan, Kenan Song",Unknown material (Black Circles),,Polymer,1.6e-05,333 K,Not specified for this material.,Identity not specified in figure legend.,Figure: _page_24_Figure_4.jpeg
3D Printing-Enabled Design and Manufacturing Strategies for Batteries: A Review,"Nathan Fonseca, Sri Vaishnavi Thummalapalli, Sayli Jambhulkar, Dharneedar Ravichandran, Yuxiang Zhu, Dhanush Patil, Varunkumar Thippanna, Arunachalam Ramanathan, Weiheng Xu, Shenghan Guo, Hyunwoong Ko, Mofe Fagade, Arunchala M. Kannan, Qiong Nian, Amir Asadi, Guillaume Miquelard-Garnier, Anna Dmochowska, Mohammad K. Hassan, Maryam Al-Ejji, Hassan M. El-Dessouky, Felicia Stan, Kenan Song",Unknown material (Black Circles),,Polymer,0.00016,357 K,Not specified for this material.,Identity not specified in figure legend.,Figure: _page_24_Figure_4.jpeg
3D Printing-Enabled Design and Manufacturing Strategies for Batteries: A Review,"Nathan Fonseca, Sri Vaishnavi Thummalapalli, Sayli Jambhulkar, Dharneedar Ravichandran, Yuxiang Zhu, Dhanush Patil, Varunkumar Thippanna, Arunachalam Ramanathan, Weiheng Xu, Shenghan Guo, Hyunwoong Ko, Mofe Fagade, Arunchala M. Kannan, Qiong Nian, Amir Asadi, Guillaume Miquelard-Garnier, Anna Dmochowska, Mohammad K. Hassan, Maryam Al-Ejji, Hassan M. El-Dessouky, Felicia Stan, Kenan Song",Unknown material (Red Squares),,Polymer,3.2e-08,294 K,Not specified for this material.,Identity not specified in figure legend.,Figure: _page_24_Figure_4.jpeg
3D Printing-Enabled Design and Manufacturing Strategies for Batteries: A Review,"Nathan Fonseca, Sri Vaishnavi Thummalapalli, Sayli Jambhulkar, Dharneedar Ravichandran, Yuxiang Zhu, Dhanush Patil, Varunkumar Thippanna, Arunachalam Ramanathan, Weiheng Xu, Shenghan Guo, Hyunwoong Ko, Mofe Fagade, Arunchala M. Kannan, Qiong Nian, Amir Asadi, Guillaume Miquelard-Garnier, Anna Dmochowska, Mohammad K. Hassan, Maryam Al-Ejji, Hassan M. El-Dessouky, Felicia Stan, Kenan Song",Unknown material (Red Squares),,Polymer,6.3e-07,312 K,Not specified for this material.,Identity not specified in figure legend.,Figure: _page_24_Figure_4.jpeg
3D Printing-Enabled Design and Manufacturing Strategies for Batteries: A Review,"Nathan Fonseca, Sri Vaishnavi Thummalapalli, Sayli Jambhulkar, Dharneedar Ravichandran, Yuxiang Zhu, Dhanush Patil, Varunkumar Thippanna, Arunachalam Ramanathan, Weiheng Xu, Shenghan Guo, Hyunwoong Ko, Mofe Fagade, Arunchala M. Kannan, Qiong Nian, Amir Asadi, Guillaume Miquelard-Garnier, Anna Dmochowska, Mohammad K. Hassan, Maryam Al-Ejji, Hassan M. El-Dessouky, Felicia Stan, Kenan Song",Unknown material (Red Squares),,Polymer,0.0001,333 K,Not specified for this material.,Identity not specified in figure legend.,Figure: _page_24_Figure_4.jpeg
3D Printing-Enabled Design and Manufacturing Strategies for Batteries: A Review,"Nathan Fonseca, Sri Vaishnavi Thummalapalli, Sayli Jambhulkar, Dharneedar Ravichandran, Yuxiang Zhu, Dhanush Patil, Varunkumar Thippanna, Arunachalam Ramanathan, Weiheng Xu, Shenghan Guo, Hyunwoong Ko, Mofe Fagade, Arunchala M. Kannan, Qiong Nian, Amir Asadi, Guillaume Miquelard-Garnier, Anna Dmochowska, Mohammad K. Hassan, Maryam Al-Ejji, Hassan M. El-Dessouky, Felicia Stan, Kenan Song",Unknown material (Red Squares),,Polymer,0.00063,357 K,Not specified for this material.,Identity not specified in figure legend.,Figure: _page_24_Figure_4.jpeg
"Solid‐state Li–air batteries: Fundamentals, challenges, and strategies","Yuan Rao, Jiawei Yang, Shiyong Chu, Shaohua Guo, Haoshen Zhou",Solid-state electrolytes,SSEs,Other,10.0,N/A (general range),N/A,General range for Li+ conductivity in solid-state electrolytes.,"Page 6, Section 2.3, paragraph 2"
"Solid‐state Li–air batteries: Fundamentals, challenges, and strategies","Yuan Rao, Jiawei Yang, Shiyong Chu, Shaohua Guo, Haoshen Zhou",Liquid electrolytes,,Other,10.0,N/A (general range),N/A,General Li+ conductivity for liquid electrolytes.,"Page 6, Section 2.3, paragraph 2"
"Solid‐state Li–air batteries: Fundamentals, challenges, and strategies","Yuan Rao, Jiawei Yang, Shiyong Chu, Shaohua Guo, Haoshen Zhou",Ideal solid electrolyte,SSE,Other,10.0,N/A (ideal conditions),N/A,Desired ionic conductivity for an ideal solid electrolyte for LABs.,"Page 9, Section 3.2, paragraph 1"
"Solid‐state Li–air batteries: Fundamentals, challenges, and strategies","Yuan Rao, Jiawei Yang, Shiyong Chu, Shaohua Guo, Haoshen Zhou",NASICON-type solid electrolytes,NASICON,Ceramic,10.0,N/A (general range),N/A (general material class),General range for NASICON-type solid electrolytes.,"Table 1, row NASICON"
"Solid‐state Li–air batteries: Fundamentals, challenges, and strategies","Yuan Rao, Jiawei Yang, Shiyong Chu, Shaohua Guo, Haoshen Zhou",Garnet-type solid electrolytes,Garnet,Ceramic,10.0,N/A (general range),N/A (general material class),General range for Garnet-type solid electrolytes.,"Table 1, row Garnet"
"Solid‐state Li–air batteries: Fundamentals, challenges, and strategies","Yuan Rao, Jiawei Yang, Shiyong Chu, Shaohua Guo, Haoshen Zhou",Lithium Lanthanum Titanium Oxide,LLTO,Ceramic,10.0,N/A (general range),N/A (general material class),General range for Perovskite-type LLTO solid electrolytes.,"Table 1, row Perovskite LLTO"
"Solid‐state Li–air batteries: Fundamentals, challenges, and strategies","Yuan Rao, Jiawei Yang, Shiyong Chu, Shaohua Guo, Haoshen Zhou",Antiperovskite solid electrolytes,Antiperovskites,Ceramic,10.0,N/A (general range),N/A (general material class),General range for Antiperovskite solid electrolytes.,"Table 1, row Antiperovskites"
"Solid‐state Li–air batteries: Fundamentals, challenges, and strategies","Yuan Rao, Jiawei Yang, Shiyong Chu, Shaohua Guo, Haoshen Zhou",Zeolite solid electrolytes,Zeolites,Ceramic,10.0,N/A (general range),N/A (general material class),General range for Zeolite solid electrolytes.,"Table 1, row Zeolites"
"Solid‐state Li–air batteries: Fundamentals, challenges, and strategies","Yuan Rao, Jiawei Yang, Shiyong Chu, Shaohua Guo, Haoshen Zhou",Amorphous Lithium Sulfide-Phosphorus Pentasulfide,Li2S-P2S5,Ceramic,10.0,N/A (general range),N/A (general material class),General range for amorphous Li2S-P2S5 sulfide solid electrolytes.,"Table 1, row Amorphous Li2S-P2S5"
"Solid‐state Li–air batteries: Fundamentals, challenges, and strategies","Yuan Rao, Jiawei Yang, Shiyong Chu, Shaohua Guo, Haoshen Zhou",Thio-LISICON solid electrolyte,Thio-LISICON,Ceramic,10.0,N/A (general value),N/A (general material class),General value for Thio-LISICON solid electrolytes.,"Table 1, row Thio-LISICON"
"Solid‐state Li–air batteries: Fundamentals, challenges, and strategies","Yuan Rao, Jiawei Yang, Shiyong Chu, Shaohua Guo, Haoshen Zhou",Lithium Phosphorus Oxynitride,LiPON,Ceramic,10.0,N/A (general value),N/A (general material class),General value for LiPON solid electrolytes.,"Table 1, row LiPON"
"Solid‐state Li–air batteries: Fundamentals, challenges, and strategies","Yuan Rao, Jiawei Yang, Shiyong Chu, Shaohua Guo, Haoshen Zhou",Lithium Aluminum Titanium Phosphate,LATP,Ceramic,10.0,RT,N/A (Cited Work),LATP ceramic.,"Page 11, Section 3.2.1, paragraph NASICON"
"Solid‐state Li–air batteries: Fundamentals, challenges, and strategies","Yuan Rao, Jiawei Yang, Shiyong Chu, Shaohua Guo, Haoshen Zhou",Lithium Aluminum Titanium Phosphate,LATP,Ceramic,10.0,RT,Field-assisted sintering,Polycrystalline Li1.3Al0.3Ti1.7(PO4)3.,"Page 11, Section 3.2.1, paragraph NASICON"
"Solid‐state Li–air batteries: Fundamentals, challenges, and strategies","Yuan Rao, Jiawei Yang, Shiyong Chu, Shaohua Guo, Haoshen Zhou",Lithium Aluminum Germanium Phosphate,LAGP,Ceramic,2.4,RT,N/A (Cited Work),Li1.5Al0.5Ge1.5(PO4)3.,"Page 11, Section 3.2.1, paragraph NASICON"
"Solid‐state Li–air batteries: Fundamentals, challenges, and strategies","Yuan Rao, Jiawei Yang, Shiyong Chu, Shaohua Guo, Haoshen Zhou",Lithium Lanthanum Niobium/Tantalum Oxide,,Ceramic,1.0,RT,N/A (Cited Work),Sheet-like Li5-type garnet.,"Page 12, Section 3.2.1, paragraph Garnet"
"Solid‐state Li–air batteries: Fundamentals, challenges, and strategies","Yuan Rao, Jiawei Yang, Shiyong Chu, Shaohua Guo, Haoshen Zhou",Lithium Lanthanum Zirconium Oxide,LLZO,Ceramic,7.74,RT,N/A (Cited Work),Sheet-like Li7-type garnet.,"Page 12, Section 3.2.1, paragraph Garnet"
"Solid‐state Li–air batteries: Fundamentals, challenges, and strategies","Yuan Rao, Jiawei Yang, Shiyong Chu, Shaohua Guo, Haoshen Zhou",Lithium Lanthanum Zirconium Tantalum Oxide,LLZTO,Ceramic,1.0,N/A (implied room temperature),N/A (Cited Work),Ta-doped LLZO garnet.,"Page 12, Section 3.2.1, paragraph Garnet"
"Solid‐state Li–air batteries: Fundamentals, challenges, and strategies","Yuan Rao, Jiawei Yang, Shiyong Chu, Shaohua Guo, Haoshen Zhou",Lithium Lanthanum Zirconium Tellurium Oxide,,Ceramic,1.02,N/A (implied room temperature),N/A (Cited Work),Te-doped LLZO garnet.,"Page 12, Section 3.2.1, paragraph Garnet"
"Solid‐state Li–air batteries: Fundamentals, challenges, and strategies","Yuan Rao, Jiawei Yang, Shiyong Chu, Shaohua Guo, Haoshen Zhou",Lithium Gallium Lanthanum Zirconium Oxide,,Ceramic,2.06,N/A (implied room temperature),N/A (Cited Work),Ga-doped LLZO garnet.,"Page 12, Section 3.2.1, paragraph Garnet"
"Solid‐state Li–air batteries: Fundamentals, challenges, and strategies","Yuan Rao, Jiawei Yang, Shiyong Chu, Shaohua Guo, Haoshen Zhou",Lithium Oxyhalide Anti-perovskite,Li3OA,Ceramic,1.0,RT,N/A (Cited Work),Halogen-based Li-rich antiperovskite.,"Page 13, Section 3.2.1, paragraph Antiperovskites"
"Solid‐state Li–air batteries: Fundamentals, challenges, and strategies","Yuan Rao, Jiawei Yang, Shiyong Chu, Shaohua Guo, Haoshen Zhou",Lithium exchanged zeolite membrane,LiXZM,Ceramic,2.7,N/A (implied room temperature),N/A (Cited Work),Li+ exchanged zeolite membrane.,"Page 13, Section 3.2.1, paragraph Zeolites"
"Solid‐state Li–air batteries: Fundamentals, challenges, and strategies","Yuan Rao, Jiawei Yang, Shiyong Chu, Shaohua Guo, Haoshen Zhou",Poly(ethylene oxide) with Lithium salt,PEO SPE,Polymer,10.0,N/A (not specified in table),N/A (Cited Work),Solid polymer electrolyte (SPE) based on PEO.,"Table 2, row 1"
"Solid‐state Li–air batteries: Fundamentals, challenges, and strategies","Yuan Rao, Jiawei Yang, Shiyong Chu, Shaohua Guo, Haoshen Zhou",Ethoxylated Trimethylolpropane Triacrylate based Gel Polymer Electrolyte,ETPTA GPE,Other,1.4,N/A (not specified in table),N/A (Cited Work),Gel polymer electrolyte (GPE) based on ETPTA.,"Table 2, row GPE, ETPTA"
"Solid‐state Li–air batteries: Fundamentals, challenges, and strategies","Yuan Rao, Jiawei Yang, Shiyong Chu, Shaohua Guo, Haoshen Zhou",Poly(vinylidene fluoride-co-hexafluoropropylene) based Gel Polymer Electrolyte,PVDF-HFP GPE,Other,1.01,N/A (not specified in table),N/A (Cited Work),Gel polymer electrolyte (GPE) based on PVDF-HFP.,"Table 2, row GPE, PVDF-HFP (ref 155)"
"Solid‐state Li–air batteries: Fundamentals, challenges, and strategies","Yuan Rao, Jiawei Yang, Shiyong Chu, Shaohua Guo, Haoshen Zhou",Poly(vinylidene fluoride-co-hexafluoropropylene) based Gel Polymer Electrolyte,PVDF-HFP GPE,Other,4.2,N/A (not specified in table),N/A (Cited Work),Gel polymer electrolyte (GPE) based on PVDF-HFP.,"Table 2, row GPE, PVDF-HFP (ref 156)"
"Solid‐state Li–air batteries: Fundamentals, challenges, and strategies","Yuan Rao, Jiawei Yang, Shiyong Chu, Shaohua Guo, Haoshen Zhou",Poly(vinyl formal) based Gel Polymer Electrolyte,PVFM GPE,Other,10.0,N/A (not specified in table),N/A (Cited Work),Gel polymer electrolyte (GPE) based on PVFM.,"Table 2, row GPE, PVFM"
"Solid‐state Li–air batteries: Fundamentals, challenges, and strategies","Yuan Rao, Jiawei Yang, Shiyong Chu, Shaohua Guo, Haoshen Zhou",Deep Eutectic Solvent-based Polymer Electrolyte,DES-PE GPE,Other,1.19,N/A (not specified in table),N/A (Cited Work),Gel polymer electrolyte (GPE) based on DES-PE.,"Table 2, row GPE, DES-PE"
"Solid‐state Li–air batteries: Fundamentals, challenges, and strategies","Yuan Rao, Jiawei Yang, Shiyong Chu, Shaohua Guo, Haoshen Zhou",Poly(vinylidene fluoride-co-hexafluoropropylene) based Gel Polymer Electrolyte,PVDF-HFP GPE,Other,10.0,N/A (not specified in table),N/A (Cited Work),Gel polymer electrolyte (GPE) based on PVDF-HFP.,"Table 2, row GPE, PVDF-HFP (ref 160)"
"Solid‐state Li–air batteries: Fundamentals, challenges, and strategies","Yuan Rao, Jiawei Yang, Shiyong Chu, Shaohua Guo, Haoshen Zhou",Porous Garnet Microstructure / Poly(methyl methacrylate) based Gel Polymer Electrolyte,PSSE/GPE (LLZTO/PMMA),Other,1.06,N/A (not specified in table),N/A (Cited Work),3D porous garnet (LLZTO) infused with PMMA-based GPE. A hybrid solid electrolyte (HSE).,"Table 2, row GPE (ref 162), and Page 19, Section 3.2.3, paragraph 2 (referring to ref 165, which is the same as 162)"
"Solid‐state Li–air batteries: Fundamentals, challenges, and strategies","Yuan Rao, Jiawei Yang, Shiyong Chu, Shaohua Guo, Haoshen Zhou",Poly(vinylidene fluoride-co-hexafluoropropylene) based Gel Polymer Electrolyte with PMMITFSI Ionic Liquid and Silica,PVDF-HFP GPE,Other,1.83,N/A (implied room temperature),N/A (Cited Work),Gel polymer electrolyte (GPE) with IL (PMMITFSI) and silica filler in PVDF-HFP polymer matrix.,"Page 16, Section 3.2.2, paragraph GPEs"
"Solid‐state Li–air batteries: Fundamentals, challenges, and strategies","Yuan Rao, Jiawei Yang, Shiyong Chu, Shaohua Guo, Haoshen Zhou",Poly(vinylidene fluoride-co-hexafluoropropylene) with Aluminum-doped Lithium Lanthanum Titanium Oxide and modified Silicon Dioxide Hybrid Solid Electrolyte,HSE (PVDF-HFP/A-LLTO/m-SiO2),Other,1.22,N/A (implied room temperature),N/A (Cited Work),"Hybrid solid electrolyte (HSE) with PVDF-HFP polymer, Al-doped LLTO particles, and a modified SiO2 layer.","Page 19, Section 3.2.3, paragraph 3"
"Solid‐state Li–air batteries: Fundamentals, challenges, and strategies","Yuan Rao, Jiawei Yang, Shiyong Chu, Shaohua Guo, Haoshen Zhou",Poly(ethylene oxide) - Lithium poly(acrylamide-2-methyl-1-propane-sulfonate),PEO-PAS,Polymer,1.0,"N/A (not specified in graph or text, likely RT)",Coating on LLZTO.,Single-Li+ conducting polymer film coated on LLZTO.,"Figure 18(B), plot digitization"
WET CHEMICAL SYNTHESIS AND PROPERTIES OF ARGYRODITE SULFIDE SOLID ELECTROLYTES FOR SOLID STATE LITHIUM BATTERIES,William Richard Arnold,Lithium Lanthanum Zirconate Oxide,LLZO,Ceramic,10.0,RT,N/A (Cited Work),Garnet-type oxide material,Section 1.2.1 Oxides
WET CHEMICAL SYNTHESIS AND PROPERTIES OF ARGYRODITE SULFIDE SOLID ELECTROLYTES FOR SOLID STATE LITHIUM BATTERIES,William Richard Arnold,Gallium-doped Lithium Lanthanum Zirconate Oxide,Li6.55Ga0.15La3Zr2O12,Ceramic,2.06,RT,N/A (Cited Work),Ga-doped LLZO,"Section 1.2.1 Oxides, Reference 30"
WET CHEMICAL SYNTHESIS AND PROPERTIES OF ARGYRODITE SULFIDE SOLID ELECTROLYTES FOR SOLID STATE LITHIUM BATTERIES,William Richard Arnold,Lithium Iodide,LiI,Ceramic,10.0,RT,N/A (Cited Work),Lithium halide salt,"Section 1.2.2 Halides, Reference 34"
WET CHEMICAL SYNTHESIS AND PROPERTIES OF ARGYRODITE SULFIDE SOLID ELECTROLYTES FOR SOLID STATE LITHIUM BATTERIES,William Richard Arnold,Lithium Yttrium Chloride,Li3YCl6,Ceramic,0.03,RT,N/A (Cited Work),Halide solid electrolyte,"Section 1.2.2 Halides, Reference 36"
WET CHEMICAL SYNTHESIS AND PROPERTIES OF ARGYRODITE SULFIDE SOLID ELECTROLYTES FOR SOLID STATE LITHIUM BATTERIES,William Richard Arnold,Lithium Yttrium Bromide,Li3YBr6,Ceramic,0.03,RT,N/A (Cited Work),Halide solid electrolyte,"Section 1.2.2 Halides, Reference 36"
WET CHEMICAL SYNTHESIS AND PROPERTIES OF ARGYRODITE SULFIDE SOLID ELECTROLYTES FOR SOLID STATE LITHIUM BATTERIES,William Richard Arnold,Lithium Indium Bromide,Li3InBr6,Ceramic,10.0,RT,N/A (Cited Work),"Halide solid electrolyte, before phase transition","Section 1.2.2 Halides, Reference 37"
WET CHEMICAL SYNTHESIS AND PROPERTIES OF ARGYRODITE SULFIDE SOLID ELECTROLYTES FOR SOLID STATE LITHIUM BATTERIES,William Richard Arnold,Lithium Indium Bromide,Li3InBr6,Ceramic,10.0,RT,N/A (Cited Work),"Halide solid electrolyte, after phase transition","Section 1.2.2 Halides, Reference 37"
WET CHEMICAL SYNTHESIS AND PROPERTIES OF ARGYRODITE SULFIDE SOLID ELECTROLYTES FOR SOLID STATE LITHIUM BATTERIES,William Richard Arnold,Glassy Sulfide,(100-x)Li2S-xP2S5,Ceramic,10.0,RT,N/A (General statement),Glassy sulfide materials,Section 1.3.1 Glassy Sulfides
WET CHEMICAL SYNTHESIS AND PROPERTIES OF ARGYRODITE SULFIDE SOLID ELECTROLYTES FOR SOLID STATE LITHIUM BATTERIES,William Richard Arnold,Lithium Thiophosphate,Li3PS4,Ceramic,10.0,RT,N/A (Cited Work),Glass-ceramic sulfide,Section 1.3.2 Glass-Ceramic Sulfides
WET CHEMICAL SYNTHESIS AND PROPERTIES OF ARGYRODITE SULFIDE SOLID ELECTROLYTES FOR SOLID STATE LITHIUM BATTERIES,William Richard Arnold,Lithium Pyrothiodiphosphate,Li4P2S6,Ceramic,10.0,RT,N/A (Cited Work),Glass-ceramic sulfide,Section 1.3.2 Glass-Ceramic Sulfides
WET CHEMICAL SYNTHESIS AND PROPERTIES OF ARGYRODITE SULFIDE SOLID ELECTROLYTES FOR SOLID STATE LITHIUM BATTERIES,William Richard Arnold,Lithium Thiophosphate,Li7P3S11,Ceramic,10.0,RT,N/A (Cited Work),Glass-ceramic sulfide,"Section 1.3.2 Glass-Ceramic Sulfides, Reference 45"
WET CHEMICAL SYNTHESIS AND PROPERTIES OF ARGYRODITE SULFIDE SOLID ELECTROLYTES FOR SOLID STATE LITHIUM BATTERIES,William Richard Arnold,Thiophosphate,P2S6^4-,Ceramic,10.0,RT,N/A (Cited Work),Crystalline thiophosphate phase,"Section 1.3.2 Glass-Ceramic Sulfides, Reference 47"
WET CHEMICAL SYNTHESIS AND PROPERTIES OF ARGYRODITE SULFIDE SOLID ELECTROLYTES FOR SOLID STATE LITHIUM BATTERIES,William Richard Arnold,Thiophosphate,P2S7^4-,Ceramic,10.0,RT,N/A (Cited Work),Crystalline thiophosphate phase,"Section 1.3.2 Glass-Ceramic Sulfides, Reference 47"
WET CHEMICAL SYNTHESIS AND PROPERTIES OF ARGYRODITE SULFIDE SOLID ELECTROLYTES FOR SOLID STATE LITHIUM BATTERIES,William Richard Arnold,Lithium Thiophosphate,Li3PS4,Ceramic,3.0,RT,N/A (Cited Work),Thiophosphate sulfide family member,"Section 1.3.2 Glass-Ceramic Sulfides, Reference 48"
WET CHEMICAL SYNTHESIS AND PROPERTIES OF ARGYRODITE SULFIDE SOLID ELECTROLYTES FOR SOLID STATE LITHIUM BATTERIES,William Richard Arnold,Lithium Thiophosphate,Li3PS4,Ceramic,2.0,RT,N/A (Cited Work),"Glassy, nanosized particles","Section 1.3.2 Glass-Ceramic Sulfides, Reference 50"
WET CHEMICAL SYNTHESIS AND PROPERTIES OF ARGYRODITE SULFIDE SOLID ELECTROLYTES FOR SOLID STATE LITHIUM BATTERIES,William Richard Arnold,beta-Lithium Thiophosphate,β-Li3PS4,Ceramic,1.6,RT,N/A (Cited Work),Nanosized particles,"Section 1.3.2 Glass-Ceramic Sulfides, Reference 51"
WET CHEMICAL SYNTHESIS AND PROPERTIES OF ARGYRODITE SULFIDE SOLID ELECTROLYTES FOR SOLID STATE LITHIUM BATTERIES,William Richard Arnold,Lithium Silicon Antimony Sulfide Iodide,Li6.6Si0.6Sb0.4S5I,Ceramic,0.024,RT,N/A (Cited Work),Argyrodite sulfide SE,"Section 1.3.3 Ceramic Sulfides, Reference 55"
WET CHEMICAL SYNTHESIS AND PROPERTIES OF ARGYRODITE SULFIDE SOLID ELECTROLYTES FOR SOLID STATE LITHIUM BATTERIES,William Richard Arnold,Lithium Phosphorus Sulfide Iodide,Li6PS5I,Ceramic,10.0,RT,N/A (Cited Work),Crystalline argyrodite,Section 1.3.5 Argyrodite Ionic Conductivity
WET CHEMICAL SYNTHESIS AND PROPERTIES OF ARGYRODITE SULFIDE SOLID ELECTROLYTES FOR SOLID STATE LITHIUM BATTERIES,William Richard Arnold,Lithium Phosphorus Sulfide Bromide,Li6PS5Br,Ceramic,10.0,RT,N/A (Cited Work),Br-doped argyrodite,Section 1.3.5 Argyrodite Ionic Conductivity
WET CHEMICAL SYNTHESIS AND PROPERTIES OF ARGYRODITE SULFIDE SOLID ELECTROLYTES FOR SOLID STATE LITHIUM BATTERIES,William Richard Arnold,Lithium Phosphorus Sulfide Chloride,Li6PS5Cl,Ceramic,10.0,RT,N/A (Cited Work),Cl-doped argyrodite,Section 1.3.5 Argyrodite Ionic Conductivity
WET CHEMICAL SYNTHESIS AND PROPERTIES OF ARGYRODITE SULFIDE SOLID ELECTROLYTES FOR SOLID STATE LITHIUM BATTERIES,William Richard Arnold,beta-Lithium Thiophosphate,β-Li3PS4,Ceramic,1.6,RT,N/A (Cited Work),Synthesized from Li2S and P2S5 in THF,"Section 1.4.2 Solvent Based Synthesis Methods, Reference 51"
WET CHEMICAL SYNTHESIS AND PROPERTIES OF ARGYRODITE SULFIDE SOLID ELECTROLYTES FOR SOLID STATE LITHIUM BATTERIES,William Richard Arnold,Lithium Phosphorus Sulfide,Li7PS6,Ceramic,1.4,RT,N/A (Cited Work),Argyrodite solid electrolyte,"Section 1.4.2 Solvent Based Synthesis Methods, Reference 43"
WET CHEMICAL SYNTHESIS AND PROPERTIES OF ARGYRODITE SULFIDE SOLID ELECTROLYTES FOR SOLID STATE LITHIUM BATTERIES,William Richard Arnold,Lithium Phosphorus Sulfide Chloride,Li6PS5Cl,Ceramic,0.0024,RT,N/A (Cited Work),N/A (Cited Work),"Table 1, Row 1, Reference 64"
WET CHEMICAL SYNTHESIS AND PROPERTIES OF ARGYRODITE SULFIDE SOLID ELECTROLYTES FOR SOLID STATE LITHIUM BATTERIES,William Richard Arnold,Lithium Phosphorus Sulfide Chloride,Li6PS5Cl,Ceramic,0.00611,RT,N/A (Cited Work),Densified nanorods,"Table 1, Row 2, Reference 65"
WET CHEMICAL SYNTHESIS AND PROPERTIES OF ARGYRODITE SULFIDE SOLID ELECTROLYTES FOR SOLID STATE LITHIUM BATTERIES,William Richard Arnold,Lithium Phosphorus Sulfide Chloride,Li6PS5Cl,Ceramic,0.0013,RT,N/A (Cited Work),Multivalent cation doped,"Table 1, Row 3, Reference 66"
WET CHEMICAL SYNTHESIS AND PROPERTIES OF ARGYRODITE SULFIDE SOLID ELECTROLYTES FOR SOLID STATE LITHIUM BATTERIES,William Richard Arnold,Lithium Phosphorus Sulfide Chloride,Li6PS5Cl,Ceramic,0.0038,RT,N/A (Cited Work),N/A (Cited Work),"Table 1, Row 4, Reference 67"
WET CHEMICAL SYNTHESIS AND PROPERTIES OF ARGYRODITE SULFIDE SOLID ELECTROLYTES FOR SOLID STATE LITHIUM BATTERIES,William Richard Arnold,Lithium Phosphorus Sulfide Chloride,Li6PS5Cl,Ceramic,0.0024,RT,N/A (Cited Work),N/A (Cited Work),"Table 1, Row 5, Reference 68"
WET CHEMICAL SYNTHESIS AND PROPERTIES OF ARGYRODITE SULFIDE SOLID ELECTROLYTES FOR SOLID STATE LITHIUM BATTERIES,William Richard Arnold,Lithium Phosphorus Sulfide Chloride,Li6PS5Cl,Ceramic,0.0011,RT,N/A (Cited Work),Rod-like,"Table 1, Row 6, Reference 69"
WET CHEMICAL SYNTHESIS AND PROPERTIES OF ARGYRODITE SULFIDE SOLID ELECTROLYTES FOR SOLID STATE LITHIUM BATTERIES,William Richard Arnold,Lithium Phosphorus Sulfide Chloride,Li6PS5Cl,Ceramic,0.00021,RT,N/A (Cited Work),N/A (Cited Work),"Table 1, Row 7, Reference 70"
WET CHEMICAL SYNTHESIS AND PROPERTIES OF ARGYRODITE SULFIDE SOLID ELECTROLYTES FOR SOLID STATE LITHIUM BATTERIES,William Richard Arnold,Lithium Phosphorus Sulfide Chloride,Li6PS5Cl,Ceramic,0.0006,RT,N/A (Cited Work),N/A (Cited Work),"Table 1, Row 8, Reference 71"
WET CHEMICAL SYNTHESIS AND PROPERTIES OF ARGYRODITE SULFIDE SOLID ELECTROLYTES FOR SOLID STATE LITHIUM BATTERIES,William Richard Arnold,Lithium Phosphorus Sulfide Bromide,Li6PS5Br,Ceramic,0.0055,RT,N/A (Cited Work),N/A (Cited Work),"Table 1, Row 9, Reference 72"
WET CHEMICAL SYNTHESIS AND PROPERTIES OF ARGYRODITE SULFIDE SOLID ELECTROLYTES FOR SOLID STATE LITHIUM BATTERIES,William Richard Arnold,Lithium Phosphorus Sulfide Bromide,Li6PS5Br,Ceramic,0.0019,RT,N/A (Cited Work),N/A (Cited Work),"Table 1, Row 10, Reference 68"
WET CHEMICAL SYNTHESIS AND PROPERTIES OF ARGYRODITE SULFIDE SOLID ELECTROLYTES FOR SOLID STATE LITHIUM BATTERIES,William Richard Arnold,Lithium Phosphorus Sulfide Bromide,Li6PS5Br,Ceramic,3.4e-05,RT,N/A (Cited Work),N/A (Cited Work),"Table 1, Row 11, Reference 73"
WET CHEMICAL SYNTHESIS AND PROPERTIES OF ARGYRODITE SULFIDE SOLID ELECTROLYTES FOR SOLID STATE LITHIUM BATTERIES,William Richard Arnold,Lithium Phosphorus Sulfide Bromide,Li6PS5Br,Ceramic,0.0019,RT,N/A (Cited Work),N/A (Cited Work),"Table 1, Row 12, Reference 74"
WET CHEMICAL SYNTHESIS AND PROPERTIES OF ARGYRODITE SULFIDE SOLID ELECTROLYTES FOR SOLID STATE LITHIUM BATTERIES,William Richard Arnold,Lithium Phosphorus Sulfide Bromide,Li6PS5Br,Ceramic,0.00025,RT,N/A (Cited Work),Argyrodite-type,"Table 1, Row 13, Reference 75"
WET CHEMICAL SYNTHESIS AND PROPERTIES OF ARGYRODITE SULFIDE SOLID ELECTROLYTES FOR SOLID STATE LITHIUM BATTERIES,William Richard Arnold,Lithium Phosphorus Sulfide Chloride,Li5.5PS5Cl1.5,Ceramic,0.0094,RT,N/A (Cited Work),N/A (Cited Work),"Table 1, Row 14, Reference 76"
WET CHEMICAL SYNTHESIS AND PROPERTIES OF ARGYRODITE SULFIDE SOLID ELECTROLYTES FOR SOLID STATE LITHIUM BATTERIES,William Richard Arnold,Lithium Phosphorus Sulfide Chloride,Li5.5PS5Cl1.5,Ceramic,0.00287,RT,N/A (Cited Work),N/A (Cited Work),"Table 1, Row 15, Reference 62"
WET CHEMICAL SYNTHESIS AND PROPERTIES OF ARGYRODITE SULFIDE SOLID ELECTROLYTES FOR SOLID STATE LITHIUM BATTERIES,William Richard Arnold,Lithium Phosphorus Sulfide Bromide,Li5.5PS4.5Br1.5,Ceramic,0.00417,RT,N/A (Cited Work),N/A (Cited Work),"Table 1, Row 16, Reference 77"
WET CHEMICAL SYNTHESIS AND PROPERTIES OF ARGYRODITE SULFIDE SOLID ELECTROLYTES FOR SOLID STATE LITHIUM BATTERIES,William Richard Arnold,Lithium Phosphorus Sulfide Chloride Bromide,Li6PS5Cl0.5Br0.5,Ceramic,0.002,RT,N/A (Cited Work),Thin and flexible solid electrolyte membrane,"Table 1, Row 17, Reference 78"
WET CHEMICAL SYNTHESIS AND PROPERTIES OF ARGYRODITE SULFIDE SOLID ELECTROLYTES FOR SOLID STATE LITHIUM BATTERIES,William Richard Arnold,Lithium Phosphorus Sulfide Chloride Bromide,Li6PS5Cl0.5Br0.5,Ceramic,0.0036,RT,N/A (Cited Work),N/A (Cited Work),"Table 1, Row 18, Reference 79"
WET CHEMICAL SYNTHESIS AND PROPERTIES OF ARGYRODITE SULFIDE SOLID ELECTROLYTES FOR SOLID STATE LITHIUM BATTERIES,William Richard Arnold,Lithium Phosphorus Sulfide,Li7PS6,Ceramic,0.00011,RT,N/A (Cited Work),N/A (Cited Work),"Table 1, Row 19, Reference 43"
WET CHEMICAL SYNTHESIS AND PROPERTIES OF ARGYRODITE SULFIDE SOLID ELECTROLYTES FOR SOLID STATE LITHIUM BATTERIES,William Richard Arnold,Lithium Phosphorus Sulfide Chloride Fluoride,Li6PS5Cl0.3F0.7,Ceramic,0.00071,RT,N/A (Cited Work),N/A (Cited Work),"Table 1, Row 20, Reference 80"
WET CHEMICAL SYNTHESIS AND PROPERTIES OF ARGYRODITE SULFIDE SOLID ELECTROLYTES FOR SOLID STATE LITHIUM BATTERIES,William Richard Arnold,Lithium Phosphorus Sulfide Fluoride,Li6PS5F,Ceramic,0.00024,RT,N/A (Cited Work),N/A (Cited Work),"Table 1, Row 21, Reference 81"
WET CHEMICAL SYNTHESIS AND PROPERTIES OF ARGYRODITE SULFIDE SOLID ELECTROLYTES FOR SOLID STATE LITHIUM BATTERIES,William Richard Arnold,Lithium Phosphorus Sulfide Fluoride Chloride,Li6PS5F0.5Cl0.5,Ceramic,0.00035,RT,N/A (Cited Work),N/A (Cited Work),"Table 1, Row 22, Reference 81"
WET CHEMICAL SYNTHESIS AND PROPERTIES OF ARGYRODITE SULFIDE SOLID ELECTROLYTES FOR SOLID STATE LITHIUM BATTERIES,William Richard Arnold,Poly(ethylene oxide),PEO,Polymer,10.0,RT,N/A (Cited Work),Polymer solid electrolyte,Section 1.5.1 General Strategies used in Solid Polymer Electrolytes
WET CHEMICAL SYNTHESIS AND PROPERTIES OF ARGYRODITE SULFIDE SOLID ELECTROLYTES FOR SOLID STATE LITHIUM BATTERIES,William Richard Arnold,Poly(vinylidene fluoride)-hexafluropropylene,PVDF-HFP,Polymer,10.0,RT,N/A (Cited Work),"Polymer electrolyte, crosslinked",Section 1.5.2 PVDF-Based Polymer Electrolytes
WET CHEMICAL SYNTHESIS AND PROPERTIES OF ARGYRODITE SULFIDE SOLID ELECTROLYTES FOR SOLID STATE LITHIUM BATTERIES,William Richard Arnold,Poly(vinylidene fluoride)-hexafluropropylene/Lithium Lanthanum Zirconate Oxide composite,PVDF-HFP/LLZO,Other,8.8,RT,N/A (Cited Work),Composite using PVDF-HFP polymer and garnet LLZO,"Section 1.5.2 PVDF-Based Polymer Electrolytes, Reference 116"
WET CHEMICAL SYNTHESIS AND PROPERTIES OF ARGYRODITE SULFIDE SOLID ELECTROLYTES FOR SOLID STATE LITHIUM BATTERIES,William Richard Arnold,Poly(vinylidene fluoride)/Lithium Phosphorus Sulfide Chloride composite,PVDF/Li6PS5Cl,Other,1.0,25 °C,N/A (Cited Work),Composite solid electrolyte,"Section 1.5.2 PVDF-Based Polymer Electrolytes, Reference 114"
WET CHEMICAL SYNTHESIS AND PROPERTIES OF ARGYRODITE SULFIDE SOLID ELECTROLYTES FOR SOLID STATE LITHIUM BATTERIES,William Richard Arnold,Lithium Phosphorus Sulfide,Li7PS6,Ceramic,0.7,RT,N/A (Cited Work),HT phase,"Section 3.1 Introduction, Reference 130"
WET CHEMICAL SYNTHESIS AND PROPERTIES OF ARGYRODITE SULFIDE SOLID ELECTROLYTES FOR SOLID STATE LITHIUM BATTERIES,William Richard Arnold,Lithium Phosphorus Sulfide,Li7PS6,Ceramic,0.00011,RT,"Synthesis via Li2S and Li3PS4 in anhydrous ethanol, solvent evaporated at 90 °C under vacuum for 1 h, then heated to 200 °C for 1 h to crystallize. Powder then cold-pressed at 480 MPa into a pellet.","Solvent-synthesized, dense pellet","Section 3.3.5 Ionic Conductivity and Electrochemical Stability Measurements, Figure 3.14"
WET CHEMICAL SYNTHESIS AND PROPERTIES OF ARGYRODITE SULFIDE SOLID ELECTROLYTES FOR SOLID STATE LITHIUM BATTERIES,William Richard Arnold,Lithium Phosphorus Sulfide Chloride,Li6PS5Cl,Ceramic,0.00034,RT,"Synthesis via stoichiometric mixture of Li3PS4, Li2S, and LiCl in anhydrous ethanol, solvent evaporated at 90 °C under vacuum for 1 h, then heated to 200 °C for 1 h to crystallize. Powder then cold-pressed at 480 MPa into a pellet.","Solvent-synthesized, dense pellet","Section 3.3.5 Ionic Conductivity and Electrochemical Stability Measurements, Figure 3.16"
WET CHEMICAL SYNTHESIS AND PROPERTIES OF ARGYRODITE SULFIDE SOLID ELECTROLYTES FOR SOLID STATE LITHIUM BATTERIES,William Richard Arnold,Lithium Phosphorus Sulfide Bromide,Li6PS5Br,Ceramic,0.00031,RT,"Synthesis via stoichiometric mixture of Li3PS4, Li2S, and LiBr in anhydrous ethanol, solvent evaporated at 90 °C under vacuum for 1 h, then heated to 200 °C for 1 h to crystallize. Powder then cold-pressed at 480 MPa into a pellet.","Solvent-synthesized, dense pellet","Section 3.3.5 Ionic Conductivity and Electrochemical Stability Measurements, Figure 3.16"
