Repository: bhattadeb34/FACT_Data_Extraction_Scientific_Papers

File: master_conductivity_data.csv (part 26 of 52)
paper_title,paper_authors,full_name,acronym,material_class,ionic_conductivity_S_per_cm,temperature,processing_method,material_description,source_location
WET CHEMICAL SYNTHESIS AND PROPERTIES OF ARGYRODITE SULFIDE SOLID ELECTROLYTES FOR SOLID STATE LITHIUM BATTERIES,William Richard Arnold,Lithium Phosphorus Sulfide Iodide,Li6PS5I,Ceramic,2.9e-05,RT,"Synthesis via stoichiometric mixture of Li3PS4, Li2S, and LiI in anhydrous ethanol, solvent evaporated at 90 °C under vacuum for 1 h, then heated to 200 °C for 1 h to crystallize. Powder then cold-pressed at 480 MPa into a pellet.","Solvent-synthesized, dense pellet","Section 3.3.5 Ionic Conductivity and Electrochemical Stability Measurements, Figure 3.16"
WET CHEMICAL SYNTHESIS AND PROPERTIES OF ARGYRODITE SULFIDE SOLID ELECTROLYTES FOR SOLID STATE LITHIUM BATTERIES,William Richard Arnold,Lithium Phosphorus Sulfide Chloride,Li6PS5Cl,Ceramic,0.00032,RT,"Synthesis via stoichiometric mixture of Li3PS4, Li2S, and LiCl in anhydrous ethanol, solvent evaporated at 90 °C under vacuum for 1 h, then heated to 200 °C for 1 h to crystallize. Powder then cold-pressed at 480 MPa into a pellet.",Solvent-synthesized lithium argyrodite,Figure 3.16
WET CHEMICAL SYNTHESIS AND PROPERTIES OF ARGYRODITE SULFIDE SOLID ELECTROLYTES FOR SOLID STATE LITHIUM BATTERIES,William Richard Arnold,Lithium Phosphorus Sulfide Chloride Lithium Chloride,Li6PS5Cl·LiCl,Ceramic,0.00053,RT,"Solvent-based process via (1+1)LiCl + Li3PS4 + Li2S, solvent evaporated at 90 °C for 1 h, then heated to 200 °C for 1 h to crystallize.",LiCl-rich argyrodite,Section 4.1 Introduction
WET CHEMICAL SYNTHESIS AND PROPERTIES OF ARGYRODITE SULFIDE SOLID ELECTROLYTES FOR SOLID STATE LITHIUM BATTERIES,William Richard Arnold,Lithium Phosphorus Sulfide Chloride,Li6PS5Cl,Ceramic,0.00034,RT,"Synthesis via stoichiometric mixture of Li3PS4, Li2S, and LiCl in anhydrous ethanol, solvent evaporated at 90 °C under vacuum for 1 h, then heated to 200 °C for 1 h to crystallize. Powder then cold-pressed.","Solvent-synthesized, dense pellet","Section 4.3.3 Li-ion conductivity of LiCl rich lithium argyrodites, Figure 4.9"
WET CHEMICAL SYNTHESIS AND PROPERTIES OF ARGYRODITE SULFIDE SOLID ELECTROLYTES FOR SOLID STATE LITHIUM BATTERIES,William Richard Arnold,Lithium Phosphorus Sulfide Chloride Lithium Chloride,Li6PS5Cl·LiCl,Ceramic,0.00053,RT,"Synthesis via (1+1)LiCl + Li3PS4 + Li2S in anhydrous ethanol, solvent evaporated at 90 °C under vacuum for 1 h, then heated to 200 °C for 1 h to crystallize. Powder then cold-pressed.","Solvent-synthesized LiCl-rich argyrodite, dense pellet","Section 4.3.3 Li-ion conductivity of LiCl rich lithium argyrodites, Figure 4.9"
WET CHEMICAL SYNTHESIS AND PROPERTIES OF ARGYRODITE SULFIDE SOLID ELECTROLYTES FOR SOLID STATE LITHIUM BATTERIES,William Richard Arnold,Lithium Chloride,LiCl,Ceramic,10.0,RT,N/A (General property of LiCl),N/A (General property of LiCl),Section 4.3.3 Li-ion conductivity of LiCl rich lithium argyrodites
WET CHEMICAL SYNTHESIS AND PROPERTIES OF ARGYRODITE SULFIDE SOLID ELECTROLYTES FOR SOLID STATE LITHIUM BATTERIES,William Richard Arnold,Lithium Phosphorus Sulfide Fluoride,Li5.1PS5F0.1,Ceramic,10.0,RT,"Solvent-based method (LiF, Li2S, Li3PS4 in ethanol), heated at 200 °C for 1 h. Cold-pressed.","F-incorporated lithium argyrodite, pure argyrodite structure","Section 5.3.1 Structural and Ion Transport Behavior of Li5+yPS5Fy Electrolytes, Figure 5.4a"
WET CHEMICAL SYNTHESIS AND PROPERTIES OF ARGYRODITE SULFIDE SOLID ELECTROLYTES FOR SOLID STATE LITHIUM BATTERIES,William Richard Arnold,Lithium Phosphorus Sulfide Fluoride,Li5.2PS5F0.2,Ceramic,10.0,RT,"Solvent-based method (LiF, Li2S, Li3PS4 in ethanol), heated at 200 °C for 1 h. Cold-pressed.","F-incorporated lithium argyrodite, pure argyrodite structure","Section 5.3.1 Structural and Ion Transport Behavior of Li5+yPS5Fy Electrolytes, Figure 5.4a"
WET CHEMICAL SYNTHESIS AND PROPERTIES OF ARGYRODITE SULFIDE SOLID ELECTROLYTES FOR SOLID STATE LITHIUM BATTERIES,William Richard Arnold,Lithium Phosphorus Sulfide Fluoride,Li6PS5F,Ceramic,2.3,RT,"Solvent-based method (LiF, Li2S, Li3PS4 in ethanol), heated at 200 °C for 1 h. Cold-pressed.","F-incorporated lithium argyrodite, with 9.5 wt% LiF impurity","Section 5.3.1 Structural and Ion Transport Behavior of Li5+yPS5Fy Electrolytes, Figure 5.5"
WET CHEMICAL SYNTHESIS AND PROPERTIES OF ARGYRODITE SULFIDE SOLID ELECTROLYTES FOR SOLID STATE LITHIUM BATTERIES,William Richard Arnold,Lithium Fluoride,LiF,Ceramic,10.0,RT,N/A (General property of LiF),N/A (General property of LiF),Section 5.3.1 Structural and Ion Transport Behavior of Li5+yPS5Fy Electrolytes
WET CHEMICAL SYNTHESIS AND PROPERTIES OF ARGYRODITE SULFIDE SOLID ELECTROLYTES FOR SOLID STATE LITHIUM BATTERIES,William Richard Arnold,Lithium Phosphorus Sulfide Fluoride,Li5.1PS5F0.1,Ceramic,1.34,RT,"Solvent-based method (LiF, Li2S, Li3PS4 in ethanol), heated at 200 °C for 1 h. Cold-pressed.",F-incorporated lithium argyrodite,Table 5.1
WET CHEMICAL SYNTHESIS AND PROPERTIES OF ARGYRODITE SULFIDE SOLID ELECTROLYTES FOR SOLID STATE LITHIUM BATTERIES,William Richard Arnold,Lithium Phosphorus Sulfide Fluoride,Li5.2PS5F0.2,Ceramic,1.42,RT,"Solvent-based method (LiF, Li2S, Li3PS4 in ethanol), heated at 200 °C for 1 h. Cold-pressed.",F-incorporated lithium argyrodite,Table 5.1
WET CHEMICAL SYNTHESIS AND PROPERTIES OF ARGYRODITE SULFIDE SOLID ELECTROLYTES FOR SOLID STATE LITHIUM BATTERIES,William Richard Arnold,Lithium Phosphorus Sulfide Fluoride,Li5.5PS5F0.5,Ceramic,1.14,RT,"Solvent-based method (LiF, Li2S, Li3PS4 in ethanol), heated at 200 °C for 1 h. Cold-pressed.","F-incorporated lithium argyrodite, with 8.5 wt% LiF impurity",Table 5.1
WET CHEMICAL SYNTHESIS AND PROPERTIES OF ARGYRODITE SULFIDE SOLID ELECTROLYTES FOR SOLID STATE LITHIUM BATTERIES,William Richard Arnold,Lithium Phosphorus Sulfide Fluoride,Li6PS5F,Ceramic,2.24,RT,"Solvent-based method (LiF, Li2S, Li3PS4 in ethanol), heated at 200 °C for 1 h. Cold-pressed.","F-incorporated lithium argyrodite, with 9.5 wt% LiF impurity",Table 5.1
WET CHEMICAL SYNTHESIS AND PROPERTIES OF ARGYRODITE SULFIDE SOLID ELECTROLYTES FOR SOLID STATE LITHIUM BATTERIES,William Richard Arnold,Lithium Phosphorus Sulfide Fluoride,Li7PS5F2,Ceramic,1.11,RT,"Solvent-based method (LiF, Li2S, Li3PS4 in ethanol), heated at 200 °C for 1 h. Cold-pressed.","F-incorporated lithium argyrodite, with 23.2 wt% LiF impurity",Table 5.1
WET CHEMICAL SYNTHESIS AND PROPERTIES OF ARGYRODITE SULFIDE SOLID ELECTROLYTES FOR SOLID STATE LITHIUM BATTERIES,William Richard Arnold,Lithium Phosphorus Sulfide Fluoride Chloride,Li6PS5F0.5Cl0.5,Ceramic,3.51,RT,"Solvent-based method (0.5LiF + 0.5LiCl + Li2S + Li3PS4 in ethanol), heated at 200 °C for 1 h. Cold-pressed.","Hybrid-doped lithium argyrodite, with 7.9 wt% LiF impurity",Table 5.1
WET CHEMICAL SYNTHESIS AND PROPERTIES OF ARGYRODITE SULFIDE SOLID ELECTROLYTES FOR SOLID STATE LITHIUM BATTERIES,William Richard Arnold,Lithium Phosphorus Sulfide Fluoride Chloride,Li6PS5F0.5Cl0.5,Ceramic,3.5,RT,"Solvent-based method (0.5LiF + 0.5LiCl + Li2S + Li3PS4 in ethanol), heated at 200 °C for 1 h. Cold-pressed.",Hybrid-doped argyrodite,"Section 5.3.1 Structural and Ion Transport Behavior of Li5+yPS5Fy Electrolytes, Figure 5.7b"
WET CHEMICAL SYNTHESIS AND PROPERTIES OF ARGYRODITE SULFIDE SOLID ELECTROLYTES FOR SOLID STATE LITHIUM BATTERIES,William Richard Arnold,Lithium Phosphorus Sulfide Fluoride Bromide,Li6PS5F0.5Br0.5,Ceramic,3.2,RT,"Solvent-based method (0.5LiF + 0.5LiBr + Li2S + Li3PS4 in ethanol), heated at 200 °C for 1 h. Cold-pressed.",Hybrid-doped argyrodite,"Section 5.3.1 Structural and Ion Transport Behavior of Li5+yPS5Fy Electrolytes, Figure 5.7b"
WET CHEMICAL SYNTHESIS AND PROPERTIES OF ARGYRODITE SULFIDE SOLID ELECTROLYTES FOR SOLID STATE LITHIUM BATTERIES,William Richard Arnold,Lithium Phosphorus Sulfide Iodide,Li6PS5I,Ceramic,10.0,RT,N/A (Cited Work),Argyrodite with iodine doping,"Section 6.1 Introduction, References 58,67,159,203"
WET CHEMICAL SYNTHESIS AND PROPERTIES OF ARGYRODITE SULFIDE SOLID ELECTROLYTES FOR SOLID STATE LITHIUM BATTERIES,William Richard Arnold,Lithium Phosphorus Sulfide Iodide,Li6PS5I,Ceramic,10.0,RT,N/A (Cited Work),Nanocrystalline structure,"Section 6.1 Introduction, Reference 201"
WET CHEMICAL SYNTHESIS AND PROPERTIES OF ARGYRODITE SULFIDE SOLID ELECTROLYTES FOR SOLID STATE LITHIUM BATTERIES,William Richard Arnold,Lithium Phosphorus Sulfide Iodide,Li6PS5I,Ceramic,1.8,RT,"Solvent-based method (LiI, Li2S, Li3PS4 in ethanol), heated at 290 °C. Cold-pressed.",Solvent-synthesized,"Section 6.3.2 Fast Li-ion transport in solvent synthesized Li6PS5I and F/I co-doped argyrodites, Figure 6.6"
WET CHEMICAL SYNTHESIS AND PROPERTIES OF ARGYRODITE SULFIDE SOLID ELECTROLYTES FOR SOLID STATE LITHIUM BATTERIES,William Richard Arnold,Lithium Phosphorus Sulfide Iodide,Li6PS5I,Ceramic,2.5,RT,"Solvent-based method (LiI, Li2S, Li3PS4 in ethanol), heated at 200 °C. Cold-pressed.",Solvent-synthesized,"Section 6.3.2 Fast Li-ion transport in solvent synthesized Li6PS5I and F/I co-doped argyrodites, Figure 6.6"
WET CHEMICAL SYNTHESIS AND PROPERTIES OF ARGYRODITE SULFIDE SOLID ELECTROLYTES FOR SOLID STATE LITHIUM BATTERIES,William Richard Arnold,Lithium Phosphorus Sulfide Fluoride Iodide,Li6PS5F0.25I0.75,Ceramic,3.5,RT,"Solvent-based method (0.25LiF + 0.75LiI + Li2S + Li3PS4 in ethanol), heated at 200 °C. Cold-pressed.",Hybrid-doped argyrodite,"Section 6.3.2 Fast Li-ion transport in solvent synthesized Li6PS5I and F/I co-doped argyrodites, Figure 6.9a"
WET CHEMICAL SYNTHESIS AND PROPERTIES OF ARGYRODITE SULFIDE SOLID ELECTROLYTES FOR SOLID STATE LITHIUM BATTERIES,William Richard Arnold,Lithium Phosphorus Sulfide Fluoride Iodide,Li6PS5F0.75I0.25,Ceramic,1.5,RT,"Solvent-based method (0.75LiF + 0.25LiI + Li2S + Li3PS4 in ethanol), heated at 200 °C. Cold-pressed.",Hybrid-doped argyrodite,"Section 6.3.2 Fast Li-ion transport in solvent synthesized Li6PS5I and F/I co-doped argyrodites, Figure 6.9a"
WET CHEMICAL SYNTHESIS AND PROPERTIES OF ARGYRODITE SULFIDE SOLID ELECTROLYTES FOR SOLID STATE LITHIUM BATTERIES,William Richard Arnold,Poly(vinylidene fluoride)-hexafluropropylene/Lithium Bis(trifluoromethane)sulfonimide,PVDF-HFP/LiTFSI,Polymer,2.2,RT,"Solutions of PVDF-HFP and LiTFSI in THF at 100 mg to 1 mL ratio, mixed and cast on PTFE plate in ambient atmosphere, evaporated overnight, placed in vacuum for 0.5 h at RT.","Pure polymer membrane, primarily non-crystalline, 66% crystallinity","Section 7.3.2 Ion Conduction of Composite Polymer Electrolytes, Figure 7.4"
WET CHEMICAL SYNTHESIS AND PROPERTIES OF ARGYRODITE SULFIDE SOLID ELECTROLYTES FOR SOLID STATE LITHIUM BATTERIES,William Richard Arnold,Poly(vinylidene fluoride)-hexafluropropylene/Lithium Bis(trifluoromethane)sulfonimide/Lithium Phosphorus Sulfide Fluoride Chloride composite,PVDF-HFP/LiTFSI/LPSFCl,Other,5.3,RT,"PVDF-HFP and LiTFSI solutions in THF, combined with 2 wt% Li6PS5F0.5Cl0.5 (LPSFCl) dissolved in THF, stirred, cast on PTFE plate in ambient atmosphere, evaporated overnight, placed in vacuum for 0.5 h at RT.","Composite solid electrolyte membrane, 37% crystallinity","Section 7.3.2 Ion Conduction of Composite Polymer Electrolytes, Figure 7.4"
WET CHEMICAL SYNTHESIS AND PROPERTIES OF ARGYRODITE SULFIDE SOLID ELECTROLYTES FOR SOLID STATE LITHIUM BATTERIES,William Richard Arnold,Poly(vinylidene fluoride)-hexafluropropylene/Lithium Bis(trifluoromethane)sulfonimide/Lithium Phosphorus Sulfide Fluoride Chloride composite,PVDF-HFP/LiTFSI/LPSFCl,Other,7.9,RT,"PVDF-HFP and LiTFSI solutions in THF, combined with 5 wt% Li6PS5F0.5Cl0.5 (LPSFCl) dissolved in THF, stirred, cast on PTFE plate in ambient atmosphere, evaporated overnight, placed in vacuum for 0.5 h at RT.","Composite solid electrolyte membrane, 47% crystallinity","Section 7.3.2 Ion Conduction of Composite Polymer Electrolytes, Figure 7.4"
WET CHEMICAL SYNTHESIS AND PROPERTIES OF ARGYRODITE SULFIDE SOLID ELECTROLYTES FOR SOLID STATE LITHIUM BATTERIES,William Richard Arnold,Poly(vinylidene fluoride)-hexafluropropylene/Lithium Bis(trifluoromethane)sulfonimide/Lithium Phosphorus Sulfide Fluoride Chloride composite,PVDF-HFP/LiTFSI/LPSFCl,Other,1.0,RT,"PVDF-HFP and LiTFSI solutions in THF, combined with 10 wt% Li6PS5F0.5Cl0.5 (LPSFCl) dissolved in THF, stirred, cast on PTFE plate in ambient atmosphere, evaporated overnight, placed in vacuum for 0.5 h at RT.",Composite solid electrolyte membrane,"Section 7.3.2 Ion Conduction of Composite Polymer Electrolytes, Figure 7.4"
WET CHEMICAL SYNTHESIS AND PROPERTIES OF ARGYRODITE SULFIDE SOLID ELECTROLYTES FOR SOLID STATE LITHIUM BATTERIES,William Richard Arnold,Lithium Phosphorus Sulfur Fluoride,Li5.1PS5F0.1,Other,1e-05,30°C,Not mentioned,Argyrodite solid electrolyte,Figure: _page_128_Figure_0.jpeg
WET CHEMICAL SYNTHESIS AND PROPERTIES OF ARGYRODITE SULFIDE SOLID ELECTROLYTES FOR SOLID STATE LITHIUM BATTERIES,William Richard Arnold,Lithium Phosphorus Sulfur Fluoride,Li5.1PS5F0.1,Other,0.00079,110°C,Not mentioned,Argyrodite solid electrolyte,Figure: _page_128_Figure_0.jpeg
WET CHEMICAL SYNTHESIS AND PROPERTIES OF ARGYRODITE SULFIDE SOLID ELECTROLYTES FOR SOLID STATE LITHIUM BATTERIES,William Richard Arnold,Lithium Phosphorus Sulfur Fluoride,Li5.2PS5F0.2,Other,1.3e-05,30°C,Not mentioned,Argyrodite solid electrolyte,Figure: _page_128_Figure_0.jpeg
WET CHEMICAL SYNTHESIS AND PROPERTIES OF ARGYRODITE SULFIDE SOLID ELECTROLYTES FOR SOLID STATE LITHIUM BATTERIES,William Richard Arnold,Lithium Phosphorus Sulfur Fluoride,Li5.2PS5F0.2,Other,0.00089,110°C,Not mentioned,Argyrodite solid electrolyte,Figure: _page_128_Figure_0.jpeg
WET CHEMICAL SYNTHESIS AND PROPERTIES OF ARGYRODITE SULFIDE SOLID ELECTROLYTES FOR SOLID STATE LITHIUM BATTERIES,William Richard Arnold,Lithium Phosphorus Sulfur Fluoride,Li5.5PS5F0.5,Other,0.0001,30°C,Not mentioned,Argyrodite solid electrolyte,Figure: _page_128_Figure_0.jpeg
WET CHEMICAL SYNTHESIS AND PROPERTIES OF ARGYRODITE SULFIDE SOLID ELECTROLYTES FOR SOLID STATE LITHIUM BATTERIES,William Richard Arnold,Lithium Phosphorus Sulfur Fluoride,Li5.5PS5F0.5,Other,0.004,110°C,Not mentioned,Argyrodite solid electrolyte,Figure: _page_128_Figure_0.jpeg
WET CHEMICAL SYNTHESIS AND PROPERTIES OF ARGYRODITE SULFIDE SOLID ELECTROLYTES FOR SOLID STATE LITHIUM BATTERIES,William Richard Arnold,Lithium Phosphorus Sulfur Fluoride,Li6PS5F,Other,0.00016,30°C,Not mentioned,Argyrodite solid electrolyte,Figure: _page_128_Figure_0.jpeg
WET CHEMICAL SYNTHESIS AND PROPERTIES OF ARGYRODITE SULFIDE SOLID ELECTROLYTES FOR SOLID STATE LITHIUM BATTERIES,William Richard Arnold,Lithium Phosphorus Sulfur Fluoride,Li6PS5F,Other,0.0063,110°C,Not mentioned,Argyrodite solid electrolyte,Figure: _page_128_Figure_0.jpeg
WET CHEMICAL SYNTHESIS AND PROPERTIES OF ARGYRODITE SULFIDE SOLID ELECTROLYTES FOR SOLID STATE LITHIUM BATTERIES,William Richard Arnold,Lithium Phosphorus Sulfur Fluoride,Li7PS5F2,Other,7.9e-05,30°C,Not mentioned,Argyrodite solid electrolyte,Figure: _page_128_Figure_0.jpeg
WET CHEMICAL SYNTHESIS AND PROPERTIES OF ARGYRODITE SULFIDE SOLID ELECTROLYTES FOR SOLID STATE LITHIUM BATTERIES,William Richard Arnold,Lithium Phosphorus Sulfur Fluoride,Li7PS5F2,Other,0.0032,110°C,Not mentioned,Argyrodite solid electrolyte,Figure: _page_128_Figure_0.jpeg
WET CHEMICAL SYNTHESIS AND PROPERTIES OF ARGYRODITE SULFIDE SOLID ELECTROLYTES FOR SOLID STATE LITHIUM BATTERIES,William Richard Arnold,Lithium Phosphorus Sulfur Fluoride,Li₆PS₅F₀.₁,Ceramic,1.5e-05,Not specified,Not specified,Argyrodite-type solid electrolyte with varying fluorine content,Figure: _page_128_Figure_2.jpeg
WET CHEMICAL SYNTHESIS AND PROPERTIES OF ARGYRODITE SULFIDE SOLID ELECTROLYTES FOR SOLID STATE LITHIUM BATTERIES,William Richard Arnold,Lithium Phosphorus Sulfur Fluoride,Li₆PS₅F₀.₂,Ceramic,1.5e-05,Not specified,Not specified,Argyrodite-type solid electrolyte with varying fluorine content,Figure: _page_128_Figure_2.jpeg
WET CHEMICAL SYNTHESIS AND PROPERTIES OF ARGYRODITE SULFIDE SOLID ELECTROLYTES FOR SOLID STATE LITHIUM BATTERIES,William Richard Arnold,Lithium Phosphorus Sulfur Fluoride,Li₆PS₅F₀.₅,Ceramic,0.00011,Not specified,Not specified,Argyrodite-type solid electrolyte with varying fluorine content,Figure: _page_128_Figure_2.jpeg
WET CHEMICAL SYNTHESIS AND PROPERTIES OF ARGYRODITE SULFIDE SOLID ELECTROLYTES FOR SOLID STATE LITHIUM BATTERIES,William Richard Arnold,Lithium Phosphorus Sulfur Fluoride,Li₆PS₅F₁,Ceramic,0.00028,Not specified,Not specified,Argyrodite-type solid electrolyte with varying fluorine content,Figure: _page_128_Figure_2.jpeg
WET CHEMICAL SYNTHESIS AND PROPERTIES OF ARGYRODITE SULFIDE SOLID ELECTROLYTES FOR SOLID STATE LITHIUM BATTERIES,William Richard Arnold,Lithium Phosphorus Sulfur Fluoride,Li₆PS₅F₂,Ceramic,0.000105,Not specified,Not specified,Argyrodite-type solid electrolyte with varying fluorine content,Figure: _page_128_Figure_2.jpeg
WET CHEMICAL SYNTHESIS AND PROPERTIES OF ARGYRODITE SULFIDE SOLID ELECTROLYTES FOR SOLID STATE LITHIUM BATTERIES,William Richard Arnold,200 °C-treated Lithium Phosphorus Sulfur Iodide,Li₆PS₅I,Ceramic,0.004,366.3 K (calculated from 1000/T = 2.73 K⁻¹),Heat-treated at 200 °C,200 °C-treated Li₆PS₅I,Figure: _page_148_Figure_1.jpeg
WET CHEMICAL SYNTHESIS AND PROPERTIES OF ARGYRODITE SULFIDE SOLID ELECTROLYTES FOR SOLID STATE LITHIUM BATTERIES,William Richard Arnold,200 °C-treated Lithium Phosphorus Sulfur Iodide,Li₆PS₅I,Ceramic,0.0025,354.6 K (calculated from 1000/T = 2.82 K⁻¹),Heat-treated at 200 °C,200 °C-treated Li₆PS₅I,Figure: _page_148_Figure_1.jpeg
WET CHEMICAL SYNTHESIS AND PROPERTIES OF ARGYRODITE SULFIDE SOLID ELECTROLYTES FOR SOLID STATE LITHIUM BATTERIES,William Richard Arnold,200 °C-treated Lithium Phosphorus Sulfur Iodide,Li₆PS₅I,Ceramic,0.0015,342.5 K (calculated from 1000/T = 2.92 K⁻¹),Heat-treated at 200 °C,200 °C-treated Li₆PS₅I,Figure: _page_148_Figure_1.jpeg
WET CHEMICAL SYNTHESIS AND PROPERTIES OF ARGYRODITE SULFIDE SOLID ELECTROLYTES FOR SOLID STATE LITHIUM BATTERIES,William Richard Arnold,200 °C-treated Lithium Phosphorus Sulfur Iodide,Li₆PS₅I,Ceramic,0.0011,331.1 K (calculated from 1000/T = 3.02 K⁻¹),Heat-treated at 200 °C,200 °C-treated Li₆PS₅I,Figure: _page_148_Figure_1.jpeg
WET CHEMICAL SYNTHESIS AND PROPERTIES OF ARGYRODITE SULFIDE SOLID ELECTROLYTES FOR SOLID STATE LITHIUM BATTERIES,William Richard Arnold,200 °C-treated Lithium Phosphorus Sulfur Iodide,Li₆PS₅I,Ceramic,0.0008,323.6 K (calculated from 1000/T = 3.09 K⁻¹),Heat-treated at 200 °C,200 °C-treated Li₆PS₅I,Figure: _page_148_Figure_1.jpeg
WET CHEMICAL SYNTHESIS AND PROPERTIES OF ARGYRODITE SULFIDE SOLID ELECTROLYTES FOR SOLID STATE LITHIUM BATTERIES,William Richard Arnold,200 °C-treated Lithium Phosphorus Sulfur Iodide,Li₆PS₅I,Ceramic,0.0005,313.5 K (calculated from 1000/T = 3.19 K⁻¹),Heat-treated at 200 °C,200 °C-treated Li₆PS₅I,Figure: _page_148_Figure_1.jpeg
WET CHEMICAL SYNTHESIS AND PROPERTIES OF ARGYRODITE SULFIDE SOLID ELECTROLYTES FOR SOLID STATE LITHIUM BATTERIES,William Richard Arnold,200 °C-treated Lithium Phosphorus Sulfur Iodide,Li₆PS₅I,Ceramic,0.0003,304.9 K (calculated from 1000/T = 3.28 K⁻¹),Heat-treated at 200 °C,200 °C-treated Li₆PS₅I,Figure: _page_148_Figure_1.jpeg
WET CHEMICAL SYNTHESIS AND PROPERTIES OF ARGYRODITE SULFIDE SOLID ELECTROLYTES FOR SOLID STATE LITHIUM BATTERIES,William Richard Arnold,290 °C-treated Lithium Phosphorus Sulfur Iodide,Li₆PS₅I,Ceramic,7e-05,363.6 K (calculated from 1000/T = 2.75 K⁻¹),Heat-treated at 290 °C,290 °C-treated Li₆PS₅I,Figure: _page_148_Figure_1.jpeg
WET CHEMICAL SYNTHESIS AND PROPERTIES OF ARGYRODITE SULFIDE SOLID ELECTROLYTES FOR SOLID STATE LITHIUM BATTERIES,William Richard Arnold,290 °C-treated Lithium Phosphorus Sulfur Iodide,Li₆PS₅I,Ceramic,2e-05,344.8 K (calculated from 1000/T = 2.90 K⁻¹),Heat-treated at 290 °C,290 °C-treated Li₆PS₅I,Figure: _page_148_Figure_1.jpeg
WET CHEMICAL SYNTHESIS AND PROPERTIES OF ARGYRODITE SULFIDE SOLID ELECTROLYTES FOR SOLID STATE LITHIUM BATTERIES,William Richard Arnold,290 °C-treated Lithium Phosphorus Sulfur Iodide,Li₆PS₅I,Ceramic,1.1e-05,333.3 K (calculated from 1000/T = 3.00 K⁻¹),Heat-treated at 290 °C,290 °C-treated Li₆PS₅I,Figure: _page_148_Figure_1.jpeg
WET CHEMICAL SYNTHESIS AND PROPERTIES OF ARGYRODITE SULFIDE SOLID ELECTROLYTES FOR SOLID STATE LITHIUM BATTERIES,William Richard Arnold,290 °C-treated Lithium Phosphorus Sulfur Iodide,Li₆PS₅I,Ceramic,6e-06,323.6 K (calculated from 1000/T = 3.09 K⁻¹),Heat-treated at 290 °C,290 °C-treated Li₆PS₅I,Figure: _page_148_Figure_1.jpeg
WET CHEMICAL SYNTHESIS AND PROPERTIES OF ARGYRODITE SULFIDE SOLID ELECTROLYTES FOR SOLID STATE LITHIUM BATTERIES,William Richard Arnold,290 °C-treated Lithium Phosphorus Sulfur Iodide,Li₆PS₅I,Ceramic,3e-06,313.5 K (calculated from 1000/T = 3.19 K⁻¹),Heat-treated at 290 °C,290 °C-treated Li₆PS₅I,Figure: _page_148_Figure_1.jpeg
WET CHEMICAL SYNTHESIS AND PROPERTIES OF ARGYRODITE SULFIDE SOLID ELECTROLYTES FOR SOLID STATE LITHIUM BATTERIES,William Richard Arnold,290 °C-treated Lithium Phosphorus Sulfur Iodide,Li₆PS₅I,Ceramic,1.5e-06,304.0 K (calculated from 1000/T = 3.29 K⁻¹),Heat-treated at 290 °C,290 °C-treated Li₆PS₅I,Figure: _page_148_Figure_1.jpeg
WET CHEMICAL SYNTHESIS AND PROPERTIES OF ARGYRODITE SULFIDE SOLID ELECTROLYTES FOR SOLID STATE LITHIUM BATTERIES,William Richard Arnold,Lithium Phosphorus Sulfide,Li₇PS₆,Ceramic,0.00012,30°C,Not specified,Not specified,Figure: _page_90_Figure_2.jpeg
WET CHEMICAL SYNTHESIS AND PROPERTIES OF ARGYRODITE SULFIDE SOLID ELECTROLYTES FOR SOLID STATE LITHIUM BATTERIES,William Richard Arnold,Lithium Phosphorus Sulfide,Li₇PS₆,Ceramic,0.00055,60°C,Not specified,Not specified,Figure: _page_90_Figure_2.jpeg
WET CHEMICAL SYNTHESIS AND PROPERTIES OF ARGYRODITE SULFIDE SOLID ELECTROLYTES FOR SOLID STATE LITHIUM BATTERIES,William Richard Arnold,Lithium Phosphorus Sulfide,Li₇PS₆,Ceramic,0.0017,90°C,Not specified,Not specified,Figure: _page_90_Figure_2.jpeg
WET CHEMICAL SYNTHESIS AND PROPERTIES OF ARGYRODITE SULFIDE SOLID ELECTROLYTES FOR SOLID STATE LITHIUM BATTERIES,William Richard Arnold,Lithium Phosphorus Sulfide,Li₃PS₄,Ceramic,0.00011,30°C,Not specified,Not specified,Figure: _page_90_Figure_2.jpeg
WET CHEMICAL SYNTHESIS AND PROPERTIES OF ARGYRODITE SULFIDE SOLID ELECTROLYTES FOR SOLID STATE LITHIUM BATTERIES,William Richard Arnold,Lithium Phosphorus Sulfide,Li₃PS₄,Ceramic,0.00041,60°C,Not specified,Not specified,Figure: _page_90_Figure_2.jpeg
WET CHEMICAL SYNTHESIS AND PROPERTIES OF ARGYRODITE SULFIDE SOLID ELECTROLYTES FOR SOLID STATE LITHIUM BATTERIES,William Richard Arnold,Lithium Phosphorus Sulfide,Li₃PS₄,Ceramic,0.001,90°C,Not specified,Not specified,Figure: _page_90_Figure_2.jpeg
In-Situ Plasticized LLZTO-PVDF Composite Electrolytes for High-Performance Solid-State Lithium Metal Batteries,"Xinjie Yu, Pengbo Zhai, Ning Zhao, Xiangxin Guo",Polyvinylidene fluoride/Polyvinylidene carbonate/Lithium Lanthanum Zirconate Tantalate Oxide composite solid polymer electrolyte,PFPC: LLZTO-SPE,Other,0.000425,30 °C,"In-situ plasticized, details in main text.","Composite electrolyte, containing polyvinylidene fluoride, polyvinylidene carbonate, and Li6.4La3Zr1.4Ta0.6O12 active filler.",Abstract
In-Situ Plasticized LLZTO-PVDF Composite Electrolytes for High-Performance Solid-State Lithium Metal Batteries,"Xinjie Yu, Pengbo Zhai, Ning Zhao, Xiangxin Guo",Poly(vinylene carbonate)-based Solid Polymer Electrolyte,PVC-based SPE,Polymer,0.00012,25 °C,N/A (Cited Work),N/A (Cited Work),"Introduction, reference [34]"
In-Situ Plasticized LLZTO-PVDF Composite Electrolytes for High-Performance Solid-State Lithium Metal Batteries,"Xinjie Yu, Pengbo Zhai, Ning Zhao, Xiangxin Guo",Poly(vinylidene fluoride)/Poly(vinylidene carbonate)/Lithium Lanthanum Zirconate Tantalate Oxide solid polymer electrolyte,PFPC: LLZTO-SPE,Other,0.0005,RT,In-situ polymerization.,Composite solid polymer electrolyte with a PVDF/LLZTO composite electrolyte as the active substrate and PVC/LLZTO as the in-situ plasticizer.,Introduction
In-Situ Plasticized LLZTO-PVDF Composite Electrolytes for High-Performance Solid-State Lithium Metal Batteries,"Xinjie Yu, Pengbo Zhai, Ning Zhao, Xiangxin Guo",Poly(vinylidene fluoride)-Poly(vinylene carbonate) composite electrolyte with Lithium Lanthanum Zirconate Tantalate Oxide,PFPC: 3 wt% LLZTO SPE,Other,0.000425,30 °C,"1. Synthesis of Li6.4La3Zr1.4Ta0.6O12 (LLZTO) powders via solid phase method (average particle size ~500 nm). 2. Preparation of PVDF/LiDFOB/LLZTO SPE substrate: 0.12 g LLZTO dispersed in 8 mL DMF; 1 g PVDF and 0.5 g LiDFOB dissolved in dispersion; slurry coated onto glass plate using solution pouring method; vacuum dried at 80 °C for 24 h. 3. Preparation of polymeric precursor solution: 3 wt% LLZTO (relative to 1 mL VC solution) dispersed in 1 mL Vinylene Carbonate (VC) solution; 0.144 g LiDFOB and 0.005 g Azodiisobutyronitrile (AIBN) added, stirred for 1 h. 4. In-situ polymerization: Precursor solution dropped onto PVDF/LLZTO SPE substrate; heated at 60 °C for 24 h to complete polymerization of VC.","A flexible composite solid polymer electrolyte film (~50 µm thick) with uniform distribution of components, dense internal structure, and good flexibility, formed by filling pores of PVDF/LLZTO substrate with in-situ polymerized PVC/LLZTO. LLZTO particles are ~500 nm, cubic phase.","Results, Section 3.2, text"
In-Situ Plasticized LLZTO-PVDF Composite Electrolytes for High-Performance Solid-State Lithium Metal Batteries,"Xinjie Yu, Pengbo Zhai, Ning Zhao, Xiangxin Guo",Poly(vinylidene fluoride)-Poly(vinylene carbonate) composite electrolyte,PFPC SPE,Other,0.000182,30 °C,"1. Preparation of PVDF/LiDFOB SPE substrate: 1 g PVDF and 0.5 g LiDFOB dissolved in 8 mL DMF; slurry coated onto glass plate; vacuum dried at 80 °C for 24 h. 2. Preparation of polymeric precursor solution: 1 mL Vinylene Carbonate (VC) solution; 0.144 g LiDFOB and 0.005 g Azodiisobutyronitrile (AIBN) added, stirred for 1 h. 3. In-situ polymerization: Precursor solution dropped onto PVDF/LiDFOB SPE substrate; heated at 60 °C for 24 h to complete polymerization of VC.",A composite solid polymer electrolyte formed by filling pores of PVDF substrate with in-situ polymerized PVC. Has a loose structure with more voids compared to LLZTO-containing counterparts.,"Results, Section 3.2, text and Figure 3b"
In-Situ Plasticized LLZTO-PVDF Composite Electrolytes for High-Performance Solid-State Lithium Metal Batteries,"Xinjie Yu, Pengbo Zhai, Ning Zhao, Xiangxin Guo",Poly(vinylidene fluoride)-Poly(vinylene carbonate) composite electrolyte with Lithium Lanthanum Zirconate Tantalate Oxide,PFPC: 1 wt% LLZTO SPE,Other,0.0002,30 °C,"1. Synthesis of Li6.4La3Zr1.4Ta0.6O12 (LLZTO) powders via solid phase method (average particle size ~500 nm). 2. Preparation of PVDF/LiDFOB/LLZTO SPE substrate: 0.12 g LLZTO dispersed in 8 mL DMF; 1 g PVDF and 0.5 g LiDFOB dissolved in dispersion; slurry coated onto glass plate using solution pouring method; vacuum dried at 80 °C for 24 h. 3. Preparation of polymeric precursor solution: 1 wt% LLZTO (relative to 1 mL VC solution) dispersed in 1 mL Vinylene Carbonate (VC) solution; 0.144 g LiDFOB and 0.005 g Azodiisobutyronitrile (AIBN) added, stirred for 1 h. 4. In-situ polymerization: Precursor solution dropped onto PVDF/LLZTO SPE substrate; heated at 60 °C for 24 h to complete polymerization of VC.","A flexible composite solid polymer electrolyte film formed by filling pores of PVDF/LLZTO substrate with in-situ polymerized PVC/LLZTO. LLZTO particles are ~500 nm, cubic phase.","Figure 3b, plot digitization"
In-Situ Plasticized LLZTO-PVDF Composite Electrolytes for High-Performance Solid-State Lithium Metal Batteries,"Xinjie Yu, Pengbo Zhai, Ning Zhao, Xiangxin Guo",Poly(vinylidene fluoride)-Poly(vinylene carbonate) composite electrolyte with Lithium Lanthanum Zirconate Tantalate Oxide,PFPC: 3 wt% LLZTO SPE,Other,0.000398,30 °C,"1. Synthesis of Li6.4La3Zr1.4Ta0.6O12 (LLZTO) powders via solid phase method (average particle size ~500 nm). 2. Preparation of PVDF/LiDFOB/LLZTO SPE substrate: 0.12 g LLZTO dispersed in 8 mL DMF; 1 g PVDF and 0.5 g LiDFOB dissolved in dispersion; slurry coated onto glass plate using solution pouring method; vacuum dried at 80 °C for 24 h. 3. Preparation of polymeric precursor solution: 3 wt% LLZTO (relative to 1 mL VC solution) dispersed in 1 mL Vinylene Carbonate (VC) solution; 0.144 g LiDFOB and 0.005 g Azodiisobutyronitrile (AIBN) added, stirred for 1 h. 4. In-situ polymerization: Precursor solution dropped onto PVDF/LLZTO SPE substrate; heated at 60 °C for 24 h to complete polymerization of VC.","A flexible composite solid polymer electrolyte film formed by filling pores of PVDF/LLZTO substrate with in-situ polymerized PVC/LLZTO. LLZTO particles are ~500 nm, cubic phase.","Figure 3b, plot digitization"
In-Situ Plasticized LLZTO-PVDF Composite Electrolytes for High-Performance Solid-State Lithium Metal Batteries,"Xinjie Yu, Pengbo Zhai, Ning Zhao, Xiangxin Guo",Poly(vinylidene fluoride)-Poly(vinylene carbonate) composite electrolyte with Lithium Lanthanum Zirconate Tantalate Oxide,PFPC: 5 wt% LLZTO SPE,Other,0.00025,30 °C,"1. Synthesis of Li6.4La3Zr1.4Ta0.6O12 (LLZTO) powders via solid phase method (average particle size ~500 nm). 2. Preparation of PVDF/LiDFOB/LLZTO SPE substrate: 0.12 g LLZTO dispersed in 8 mL DMF; 1 g PVDF and 0.5 g LiDFOB dissolved in dispersion; slurry coated onto glass plate using solution pouring method; vacuum dried at 80 °C for 24 h. 3. Preparation of polymeric precursor solution: 5 wt% LLZTO (relative to 1 mL VC solution) dispersed in 1 mL Vinylene Carbonate (VC) solution; 0.144 g LiDFOB and 0.005 g Azodiisobutyronitrile (AIBN) added, stirred for 1 h. 4. In-situ polymerization: Precursor solution dropped onto PVDF/LLZTO SPE substrate; heated at 60 °C for 24 h to complete polymerization of VC.","A flexible composite solid polymer electrolyte film formed by filling pores of PVDF/LLZTO substrate with in-situ polymerized PVC/LLZTO. LLZTO particles are ~500 nm, cubic phase.","Figure 3b, plot digitization"
In-Situ Plasticized LLZTO-PVDF Composite Electrolytes for High-Performance Solid-State Lithium Metal Batteries,"Xinjie Yu, Pengbo Zhai, Ning Zhao, Xiangxin Guo",Poly(vinylidene fluoride)-Poly(vinylene carbonate) composite electrolyte with Lithium Lanthanum Zirconate Tantalate Oxide,PFPC: 3 wt% LLZTO SPE,Other,0.000425,30 °C,Fabricated via in situ polymerization. The introduction of VC and LLZTO filled holes in PVDF SPE.,"A novel hybrid composite solid polymer electrolyte formed via in situ polymerization, with improved ionic conductivity. Contains PVDF, PVC, and 3 wt% LLZTO filler.",Conclusions
Integrated Design of a Functional Composite Electrolyte and Cathode for All-Solid-State Li Metal Batteries,"Zhenghang Zhang, Rongzheng Fan, Saifang Huang, Jie Zhao, Yudong Zhang, Weiji Dai, Cuijiao Zhao, Xin Song, Peng Cao",Polyvinylidene Fluoride Lithium bis(fluorosulfonyl)imide Lithium Lanthanum Zirconate Niobate Tantalate Oxide composite,PL1@L,Other,3.98,RT,"LLZNTO garnet powder, PVDF, and LiFSI added to DMF solvent. LLZNTO 10 wt% of the PVDFLiFSI electrolyte (molar ratio VDF/Li+ = 11:1). Magnetic stirring at 55 °C for 8 h. Slurry poured into a round glass mold, vacuum dried at 55 °C for 12 h, cooled to room temperature.",Hybrid electrolyte membrane with LLZNTO (cubic garnet Li6.5La3Zr1.5Nb0.4Ta0.1O12) as filler. PVDF phase amorphous. Thickness ~60 µm.,"Main Text, Section 3.2, Paragraph 1"
Integrated Design of a Functional Composite Electrolyte and Cathode for All-Solid-State Li Metal Batteries,"Zhenghang Zhang, Rongzheng Fan, Saifang Huang, Jie Zhao, Yudong Zhang, Weiji Dai, Cuijiao Zhao, Xin Song, Peng Cao",Polyethylene Oxide Lithium bis(trifluoromethanesulfonyl)imide Lithium Lanthanum Zirconate Niobate Tantalate Oxide composite,PL2@L,Other,3.6,RT,"LLZNTO powder and PEOLiTFSI electrolyte prepared with 10 wt% LLZNTO and molar ratio EO/Li+ = 8:1. Slurry dropped into a Teflon mold, dried overnight at 55 °C.","Hybrid electrolyte membrane with LLZNTO (cubic garnet Li6.5La3Zr1.5Nb0.4Ta0.1O12) as filler. PEO in non-crystalline state in hybrid electrolyte, endothermic peak at 46.55 °C. Thickness ~180 µm.","Main Text, Section 3.2, Paragraph 1"
Integrated Design of a Functional Composite Electrolyte and Cathode for All-Solid-State Li Metal Batteries,"Zhenghang Zhang, Rongzheng Fan, Saifang Huang, Jie Zhao, Yudong Zhang, Weiji Dai, Cuijiao Zhao, Xin Song, Peng Cao",Double-layer Polyvinylidene Fluoride Lithium bis(fluorosulfonyl)imide Lithium Lanthanum Zirconate Niobate Tantalate Oxide / Polyethylene Oxide Lithium bis(trifluoromethanesulfonyl)imide Lithium Lanthanum Zirconate Niobate Tantalate Oxide composite,DL@L,Other,4.08,RT,"Repetitive slurry casting–drying method on a round glass mold. PL1@L slurry cast first and dried, then PL2@L slurry cast on top and dried.",Double-layer inorganic-polymer hybrid electrolyte membrane composed of PL1@L (~40 µm) and PL2@L (~40 µm). Total thickness ~80 µm. No endothermic peak observed.,"Main Text, Section 3.2, Paragraph 1"
Integrated Design of a Functional Composite Electrolyte and Cathode for All-Solid-State Li Metal Batteries,"Zhenghang Zhang, Rongzheng Fan, Saifang Huang, Jie Zhao, Yudong Zhang, Weiji Dai, Cuijiao Zhao, Xin Song, Peng Cao",Polyethylene Oxide Lithium bis(trifluoromethanesulfonyl)imide,PEOLiTFSI,Polymer,1.0,RT,N/A (Cited Work),Pure PEO-LiTFSI polymer electrolyte (cited for comparison).,"Main Text, Section 3.2, Paragraph 1"
"Recent Advances in All-Solid-State Lithium–Oxygen Batteries: Challenges, Strategies, Future","Sara Pakseresht, Mustafa Celik, Aslihan Guler, Ahmed Waleed Majeed Al-Ogaili, Tanja Kallio",NASICON and LISICON type solid-state electrolytes,"NASICON, LISICON",Ceramic,1.0,RT,N/A (Cited Work),N/A (Cited Work),Table 1
"Recent Advances in All-Solid-State Lithium–Oxygen Batteries: Challenges, Strategies, Future","Sara Pakseresht, Mustafa Celik, Aslihan Guler, Ahmed Waleed Majeed Al-Ogaili, Tanja Kallio",Garnet type solid-state electrolytes,Garnet,Ceramic,1.0,RT,N/A (Cited Work),N/A (Cited Work),Table 1
"Recent Advances in All-Solid-State Lithium–Oxygen Batteries: Challenges, Strategies, Future","Sara Pakseresht, Mustafa Celik, Aslihan Guler, Ahmed Waleed Majeed Al-Ogaili, Tanja Kallio",Perovskite type solid-state electrolytes,Perovskite,Ceramic,1.0,RT,N/A (Cited Work),N/A (Cited Work),Table 1
"Recent Advances in All-Solid-State Lithium–Oxygen Batteries: Challenges, Strategies, Future","Sara Pakseresht, Mustafa Celik, Aslihan Guler, Ahmed Waleed Majeed Al-Ogaili, Tanja Kallio",Sulfide-based solid-state electrolytes,"Thio-LISICON, Li2S-MxSy",Ceramic,1.0,RT,N/A (Cited Work),N/A (Cited Work),Table 1
"Recent Advances in All-Solid-State Lithium–Oxygen Batteries: Challenges, Strategies, Future","Sara Pakseresht, Mustafa Celik, Aslihan Guler, Ahmed Waleed Majeed Al-Ogaili, Tanja Kallio",Anti-perovskite type solid-state electrolytes,Anti-perovskite,Ceramic,1.0,RT,N/A (Cited Work),N/A (Cited Work),Table 1
"Recent Advances in All-Solid-State Lithium–Oxygen Batteries: Challenges, Strategies, Future","Sara Pakseresht, Mustafa Celik, Aslihan Guler, Ahmed Waleed Majeed Al-Ogaili, Tanja Kallio",Lithium Phosphorus Oxynitride,LiPON,Ceramic,1.0,RT,N/A (Cited Work),N/A (Cited Work),Table 1
"Recent Advances in All-Solid-State Lithium–Oxygen Batteries: Challenges, Strategies, Future","Sara Pakseresht, Mustafa Celik, Aslihan Guler, Ahmed Waleed Majeed Al-Ogaili, Tanja Kallio",Lithium Aluminum Titanium Phosphate,LATP,Ceramic,1.0,Ambient temperature,N/A (Cited Work),N/A (Cited Work),"Section 2.2, Inorganic electrolytes subsection, paragraph 2"
"Recent Advances in All-Solid-State Lithium–Oxygen Batteries: Challenges, Strategies, Future","Sara Pakseresht, Mustafa Celik, Aslihan Guler, Ahmed Waleed Majeed Al-Ogaili, Tanja Kallio",Lithium Aluminum Germanium Phosphate,LAGP,Ceramic,2.4,RT,N/A (Cited Work),N/A (Cited Work),"Section 2.2, Inorganic electrolytes subsection, paragraph 2"
"Recent Advances in All-Solid-State Lithium–Oxygen Batteries: Challenges, Strategies, Future","Sara Pakseresht, Mustafa Celik, Aslihan Guler, Ahmed Waleed Majeed Al-Ogaili, Tanja Kallio",Lithium Lanthanum Zirconate Oxide,LLZO,Ceramic,7.74,RT,N/A (Cited Work),Plate-like,"Section 2.2, Inorganic electrolytes subsection, paragraph 3 (ref [106])"
"Recent Advances in All-Solid-State Lithium–Oxygen Batteries: Challenges, Strategies, Future","Sara Pakseresht, Mustafa Celik, Aslihan Guler, Ahmed Waleed Majeed Al-Ogaili, Tanja Kallio",Lithium Lanthanum Zirconate Tantalate Oxide,LLZTO,Ceramic,1.0,RT,N/A (Cited Work),N/A (Cited Work),"Section 2.2, Inorganic electrolytes subsection, paragraph 3 (ref [101])"
"Recent Advances in All-Solid-State Lithium–Oxygen Batteries: Challenges, Strategies, Future","Sara Pakseresht, Mustafa Celik, Aslihan Guler, Ahmed Waleed Majeed Al-Ogaili, Tanja Kallio",Lithium Gallium Lanthanum Zirconate Oxide,LLZGO,Ceramic,2.06,RT,N/A (Cited Work),N/A (Cited Work),"Section 2.2, Inorganic electrolytes subsection, paragraph 3 (ref [107])"
"Recent Advances in All-Solid-State Lithium–Oxygen Batteries: Challenges, Strategies, Future","Sara Pakseresht, Mustafa Celik, Aslihan Guler, Ahmed Waleed Majeed Al-Ogaili, Tanja Kallio",Lithium Strontium Tantalate Zirconate Oxide,LSTZ,Ceramic,2.7,RT,N/A (Cited Work),N/A (Cited Work),"Section 2.2, Inorganic electrolytes subsection, paragraph 4 (ref [84,115])"
"Recent Advances in All-Solid-State Lithium–Oxygen Batteries: Challenges, Strategies, Future","Sara Pakseresht, Mustafa Celik, Aslihan Guler, Ahmed Waleed Majeed Al-Ogaili, Tanja Kallio",Lithium Lanthanum Titanate Oxide,LLTO,Ceramic,1.4,RT,N/A (Cited Work),N/A (Cited Work),"Section 2.2, Inorganic electrolytes subsection, paragraph 4 (ref [84,115])"
"Recent Advances in All-Solid-State Lithium–Oxygen Batteries: Challenges, Strategies, Future","Sara Pakseresht, Mustafa Celik, Aslihan Guler, Ahmed Waleed Majeed Al-Ogaili, Tanja Kallio",Perovskite-type solid-state electrolytes,,Ceramic,1.0,RT,N/A (Cited Work),N/A (Cited Work),"Section 2.2, Inorganic electrolytes subsection, paragraph 4"
"Recent Advances in All-Solid-State Lithium–Oxygen Batteries: Challenges, Strategies, Future","Sara Pakseresht, Mustafa Celik, Aslihan Guler, Ahmed Waleed Majeed Al-Ogaili, Tanja Kallio",Anti-perovskite solid electrolyte,,Ceramic,1.0,Ambient temperature,N/A (Cited Work),N/A (Cited Work),"Section 2.2, Inorganic electrolytes subsection, paragraph 6 (ref [123,124])"
"Recent Advances in All-Solid-State Lithium–Oxygen Batteries: Challenges, Strategies, Future","Sara Pakseresht, Mustafa Celik, Aslihan Guler, Ahmed Waleed Majeed Al-Ogaili, Tanja Kallio",Polyethylene oxide,PEO,Polymer,1.0,Ambient temperatures,N/A (Cited Work),Poor mechanical strength and low ionic conductivity due to restricted chain motion and high crystalline phase.,"Section 2.2, Organic electrolytes subsection, PEO paragraph (Ref 145)"
"Recent Advances in All-Solid-State Lithium–Oxygen Batteries: Challenges, Strategies, Future","Sara Pakseresht, Mustafa Celik, Aslihan Guler, Ahmed Waleed Majeed Al-Ogaili, Tanja Kallio",Polyethylene oxide based composite electrolyte with Ta-doped Lithium Lanthanum Zirconate Oxide and Ethylene Carbonate,P(EO)15LiTFSI/EC/LLZTO,Other,1.43,Room temperature,N/A (Cited Work),"Oligomers with ether oxygen chains for Li+ conduction, EC disrupts PEO chain expanding amorphous phase.","Section 2.2, Organic electrolytes subsection, PEO paragraph (Ref 150)"
"Recent Advances in All-Solid-State Lithium–Oxygen Batteries: Challenges, Strategies, Future","Sara Pakseresht, Mustafa Celik, Aslihan Guler, Ahmed Waleed Majeed Al-Ogaili, Tanja Kallio",Polyvinyl alcohol / Polyacrylonitrile / Lithium bis(trifluoromethanesulfonyl)imide / Lithium Aluminum Titanium Phosphate / Succinonitrile composite,PVA/PAN/LiTFSI/LATP/SN,Other,1.13,Room temperature,N/A (Cited Work),N/A (Cited Work),"Section 2.2, Organic electrolytes subsection, PAN paragraph (Ref 140)"
