Repository: bhattadeb34/FACT_Data_Extraction_Scientific_Papers

File: master_conductivity_data.csv (part 27 of 52)
paper_title,paper_authors,full_name,acronym,material_class,ionic_conductivity_S_per_cm,temperature,processing_method,material_description,source_location
"Recent Advances in All-Solid-State Lithium–Oxygen Batteries: Challenges, Strategies, Future","Sara Pakseresht, Mustafa Celik, Aslihan Guler, Ahmed Waleed Majeed Al-Ogaili, Tanja Kallio",Polyacrylonitrile coated Lithium Lanthanum Zirconium Tantalum Oxide,PAN-LLZTO,Other,1.1,RT,N/A (Cited Work),"Thin film coating of PAN on LLZTO particles (average size ~100 nm), uniform polymer coating enveloped and interconnected particles.","Section 2.2, Organic electrolytes subsection, PAN paragraph (Ref 141)"
"Recent Advances in All-Solid-State Lithium–Oxygen Batteries: Challenges, Strategies, Future","Sara Pakseresht, Mustafa Celik, Aslihan Guler, Ahmed Waleed Majeed Al-Ogaili, Tanja Kallio",Lithium Lanthanum Zirconium Tantalum Oxide / Succinonitrile / Lithium bis(trifluoromethanesulfonyl)imide / Poly(vinylidene fluoride-co-hexafluoropropylene) composite,LLZTO-SN/LiTFSI/PVDF-HFP,Other,1.0,Room temperature,N/A (Cited Work),High-shear garnet oxide electrolyte LLZTO and non-ionic and high polarity solid organic plastic crystalline succinonitrile (SN); PVDF-HFP as an additive.,"Section 2.2, Composite Electrolytes subsection, paragraph 2 (ref [181])"
"Recent Advances in All-Solid-State Lithium–Oxygen Batteries: Challenges, Strategies, Future","Sara Pakseresht, Mustafa Celik, Aslihan Guler, Ahmed Waleed Majeed Al-Ogaili, Tanja Kallio",Porous Solid-State Electrolyte / Gel Polymer Electrolyte composite,PSSE/GPE,Other,1.06,RT,N/A (Cited Work),"3D porous garnet microstructure electrolytes with a GPE; PMMA nanospheres utilized as scaffolds to form pores; LLZTO as ceramic, PVDF-HFP as gel polymer electrolyte, LiClO4 as salt.","Section 2.2, Composite Electrolytes subsection, paragraph 5 (ref [185])"
"Recent Advances in All-Solid-State Lithium–Oxygen Batteries: Challenges, Strategies, Future","Sara Pakseresht, Mustafa Celik, Aslihan Guler, Ahmed Waleed Majeed Al-Ogaili, Tanja Kallio",Gel Polymer Electrolyte,GPE,Other,3.48,RT,N/A (Cited Work),"PVDF-HFP served as the gel polymer electrolyte, and LiClO4 was employed as the salt.","Section 2.2, Composite Electrolytes subsection, paragraph 5 (ref [185])"
"Recent Advances in All-Solid-State Lithium–Oxygen Batteries: Challenges, Strategies, Future","Sara Pakseresht, Mustafa Celik, Aslihan Guler, Ahmed Waleed Majeed Al-Ogaili, Tanja Kallio",Lithium Lanthanum Zirconium Tantalum Oxide ceramic electrolyte,LLZTO,Ceramic,2.0,RT,N/A (Cited Work),N/A (Cited Work),"Section 2.2, Composite Electrolytes subsection, paragraph 5 (ref [185])"
"Recent Advances in All-Solid-State Lithium–Oxygen Batteries: Challenges, Strategies, Future","Sara Pakseresht, Mustafa Celik, Aslihan Guler, Ahmed Waleed Majeed Al-Ogaili, Tanja Kallio",Lithium Aluminum Titanium Phosphate,LATP,Ceramic,7.0,RT,N/A (Cited Work),N/A (Cited Work),"Table 2, Row 1 (ref [189])"
"Recent Advances in All-Solid-State Lithium–Oxygen Batteries: Challenges, Strategies, Future","Sara Pakseresht, Mustafa Celik, Aslihan Guler, Ahmed Waleed Majeed Al-Ogaili, Tanja Kallio",Lithium Aluminum Titanium Phosphate,LATP,Ceramic,0.71,RT,N/A (Cited Work),N/A (Cited Work),"Table 2, Row 2 (ref [190])"
"Recent Advances in All-Solid-State Lithium–Oxygen Batteries: Challenges, Strategies, Future","Sara Pakseresht, Mustafa Celik, Aslihan Guler, Ahmed Waleed Majeed Al-Ogaili, Tanja Kallio",Lithium Aluminum Titanium Phosphate,LATP,Ceramic,5.23,RT,N/A (Cited Work),N/A (Cited Work),"Table 2, Row 4 (ref [192])"
"Recent Advances in All-Solid-State Lithium–Oxygen Batteries: Challenges, Strategies, Future","Sara Pakseresht, Mustafa Celik, Aslihan Guler, Ahmed Waleed Majeed Al-Ogaili, Tanja Kallio",Lithium Aluminum Germanium Phosphate,LAGP,Ceramic,3.9,RT,N/A (Cited Work),N/A (Cited Work),"Table 2, Row 5 (ref [182])"
"Recent Advances in All-Solid-State Lithium–Oxygen Batteries: Challenges, Strategies, Future","Sara Pakseresht, Mustafa Celik, Aslihan Guler, Ahmed Waleed Majeed Al-Ogaili, Tanja Kallio",Lithium Aluminum Germanium Phosphate,LAGP,Ceramic,2.0,RT,N/A (Cited Work),N/A (Cited Work),"Table 2, Row 6 (ref [40])"
"Recent Advances in All-Solid-State Lithium–Oxygen Batteries: Challenges, Strategies, Future","Sara Pakseresht, Mustafa Celik, Aslihan Guler, Ahmed Waleed Majeed Al-Ogaili, Tanja Kallio",Lithium Aluminum Germanium Phosphate,LAGP,Ceramic,4.5,RT,N/A (Cited Work),N/A (Cited Work),"Table 2, Row 7 (ref [193])"
"Recent Advances in All-Solid-State Lithium–Oxygen Batteries: Challenges, Strategies, Future","Sara Pakseresht, Mustafa Celik, Aslihan Guler, Ahmed Waleed Majeed Al-Ogaili, Tanja Kallio",Lithium Aluminum Germanium Phosphate / Lithium Indium Chloride composite,LAGP/Li3InCl6,Other,13.0,RT,N/A (Cited Work),N/A (Cited Work),"Table 2, Row 9 (ref [184])"
"Recent Advances in All-Solid-State Lithium–Oxygen Batteries: Challenges, Strategies, Future","Sara Pakseresht, Mustafa Celik, Aslihan Guler, Ahmed Waleed Majeed Al-Ogaili, Tanja Kallio",Aluminum-doped Lithium Lanthanum Titanate Oxide / Poly(vinylidene fluoride-hexafluoropropylene) composite,Al-doped LLTO/PVDF-HFP,Other,3.17,RT,N/A (Cited Work),N/A (Cited Work),"Table 2, Row 10 (ref [115])"
"Recent Advances in All-Solid-State Lithium–Oxygen Batteries: Challenges, Strategies, Future","Sara Pakseresht, Mustafa Celik, Aslihan Guler, Ahmed Waleed Majeed Al-Ogaili, Tanja Kallio",Lithium Lanthanum Zirconium Tantalum Oxide with Poly(propylene carbonate) and Lithium bis(trifluoromethanesulfonyl)imide,LLZTO/PPC:LiTFSI,Other,16.0,RT,N/A (Cited Work),N/A (Cited Work),"Table 2, Row 11 (ref [195])"
"Recent Advances in All-Solid-State Lithium–Oxygen Batteries: Challenges, Strategies, Future","Sara Pakseresht, Mustafa Celik, Aslihan Guler, Ahmed Waleed Majeed Al-Ogaili, Tanja Kallio",Lithium Lanthanum Zirconium Tantalum Oxide,LLZTO,Ceramic,16.0,RT,N/A (Cited Work),N/A (Cited Work),"Table 2, Row 12 (ref [196])"
"Recent Advances in All-Solid-State Lithium–Oxygen Batteries: Challenges, Strategies, Future","Sara Pakseresht, Mustafa Celik, Aslihan Guler, Ahmed Waleed Majeed Al-Ogaili, Tanja Kallio",Lithium-ion-exchanged Zeolite X membrane,LiXZM,Ceramic,2.67,RT,N/A (Cited Work),N/A (Cited Work),"Table 2, Row 14 (ref [41])"
"Recent Advances in All-Solid-State Lithium–Oxygen Batteries: Challenges, Strategies, Future","Sara Pakseresht, Mustafa Celik, Aslihan Guler, Ahmed Waleed Majeed Al-Ogaili, Tanja Kallio",Poly(methyl methacrylate) with Lithium bis(trifluoromethanesulfonyl)imide,PMMA/LiTFSI,Polymer,2.5,RT,N/A (Cited Work),N/A (Cited Work),"Table 2, Row 15 (ref [198])"
"Recent Advances in All-Solid-State Lithium–Oxygen Batteries: Challenges, Strategies, Future","Sara Pakseresht, Mustafa Celik, Aslihan Guler, Ahmed Waleed Majeed Al-Ogaili, Tanja Kallio",Polyimide with Lithium bis(trifluoromethanesulfonyl)imide,Polyimide/LiTFSI,Polymer,0.44,RT,N/A (Cited Work),N/A (Cited Work),"Table 2, Row 16 (ref [199])"
"Recent Advances in All-Solid-State Lithium–Oxygen Batteries: Challenges, Strategies, Future","Sara Pakseresht, Mustafa Celik, Aslihan Guler, Ahmed Waleed Majeed Al-Ogaili, Tanja Kallio",Succinonitrile / Lithium bis(trifluoromethanesulfonyl)imide / Poly(vinylidene fluoride-hexafluoropropylene) / Butylated Hydroxytoluene composite,SN/LiTFSI/P(VDF-HFP)/BHT,Other,3.87,RT,N/A (Cited Work),N/A (Cited Work),"Table 2, Row 17 (ref [200])"
"Recent Advances in All-Solid-State Lithium–Oxygen Batteries: Challenges, Strategies, Future","Sara Pakseresht, Mustafa Celik, Aslihan Guler, Ahmed Waleed Majeed Al-Ogaili, Tanja Kallio",Poly(vinylidene fluoride-hexafluoropropylene) with Lithium bis(fluorosulfonyl)imide,P(VDF-HFP)/LiFSI,Polymer,0.79,RT,N/A (Cited Work),N/A (Cited Work),"Table 2, Row 20 (ref [203])"
"Recent Advances in All-Solid-State Lithium–Oxygen Batteries: Challenges, Strategies, Future","Sara Pakseresht, Mustafa Celik, Aslihan Guler, Ahmed Waleed Majeed Al-Ogaili, Tanja Kallio",Lithium Lanthanum Zirconium Tantalum Oxide / Succinonitrile composite with Lithium bis(trifluoromethanesulfonyl)imide,LLZTO/SN/LiTFSI,Other,2.73,RT,N/A (Cited Work),N/A (Cited Work),"Table 2, Row 21 (ref [181])"
"Recent Advances in All-Solid-State Lithium–Oxygen Batteries: Challenges, Strategies, Future","Sara Pakseresht, Mustafa Celik, Aslihan Guler, Ahmed Waleed Majeed Al-Ogaili, Tanja Kallio",Lithium Lanthanum Zirconate Oxide / Polystyrene composite with Lithium bis(trifluoromethanesulfonyl)imide,LLZO/PS/LiTFSI,Other,9.2,RT,N/A (Cited Work),N/A (Cited Work),"Table 2, Row 22 (ref [177])"
"Recent Advances in All-Solid-State Lithium–Oxygen Batteries: Challenges, Strategies, Future","Sara Pakseresht, Mustafa Celik, Aslihan Guler, Ahmed Waleed Majeed Al-Ogaili, Tanja Kallio",Lithium Aluminum Germanium Phosphate / Poly(methyl methacrylate-co-styrene) composite with Lithium bis(trifluoromethanesulfonyl)imide,LAGP/PMS/LiTFSI,Other,3.2,RT,N/A (Cited Work),N/A (Cited Work),"Table 2, Row 23 (ref [204])"
"Recent Advances in All-Solid-State Lithium–Oxygen Batteries: Challenges, Strategies, Future","Sara Pakseresht, Mustafa Celik, Aslihan Guler, Ahmed Waleed Majeed Al-Ogaili, Tanja Kallio",Poly(vinylidene fluoride-hexafluoropropylene) / Titanium Aluminum Carbide composite with Lithium bis(trifluoromethanesulfonyl)imide,PVDF-HFP/Ti3AlC2/LiTFSI,Other,5.45,RT,N/A (Cited Work),N/A (Cited Work),"Table 2, Row 24 (ref [205])"
"Recent Advances in All-Solid-State Lithium–Oxygen Batteries: Challenges, Strategies, Future","Sara Pakseresht, Mustafa Celik, Aslihan Guler, Ahmed Waleed Majeed Al-Ogaili, Tanja Kallio",Silicon dioxide / Polyisobutylene composite with Lithium bis(trifluoromethanesulfonyl)imide,SiO2/PIB/LiTFSI,Other,9.1,RT,N/A (Cited Work),N/A (Cited Work),"Table 2, Row 25 (ref [206])"
"Recent Advances in All-Solid-State Lithium–Oxygen Batteries: Challenges, Strategies, Future","Sara Pakseresht, Mustafa Celik, Aslihan Guler, Ahmed Waleed Majeed Al-Ogaili, Tanja Kallio",Poly(vinylidene fluoride-hexafluoropropylene) / Silicon dioxide composite with Lithium bis(trifluoromethanesulfonyl)imide,PVDF-HFP/SiO2/LiTFSI,Other,9.3,RT,N/A (Cited Work),N/A (Cited Work),"Table 2, Row 26 (ref [207])"
"Recent Advances in All-Solid-State Lithium–Oxygen Batteries: Challenges, Strategies, Future","Sara Pakseresht, Mustafa Celik, Aslihan Guler, Ahmed Waleed Majeed Al-Ogaili, Tanja Kallio",Polyethylene oxide,PEO,Polymer,1.0,25 °C,N/A (Cited Work),"Pure PEO system, from Arrhenius plot.","Figure 7b, plot digitization"
"Recent Advances in All-Solid-State Lithium–Oxygen Batteries: Challenges, Strategies, Future","Sara Pakseresht, Mustafa Celik, Aslihan Guler, Ahmed Waleed Majeed Al-Ogaili, Tanja Kallio",Polyethylene oxide with Lithium bis(trifluoromethanesulfonyl)imide,P(EO)15LiTFSI,Polymer,1.0,25 °C,N/A (Cited Work),"PEO with LiTFSI salt, from Arrhenius plot.","Figure 7b, plot digitization"
"Recent Advances in All-Solid-State Lithium–Oxygen Batteries: Challenges, Strategies, Future","Sara Pakseresht, Mustafa Celik, Aslihan Guler, Ahmed Waleed Majeed Al-Ogaili, Tanja Kallio",Polyethylene oxide / Lithium bis(trifluoromethanesulfonyl)imide / Lithium Lanthanum Zirconium Tantalum Oxide composite,P(EO)15LiTFSI/LLZTO,Other,1.0,25 °C,N/A (Cited Work),"PEO-based composite electrolyte, from Arrhenius plot.","Figure 7b, plot digitization"
"Recent Advances in All-Solid-State Lithium–Oxygen Batteries: Challenges, Strategies, Future","Sara Pakseresht, Mustafa Celik, Aslihan Guler, Ahmed Waleed Majeed Al-Ogaili, Tanja Kallio",Polyethylene oxide / Lithium bis(trifluoromethanesulfonyl)imide / Ethylene Carbonate composite,P(EO)15LiTFSI/EC,Other,1.0,25 °C,N/A (Cited Work),"PEO-based composite electrolyte, from Arrhenius plot.","Figure 7b, plot digitization"
Solid Electrolytes Based on NASICON-Structured Phosphates for Lithium Metal Batteries,"Irina Stenina, Svetlana Novikova, Daria Voropaeva, Andrey Yaroslavtsev",Sulfide materials,,Other,0.01,room temperature,N/A (Cited Work),N/A (Cited Work),"Abstract, cited [9]"
Solid Electrolytes Based on NASICON-Structured Phosphates for Lithium Metal Batteries,"Irina Stenina, Svetlana Novikova, Daria Voropaeva, Andrey Yaroslavtsev",Lithium Titanium Phosphate,LiTi2(PO4)3,Ceramic,1e-07,room temperature,N/A (General statement),N/A (General statement),Section 3.1
Solid Electrolytes Based on NASICON-Structured Phosphates for Lithium Metal Batteries,"Irina Stenina, Svetlana Novikova, Daria Voropaeva, Andrey Yaroslavtsev",Lithium Chromium Titanium Phosphate,Li(1+x)Cr(x)Ti(2-x)(PO4)3,Ceramic,0.0001,RT,"N/A (Cited Work, general statement about doping)","N/A (Cited Work, general statement about doping)","Section 3.1, cited [25,41,42]"
Solid Electrolytes Based on NASICON-Structured Phosphates for Lithium Metal Batteries,"Irina Stenina, Svetlana Novikova, Daria Voropaeva, Andrey Yaroslavtsev",Lithium Chromium Titanium Phosphate,Li(1+x)Cr(x)Ti(2-x)(PO4)3,Ceramic,0.001,room temperature,N/A (Cited Work),N/A (Cited Work),"Section 3.1, cited [25]"
Solid Electrolytes Based on NASICON-Structured Phosphates for Lithium Metal Batteries,"Irina Stenina, Svetlana Novikova, Daria Voropaeva, Andrey Yaroslavtsev",Lithium Aluminum Titanium Phosphate,LATP,Ceramic,0.0007,25 0C,N/A (Cited Work),Optimal aluminum content,"Section 3.1, cited [52,54]"
Solid Electrolytes Based on NASICON-Structured Phosphates for Lithium Metal Batteries,"Irina Stenina, Svetlana Novikova, Daria Voropaeva, Andrey Yaroslavtsev",Lithium Titanium Phosphate-Lithium Borate system,LiTi2(PO4)3-0.2Li3BO3,Ceramic,0.0003,25 0C,N/A (Cited Work),N/A (Cited Work),"Section 3.1, cited [60]"
Solid Electrolytes Based on NASICON-Structured Phosphates for Lithium Metal Batteries,"Irina Stenina, Svetlana Novikova, Daria Voropaeva, Andrey Yaroslavtsev",Lithium Aluminum Germanium Phosphate,LAGP,Ceramic,0.0001,room temperature,N/A (Cited Work),N/A (Cited Work),"Section 3.2, cited [62–65]"
Solid Electrolytes Based on NASICON-Structured Phosphates for Lithium Metal Batteries,"Irina Stenina, Svetlana Novikova, Daria Voropaeva, Andrey Yaroslavtsev",Lithium Aluminum Germanium Phosphate,Li1.5Al0.5Ge1.5(PO4)3,Ceramic,0.001,room temperature,N/A (Cited Work),Bulk conductivity. N/A (Cited Work),"Section 3.2, cited [35]"
Solid Electrolytes Based on NASICON-Structured Phosphates for Lithium Metal Batteries,"Irina Stenina, Svetlana Novikova, Daria Voropaeva, Andrey Yaroslavtsev",Lithium Zirconium Phosphate,LiZr2(PO4)3,Ceramic,3e-06,room temperature,N/A (General statement),N/A (General statement),Section 3.3
Solid Electrolytes Based on NASICON-Structured Phosphates for Lithium Metal Batteries,"Irina Stenina, Svetlana Novikova, Daria Voropaeva, Andrey Yaroslavtsev",Lithium Aluminum Germanium Phosphate glass-ceramic,LAGP,Ceramic,0.00422,room temperature,Melt-quenching with subsequent crystallization. N/A (Cited Work),Melt-hardened glass-ceramic. N/A (Cited Work),"Section 3.4, cited [80]"
Solid Electrolytes Based on NASICON-Structured Phosphates for Lithium Metal Batteries,"Irina Stenina, Svetlana Novikova, Daria Voropaeva, Andrey Yaroslavtsev",Lithium Aluminum Titanium Phosphate glass-ceramic,LATP,Ceramic,0.001,room temperature,Melt-quenching with subsequent crystallization. N/A (Cited Work),Melt-hardened glass-ceramic. N/A (Cited Work),"Section 3.4, cited [81]"
Solid Electrolytes Based on NASICON-Structured Phosphates for Lithium Metal Batteries,"Irina Stenina, Svetlana Novikova, Daria Voropaeva, Andrey Yaroslavtsev",Lithium Aluminum Titanium Phosphate,Li1.3Al0.3Ti1.7(PO4)3,Ceramic,0.00029,RT,Spark plasma sintering (SPS) at 900 0C; 5 min. N/A (Cited Work),Total conductivity. Ceramics with 97–98% density. N/A (Cited Work),"Section 3.4, cited [47]"
Solid Electrolytes Based on NASICON-Structured Phosphates for Lithium Metal Batteries,"Irina Stenina, Svetlana Novikova, Daria Voropaeva, Andrey Yaroslavtsev",Lithium Aluminum Titanium Phosphate,Li1.3Al0.3Ti1.7(PO4)3,Ceramic,0.0016,RT,Spark plasma sintering (SPS) at 900 0C; 5 min. N/A (Cited Work),Bulk conductivity. Ceramics with 97–98% density. N/A (Cited Work),"Section 3.4, cited [47]"
Solid Electrolytes Based on NASICON-Structured Phosphates for Lithium Metal Batteries,"Irina Stenina, Svetlana Novikova, Daria Voropaeva, Andrey Yaroslavtsev",Lithium Aluminum Germanium Phosphate,LAGP,Ceramic,0.0002,RT,Liquid-phase synthesis,N/A (General range for a synthesis method),"Figure 4, Liquid-phase synthesis bar for LAGP"
Solid Electrolytes Based on NASICON-Structured Phosphates for Lithium Metal Batteries,"Irina Stenina, Svetlana Novikova, Daria Voropaeva, Andrey Yaroslavtsev",Lithium Aluminum Germanium Phosphate,LAGP,Ceramic,5e-05,RT,Solid-state synthesis,N/A (General range for a synthesis method),"Figure 4, Solid-state synthesis bar for LAGP"
Solid Electrolytes Based on NASICON-Structured Phosphates for Lithium Metal Batteries,"Irina Stenina, Svetlana Novikova, Daria Voropaeva, Andrey Yaroslavtsev",Lithium Aluminum Germanium Phosphate,LAGP,Ceramic,0.0001,RT,Melt-quenching synthesis,N/A (General range for a synthesis method),"Figure 4, Melt-quenching synthesis bar for LAGP"
Solid Electrolytes Based on NASICON-Structured Phosphates for Lithium Metal Batteries,"Irina Stenina, Svetlana Novikova, Daria Voropaeva, Andrey Yaroslavtsev",Lithium Aluminum Titanium Phosphate,LATP,Ceramic,0.0002,RT,Liquid-phase synthesis,N/A (General range for a synthesis method),"Figure 4, Liquid-phase synthesis bar for LATP"
Solid Electrolytes Based on NASICON-Structured Phosphates for Lithium Metal Batteries,"Irina Stenina, Svetlana Novikova, Daria Voropaeva, Andrey Yaroslavtsev",Lithium Aluminum Titanium Phosphate,LATP,Ceramic,5e-05,RT,Solid-state synthesis,N/A (General range for a synthesis method),"Figure 4, Solid-state synthesis bar for LATP"
Solid Electrolytes Based on NASICON-Structured Phosphates for Lithium Metal Batteries,"Irina Stenina, Svetlana Novikova, Daria Voropaeva, Andrey Yaroslavtsev",Lithium Aluminum Titanium Phosphate,LATP,Ceramic,0.0001,RT,Melt-quenching synthesis,N/A (General range for a synthesis method),"Figure 4, Melt-quenching synthesis bar for LATP"
Solid Electrolytes Based on NASICON-Structured Phosphates for Lithium Metal Batteries,"Irina Stenina, Svetlana Novikova, Daria Voropaeva, Andrey Yaroslavtsev",Lithium Aluminum Titanium Germanium Phosphate,Li1.4Al0.4Ti1.4Ge0.2(PO4)3,Ceramic,0.0013,25 0C,Sol-gel method following sintering at 900 0C. N/A (Cited Work),Highest conductivity among the studied compositions. N/A (Cited Work),"Section 3.5, cited [113]"
Solid Electrolytes Based on NASICON-Structured Phosphates for Lithium Metal Batteries,"Irina Stenina, Svetlana Novikova, Daria Voropaeva, Andrey Yaroslavtsev",Lithium Aluminum Titanium Germanium Phosphate,Li(1+x)Al(x)Ti(2-x-y)Ge(y)(PO4)3,Ceramic,0.0002,room temperature,Solid-state method at 950 0C. N/A (Cited Work),N/A (Cited Work),"Section 3.5, cited [117]"
Solid Electrolytes Based on NASICON-Structured Phosphates for Lithium Metal Batteries,"Irina Stenina, Svetlana Novikova, Daria Voropaeva, Andrey Yaroslavtsev",Lithium Aluminum Tin Titanium Phosphate,Li1.3Al0.3Sn0.35Ti1.35(PO4)3,Ceramic,0.00047,room temperature,N/A (Cited Work),N/A (Cited Work),"Section 3.5, cited [120]"
Solid Electrolytes Based on NASICON-Structured Phosphates for Lithium Metal Batteries,"Irina Stenina, Svetlana Novikova, Daria Voropaeva, Andrey Yaroslavtsev",Lithium Aluminum Zirconium Titanium Phosphate,Li1.2Al0.2Zr0.1Ti1.7(PO4)3,Ceramic,0.00079,RT,N/A (Cited Work),Highest ionic conductivity for this co-doping. N/A (Cited Work),"Section 3.5, cited [121]"
Solid Electrolytes Based on NASICON-Structured Phosphates for Lithium Metal Batteries,"Irina Stenina, Svetlana Novikova, Daria Voropaeva, Andrey Yaroslavtsev",Lithium Aluminum Titanium Zirconium Phosphate,Li1.3Al0.3Ti1.6Zr0.1(PO4)3,Ceramic,2.3e-05,RT,N/A (Cited Work),N/A (Cited Work),"Section 3.5, cited [122]"
Solid Electrolytes Based on NASICON-Structured Phosphates for Lithium Metal Batteries,"Irina Stenina, Svetlana Novikova, Daria Voropaeva, Andrey Yaroslavtsev",Lithium Aluminum Chromium Germanium Phosphate,Li1.5Al0.4Cr0.1Ge1.5(PO4)3,Ceramic,0.0066,room temperature,N/A (Cited Work),Highest ionic conductivity with NASICON structure. N/A (Cited Work),"Section 3.5, cited [36]"
Solid Electrolytes Based on NASICON-Structured Phosphates for Lithium Metal Batteries,"Irina Stenina, Svetlana Novikova, Daria Voropaeva, Andrey Yaroslavtsev",Lithium Iron Aluminum Titanium Phosphate,LiTi2(PO4)3 co-doped with Fe and Al,Ceramic,0.0022,room temperature,N/A (Cited Work),N/A (Cited Work),"Section 3.5, cited [124]"
Solid Electrolytes Based on NASICON-Structured Phosphates for Lithium Metal Batteries,"Irina Stenina, Svetlana Novikova, Daria Voropaeva, Andrey Yaroslavtsev",Lithium Aluminum Boron Titanium Phosphate,Li1.3Al(0.3-y)B(y)Ti1.7(PO4)3,Ceramic,0.00083,RT,N/A (Cited Work),Maximum conductivity for B3+ doping. N/A (Cited Work),"Section 3.5, cited [125]"
Solid Electrolytes Based on NASICON-Structured Phosphates for Lithium Metal Batteries,"Irina Stenina, Svetlana Novikova, Daria Voropaeva, Andrey Yaroslavtsev",Lithium Aluminum Boron Indium Titanium Phosphate,Li1.3Al(0.22-x)B0.08In(x)Ti1.7(PO4)3,Ceramic,0.0011,RT,N/A (Cited Work),Highest conductivity due to high relative density. N/A (Cited Work),"Section 3.5, cited [125]"
Solid Electrolytes Based on NASICON-Structured Phosphates for Lithium Metal Batteries,"Irina Stenina, Svetlana Novikova, Daria Voropaeva, Andrey Yaroslavtsev",Lithium Aluminum Titanium Silicophosphate,Li(1+x+y)Al(x)Ti(2-x)Si(y)P(3-y)O12,Ceramic,0.003,RT,N/A (Cited Work),N/A (Cited Work),"Section 3.5, cited [126]"
Solid Electrolytes Based on NASICON-Structured Phosphates for Lithium Metal Batteries,"Irina Stenina, Svetlana Novikova, Daria Voropaeva, Andrey Yaroslavtsev",Lithium Chromium Germanium Titanium Phosphate,Li(1+x)Cr(x)GeTi(1-x)(PO4)3,Ceramic,0.0001,RT,N/A (Cited Work),N/A (Cited Work),"Figure 5, from [119]"
Solid Electrolytes Based on NASICON-Structured Phosphates for Lithium Metal Batteries,"Irina Stenina, Svetlana Novikova, Daria Voropaeva, Andrey Yaroslavtsev",Lithium Aluminum Germanium Phosphate with LiPON layer,LAGP with LiPON,Ceramic,0.16,RT,N/A (Cited Work),LiPON layer on the lithium anode. Surface resistance decreased from 617 to 289 Ohm. N/A (Cited Work),"Table 1, Row 1, cited [149]"
Solid Electrolytes Based on NASICON-Structured Phosphates for Lithium Metal Batteries,"Irina Stenina, Svetlana Novikova, Daria Voropaeva, Andrey Yaroslavtsev",Lithium Aluminum Germanium Phosphate with reduced graphene oxide-ZnO layer,LAGP with rGO-ZnO,Ceramic,0.32,RT,N/A (Cited Work),Reduced graphene oxide layer with ZnO at the boundary between LAGP electrolyte and metallic Li. Surface resistance decreased from 1840 to 32 Ohm. N/A (Cited Work),"Table 1, Row 2, cited [142]"
Solid Electrolytes Based on NASICON-Structured Phosphates for Lithium Metal Batteries,"Irina Stenina, Svetlana Novikova, Daria Voropaeva, Andrey Yaroslavtsev",Lithium Aluminum Germanium Phosphate with LiF@Li-Zn layer,LAGP with LiF@Li-Zn,Ceramic,0.00025,RT,N/A (Cited Work),Introduction of a LiF@Li-Zn layer at the LAGP/Li interface. N/A (Cited Work),"Table 1, Row 3, cited [150]"
Solid Electrolytes Based on NASICON-Structured Phosphates for Lithium Metal Batteries,"Irina Stenina, Svetlana Novikova, Daria Voropaeva, Andrey Yaroslavtsev",Lithium Aluminum Germanium Phosphate with polymer coating,LAGP with polymer coating,Other,0.00048,RT,N/A (Cited Work),"Polymer coatings containing GDLA-UAG layer and fluoroethylene carbonate, LiTFSI, and PEGMEMA. Surface resistance decreased from 20 kOhm to 190 Ohm. N/A (Cited Work)","Table 1, Row 4, cited [151]"
Solid Electrolytes Based on NASICON-Structured Phosphates for Lithium Metal Batteries,"Irina Stenina, Svetlana Novikova, Daria Voropaeva, Andrey Yaroslavtsev",Lithium Aluminum Titanium Phosphate with ZnO layer,LATP with ZnO,Ceramic,0.00017,RT,ALD method for ZnO layer deposition. N/A (Cited Work),ZnO layer deposition using ALD method. The total resistance of the LiLi cell decreased from 20 kOhm to 2.7 kOhm. N/A (Cited Work),"Table 1, Row 7, cited [141]"
Solid Electrolytes Based on NASICON-Structured Phosphates for Lithium Metal Batteries,"Irina Stenina, Svetlana Novikova, Daria Voropaeva, Andrey Yaroslavtsev",Poly(vinylidene fluoride)/Lithium bis(trifluoromethanesulfonyl)imide/Lithium Aluminum Titanium Phosphate (with g-C3N4 nanosheets),PVDF/LTFSI/Li1.3Al0.3Ti1.7(PO4)3 + g-C3N4,Other,0.00059,25 0C,N/A (Cited Work),"Solid polymer-in-ceramic electrolyte, addition of g-C3N4 nanosheets. N/A (Cited Work)","Section 4.1, cited [148]"
Solid Electrolytes Based on NASICON-Structured Phosphates for Lithium Metal Batteries,"Irina Stenina, Svetlana Novikova, Daria Voropaeva, Andrey Yaroslavtsev",Poly(vinylidene fluoride)/Lithium bis(trifluoromethanesulfonyl)imide/Lithium Zirconium Silicophosphate composite,PVDF/LiTFSI/Li3Zr2Si2PO12,Other,0.00023,room temperature,N/A (Cited Work),Ceramic-in-polymer electrolyte. N/A (Cited Work),"Section 4.3.1, cited [185]"
Solid Electrolytes Based on NASICON-Structured Phosphates for Lithium Metal Batteries,"Irina Stenina, Svetlana Novikova, Daria Voropaeva, Andrey Yaroslavtsev",Poly(ethylene oxide)/Polyethylene glycol/Lithium Perchlorate/Lithium Aluminum Titanium Phosphate composite,PEO/PEG/LiClO4/LATP,Other,5.2e-05,room temperature,N/A (Cited Work),LATP particles connected and oriented perpendicularly to electrolyte plane. N/A (Cited Work),"Section 4.3.1, cited [184]"
Solid Electrolytes Based on NASICON-Structured Phosphates for Lithium Metal Batteries,"Irina Stenina, Svetlana Novikova, Daria Voropaeva, Andrey Yaroslavtsev",Poly(ethylene oxide)/Lithium bis(trifluoromethanesulfonyl)imide/Lithium Aluminum Titanium Phosphate spheres composite,PEO/LiTFSI/LATP spheres,Other,0.00016,25 0C,N/A (Cited Work),LATP spheres (7–15 5m) in PEO/LiTFSI matrix. N/A (Cited Work),"Section 4.3.1, cited [210]"
Solid Electrolytes Based on NASICON-Structured Phosphates for Lithium Metal Batteries,"Irina Stenina, Svetlana Novikova, Daria Voropaeva, Andrey Yaroslavtsev",Lithium Aluminum Titanium Phosphate/cross-linked poly[bis(2-(2-methoxyethoxy)ethoxy)-phosphazene]/Lithium (4-styrenesulfonyl)-(trifluoromethanesulfonyl)imide composite with EC-DMC,LATP/cross-linked polyphosphazene/LiSTFSI with EC-DMC,Other,0.00031,room temperature,N/A (Cited Work),"Single-ion-conducting ""polymer-in-ceramic"" hybrid electrolyte, plasticized. N/A (Cited Work)","Section 4.3.2, cited [158]"
Solid Electrolytes Based on NASICON-Structured Phosphates for Lithium Metal Batteries,"Irina Stenina, Svetlana Novikova, Daria Voropaeva, Andrey Yaroslavtsev",Lithium Aluminum Titanium Phosphate/Poly(vinylidene fluoride) composite with LiPF6 in EC-DMC-EMC solution,LATP/PVDF with LiPF6 liquid electrolyte,Other,0.000967,RT,N/A (Cited Work),Highest liquid electrolyte absorption and conductivity for this composition. N/A (Cited Work),"Section 4.3.2, cited [159]"
Solid Electrolytes Based on NASICON-Structured Phosphates for Lithium Metal Batteries,"Irina Stenina, Svetlana Novikova, Daria Voropaeva, Andrey Yaroslavtsev",Polysulfonamine-PVDF-HFP/Lithium Aluminum Titanium Phosphate nanoparticles composite with EC-propylene carbonate plasticizer,Polysulfonamine-PVDF-HFP/LATP with plasticizer,Other,0.0007,40 0C,N/A (Cited Work),"Ceramic-in-polymer hybrid electrolyte, plasticized. N/A (Cited Work)","Section 4.3.2, cited [157]"
Solid Electrolytes Based on NASICON-Structured Phosphates for Lithium Metal Batteries,"Irina Stenina, Svetlana Novikova, Daria Voropaeva, Andrey Yaroslavtsev",Lithium Aluminum Titanium Phosphate,LATP,Ceramic,0.001,room temperature,Liquid,NASICON-type ceramic electrolyte,Figure: _page_6_Figure_7.jpeg
Solid Electrolytes Based on NASICON-Structured Phosphates for Lithium Metal Batteries,"Irina Stenina, Svetlana Novikova, Daria Voropaeva, Andrey Yaroslavtsev",Lithium Aluminum Titanium Phosphate,LATP,Ceramic,0.00025,room temperature,Solid-state,NASICON-type ceramic electrolyte,Figure: _page_6_Figure_7.jpeg
Solid Electrolytes Based on NASICON-Structured Phosphates for Lithium Metal Batteries,"Irina Stenina, Svetlana Novikova, Daria Voropaeva, Andrey Yaroslavtsev",Lithium Aluminum Titanium Phosphate,LATP,Ceramic,0.001,room temperature,Melt quenching,NASICON-type ceramic electrolyte,Figure: _page_6_Figure_7.jpeg
Solid Electrolytes Based on NASICON-Structured Phosphates for Lithium Metal Batteries,"Irina Stenina, Svetlana Novikova, Daria Voropaeva, Andrey Yaroslavtsev",Lithium Aluminum Germanium Phosphate,LAGP,Ceramic,0.0006,room temperature,Liquid,NASICON-type ceramic electrolyte,Figure: _page_6_Figure_7.jpeg
Solid Electrolytes Based on NASICON-Structured Phosphates for Lithium Metal Batteries,"Irina Stenina, Svetlana Novikova, Daria Voropaeva, Andrey Yaroslavtsev",Lithium Aluminum Germanium Phosphate,LAGP,Ceramic,0.00045,room temperature,Solid-state,NASICON-type ceramic electrolyte,Figure: _page_6_Figure_7.jpeg
Solid Electrolytes Based on NASICON-Structured Phosphates for Lithium Metal Batteries,"Irina Stenina, Svetlana Novikova, Daria Voropaeva, Andrey Yaroslavtsev",Lithium Aluminum Germanium Phosphate,LAGP,Ceramic,0.001,room temperature,Melt quenching,NASICON-type ceramic electrolyte,Figure: _page_6_Figure_7.jpeg
Solid Electrolytes Based on NASICON-Structured Phosphates for Lithium Metal Batteries,"Irina Stenina, Svetlana Novikova, Daria Voropaeva, Andrey Yaroslavtsev",Lithium Aluminum Chromium Germanium Phosphate,LGP-type,Ceramic,0.004,"Not specified, assumed to be Room Temperature",Not specified,"LGP (Lithium Germanium Phosphate) family, NASICON-type structure",Figure: _page_8_Figure_3.jpeg
Solid Electrolytes Based on NASICON-Structured Phosphates for Lithium Metal Batteries,"Irina Stenina, Svetlana Novikova, Daria Voropaeva, Andrey Yaroslavtsev",Lithium Aluminum Germanium Phosphate,LAGP,Ceramic,0.001,"Not specified, assumed to be Room Temperature",Not specified,"LGP (Lithium Germanium Phosphate) family, NASICON-type structure",Figure: _page_8_Figure_3.jpeg
Solid Electrolytes Based on NASICON-Structured Phosphates for Lithium Metal Batteries,"Irina Stenina, Svetlana Novikova, Daria Voropaeva, Andrey Yaroslavtsev",Lithium Chromium Germanium Titanium Phosphate,LCGTP,Ceramic,0.0008,"Not specified, assumed to be Room Temperature",Not specified,"LGP (Lithium Germanium Phosphate) family, NASICON-type structure",Figure: _page_8_Figure_3.jpeg
Solid Electrolytes Based on NASICON-Structured Phosphates for Lithium Metal Batteries,"Irina Stenina, Svetlana Novikova, Daria Voropaeva, Andrey Yaroslavtsev",Lithium Chromium Germanium Titanium Phosphate,LCGTP,Ceramic,0.0006,"Not specified, assumed to be Room Temperature",Not specified,"LGP (Lithium Germanium Phosphate) family, NASICON-type structure",Figure: _page_8_Figure_3.jpeg
Solid Electrolytes Based on NASICON-Structured Phosphates for Lithium Metal Batteries,"Irina Stenina, Svetlana Novikova, Daria Voropaeva, Andrey Yaroslavtsev",Lithium Aluminum Germanium Titanium Phosphate,LAGTP,Ceramic,0.0005,"Not specified, assumed to be Room Temperature",Not specified,"LGP (Lithium Germanium Phosphate) family, NASICON-type structure",Figure: _page_8_Figure_3.jpeg
Solid Electrolytes Based on NASICON-Structured Phosphates for Lithium Metal Batteries,"Irina Stenina, Svetlana Novikova, Daria Voropaeva, Andrey Yaroslavtsev",Lithium Aluminum Germanium Phosphate,LAGP,Ceramic,0.0004,"Not specified, assumed to be Room Temperature",Not specified,"LGP (Lithium Germanium Phosphate) family, NASICON-type structure. Note: Duplicate formula of second entry.",Figure: _page_8_Figure_3.jpeg
Solid Electrolytes Based on NASICON-Structured Phosphates for Lithium Metal Batteries,"Irina Stenina, Svetlana Novikova, Daria Voropaeva, Andrey Yaroslavtsev",Lithium Aluminum Germanium Titanium Phosphate,LAGTP,Ceramic,0.0003,"Not specified, assumed to be Room Temperature",Not specified,"LGP (Lithium Germanium Phosphate) family, NASICON-type structure",Figure: _page_8_Figure_3.jpeg
Solid Electrolytes Based on NASICON-Structured Phosphates for Lithium Metal Batteries,"Irina Stenina, Svetlana Novikova, Daria Voropaeva, Andrey Yaroslavtsev",Lithium Aluminum Germanium Titanium Phosphate,LAGTP,Ceramic,0.00025,"Not specified, assumed to be Room Temperature",Not specified,"LGP (Lithium Germanium Phosphate) family, NASICON-type structure",Figure: _page_8_Figure_3.jpeg
Solid Electrolytes Based on NASICON-Structured Phosphates for Lithium Metal Batteries,"Irina Stenina, Svetlana Novikova, Daria Voropaeva, Andrey Yaroslavtsev",Lithium Chromium Germanium Titanium Phosphate,LCGTP,Ceramic,0.0002,"Not specified, assumed to be Room Temperature",Not specified,"LGP (Lithium Germanium Phosphate) family, NASICON-type structure",Figure: _page_8_Figure_3.jpeg
Solid Electrolytes Based on NASICON-Structured Phosphates for Lithium Metal Batteries,"Irina Stenina, Svetlana Novikova, Daria Voropaeva, Andrey Yaroslavtsev",Lithium Aluminum Germanium Titanium Phosphate,LAGTP,Ceramic,0.00015,"Not specified, assumed to be Room Temperature",Not specified,"LGP (Lithium Germanium Phosphate) family, NASICON-type structure",Figure: _page_8_Figure_3.jpeg
Solid Electrolytes Based on NASICON-Structured Phosphates for Lithium Metal Batteries,"Irina Stenina, Svetlana Novikova, Daria Voropaeva, Andrey Yaroslavtsev",Lithium Iron Aluminum Titanium Phosphate,LFATP,Ceramic,0.0025,"Not specified, assumed to be Room Temperature",Not specified,"LTP (Lithium Titanium Phosphate) family, NASICON-type structure",Figure: _page_8_Figure_3.jpeg
Solid Electrolytes Based on NASICON-Structured Phosphates for Lithium Metal Batteries,"Irina Stenina, Svetlana Novikova, Daria Voropaeva, Andrey Yaroslavtsev",Lithium Aluminum Titanium Germanium Phosphate,LAGTP,Ceramic,0.0012,"Not specified, assumed to be Room Temperature",Not specified,"LTP (Lithium Titanium Phosphate) family, NASICON-type structure",Figure: _page_8_Figure_3.jpeg
Solid Electrolytes Based on NASICON-Structured Phosphates for Lithium Metal Batteries,"Irina Stenina, Svetlana Novikova, Daria Voropaeva, Andrey Yaroslavtsev",Lithium Aluminum Boron Indium Titanium Phosphate,LTP-type,Ceramic,0.0008,"Not specified, assumed to be Room Temperature",Not specified,"LTP (Lithium Titanium Phosphate) family, NASICON-type structure",Figure: _page_8_Figure_3.jpeg
Solid Electrolytes Based on NASICON-Structured Phosphates for Lithium Metal Batteries,"Irina Stenina, Svetlana Novikova, Daria Voropaeva, Andrey Yaroslavtsev",Lithium Aluminum Boron Titanium Phosphate,LABTP,Ceramic,0.0006,"Not specified, assumed to be Room Temperature",Not specified,"LTP (Lithium Titanium Phosphate) family, NASICON-type structure",Figure: _page_8_Figure_3.jpeg
Solid Electrolytes Based on NASICON-Structured Phosphates for Lithium Metal Batteries,"Irina Stenina, Svetlana Novikova, Daria Voropaeva, Andrey Yaroslavtsev",Lithium Aluminum Zirconium Titanium Phosphate,LAZTP,Ceramic,0.00055,"Not specified, assumed to be Room Temperature",Not specified,"LTP (Lithium Titanium Phosphate) family, NASICON-type structure",Figure: _page_8_Figure_3.jpeg
Solid Electrolytes Based on NASICON-Structured Phosphates for Lithium Metal Batteries,"Irina Stenina, Svetlana Novikova, Daria Voropaeva, Andrey Yaroslavtsev",Lithium Aluminum Tin Titanium Phosphate,LASTP,Ceramic,0.0004,"Not specified, assumed to be Room Temperature",Not specified,"LTP (Lithium Titanium Phosphate) family, NASICON-type structure",Figure: _page_8_Figure_3.jpeg
An Industrial Perspective and Intellectual Property Landscape on Solid-State Battery Technology with a Focus on Solid-State Electrolyte Chemistries,"Zouina Karkar D, Mohamed S. E. Houache, Chae-Ho Yim D, Yaser Abu-Lebdeh",Single-Ion Conducting Polymer Electrolyte based on boron formulations,SICPE,Polymer,0.71,25 °C,N/A (Cited Work),"Copolymer synthesized through combination of ethylene oxide and ester groups, with boron-based formulations. Exhibiting high ambient ionic conductivity and transference numbers up to 0.85.","Page 4, paragraph 4; citing [33,34]"
An Industrial Perspective and Intellectual Property Landscape on Solid-State Battery Technology with a Focus on Solid-State Electrolyte Chemistries,"Zouina Karkar D, Mohamed S. E. Houache, Chae-Ho Yim D, Yaser Abu-Lebdeh",Polymerized diethylene glycol with lithium bis(chlorosulfonyl)imide,,Polymer,2.0,20 °C,N/A (Cited Work),"Polymer obtained by polymerizing diethylene glycol with lithium bis(chlorosulfonyl)imide. Used in a solid electrolyte, good stability between 2.5 and 5 V.","Page 6, paragraph 1; citing [56]"
An Industrial Perspective and Intellectual Property Landscape on Solid-State Battery Technology with a Focus on Solid-State Electrolyte Chemistries,"Zouina Karkar D, Mohamed S. E. Houache, Chae-Ho Yim D, Yaser Abu-Lebdeh",Polymer Matrix Electrolyte (PME),PME,Polymer,3.3,20 °C,N/A (Cited Work),"Polymer matrix electrolyte, exhibiting excellent interlayer adhesion and environmentally safe. Composed of a salt, a polymer, and a solvent to dissolve the salt.","Page 6, paragraph 4; citing [63]"
An Industrial Perspective and Intellectual Property Landscape on Solid-State Battery Technology with a Focus on Solid-State Electrolyte Chemistries,"Zouina Karkar D, Mohamed S. E. Houache, Chae-Ho Yim D, Yaser Abu-Lebdeh",Crosslinked thiol-based polymer and fluorinated polyether diacrylate polymer with VC additive,,Polymer,2.2,RT,N/A (Cited Work),"Crosslinked thiol-based polymer and fluorinated polyether diacrylate polymer with VC additive. Shows improvements in lithium-ion conductivity, oxidation stability, and prevention of leakage.","Page 8, paragraph 2; citing [79]"
An Industrial Perspective and Intellectual Property Landscape on Solid-State Battery Technology with a Focus on Solid-State Electrolyte Chemistries,"Zouina Karkar D, Mohamed S. E. Houache, Chae-Ho Yim D, Yaser Abu-Lebdeh",Lithium Lanthanum Zirconate Tantalate Oxide,Li6.5La3Zr1.5Ta0.5O12,Ceramic,8.36,25 °C,N/A (Cited Work),"Garnet-type oxide, prepared by combining precursor compounds in stoichiometric amounts, followed by heat treatment. Used as a pellet.","Page 9, paragraph 2; citing [88]"
An Industrial Perspective and Intellectual Property Landscape on Solid-State Battery Technology with a Focus on Solid-State Electrolyte Chemistries,"Zouina Karkar D, Mohamed S. E. Houache, Chae-Ho Yim D, Yaser Abu-Lebdeh",Lithium Lanthanum Zirconate Tantalate Ruthenate Oxide,Li6.5La3Zr1.4Ta0.5Ru0.1O12,Ceramic,6.14,25 °C,N/A (Cited Work),"Garnet-type oxide, prepared by combining precursor compounds in stoichiometric amounts, followed by heat treatment. Used as a pellet, Ru substituted.","Page 9, paragraph 2; citing [88]"
An Industrial Perspective and Intellectual Property Landscape on Solid-State Battery Technology with a Focus on Solid-State Electrolyte Chemistries,"Zouina Karkar D, Mohamed S. E. Houache, Chae-Ho Yim D, Yaser Abu-Lebdeh","Lithium-stuffed garnet with Aluminum Oxide doping and partial Zr substitution (e.g., Nb, Ta, Sb)",LLZO·xAl2O3 (with Zr substitution),Ceramic,10.0,RT,"Sintering of lithium-stuffed garnet thin films over 900 °C, specifically under argon at 600 °C for binder removal, then sintering at 975–1125 °C for 1–8 h in an oxygen atmosphere, using PVB binder and di-butyl phthalate plasticizer.","Dense composite film of lithium-stuffed garnet LLZO·xAl2O3, with some Zr partially substituted by higher valence species (Nb, Ta, Sb). Sintered film exhibits low surface defects and good flatness.","Page 11, paragraph 1; citing [97]"
An Industrial Perspective and Intellectual Property Landscape on Solid-State Battery Technology with a Focus on Solid-State Electrolyte Chemistries,"Zouina Karkar D, Mohamed S. E. Houache, Chae-Ho Yim D, Yaser Abu-Lebdeh",Lithium Lanthanum Magnesium Tungstate Oxide,Li1/6La11/18Mg0.5W0.5O3,Ceramic,2.0,RT,N/A (Cited Work),"Novel perovskite-type ionic conductive oxide, chemically stable at a low reduction potential, with a potential window of 5 V.","Page 11, paragraph 4; citing [104]"
