Repository: bhattadeb34/FACT_Data_Extraction_Scientific_Papers

File: master_conductivity_data.csv (part 28 of 52)
paper_title,paper_authors,full_name,acronym,material_class,ionic_conductivity_S_per_cm,temperature,processing_method,material_description,source_location
An Industrial Perspective and Intellectual Property Landscape on Solid-State Battery Technology with a Focus on Solid-State Electrolyte Chemistries,"Zouina Karkar D, Mohamed S. E. Houache, Chae-Ho Yim D, Yaser Abu-Lebdeh",Lithium Aluminum Germanium Phosphate with Bismuth Strontium,LAGP-BiSr,Ceramic,7.3,RT,N/A (Cited Work),"Oxide composed of LAGP and BiSr-MgO. Does not decompose at high voltages, exhibits high ionic conductivity, excellent thermal stability.","Page 12, paragraph 2; citing [114]"
An Industrial Perspective and Intellectual Property Landscape on Solid-State Battery Technology with a Focus on Solid-State Electrolyte Chemistries,"Zouina Karkar D, Mohamed S. E. Houache, Chae-Ho Yim D, Yaser Abu-Lebdeh",Lithium Aluminum Germanium Phosphate with Bismuth Strontium and Magnesium Oxide,LAGP-BiSr-MgO,Ceramic,8.2,RT,N/A (Cited Work),"Oxide composed of LAGP, BiSr, and 3 wt.% MgO. Does not decompose at high voltages, exhibits high ionic conductivity, excellent thermal stability. The addition of MgO enhances high-temperature fluidity and promotes particle binding without reducing ionic conductivity.","Page 12, paragraph 2; citing [114]"
An Industrial Perspective and Intellectual Property Landscape on Solid-State Battery Technology with a Focus on Solid-State Electrolyte Chemistries,"Zouina Karkar D, Mohamed S. E. Houache, Chae-Ho Yim D, Yaser Abu-Lebdeh",Lithium Thiophosphate Chloride Argyrodite,Li6PS5Cl,Ceramic,3.12,RT,N/A (Cited Work),Lithium argyrodite-type compound. Activation energy of 0.34 eV.,"Page 16, paragraph 2; citing [166]"
An Industrial Perspective and Intellectual Property Landscape on Solid-State Battery Technology with a Focus on Solid-State Electrolyte Chemistries,"Zouina Karkar D, Mohamed S. E. Houache, Chae-Ho Yim D, Yaser Abu-Lebdeh",Calcium/Aluminum/Gallium substituted Lithium Thiophosphate Chloride Argyrodite,"Li(6-x)M(x)PS5Cl (M=Ca, Al, Ga)",Ceramic,3.7,RT,N/A (Cited Work),"Lithium argyrodite-type compound, Li substituted with Ca, Al, or Ga. Improved ionic conductivity attributed to divalent and trivalent metals creating vacancies.","Page 16, paragraph 2; citing [166]"
An Industrial Perspective and Intellectual Property Landscape on Solid-State Battery Technology with a Focus on Solid-State Electrolyte Chemistries,"Zouina Karkar D, Mohamed S. E. Houache, Chae-Ho Yim D, Yaser Abu-Lebdeh",Calcium substituted Lithium Thiophosphate Chloride Argyrodite,Li5.35Ca0.1PS4.5CI1.55,Ceramic,3.5,RT,N/A (Cited Work),"Lithium argyrodite-type compound, Ca substituted for Li, creating vacancies. Lowest activation energy observed.","Page 16, paragraph 2; citing [166]"
An Industrial Perspective and Intellectual Property Landscape on Solid-State Battery Technology with a Focus on Solid-State Electrolyte Chemistries,"Zouina Karkar D, Mohamed S. E. Houache, Chae-Ho Yim D, Yaser Abu-Lebdeh",Lithium Boron Silicon Oxysulfide Iodide,Li0.85B0.38Si0.2O0.4S0.82l0.37,Ceramic,2.05,RT,N/A (Cited Work),"Iodoboro-oxysulfides solid electrolyte, favorable lithium-ion conductivity, electrochemical stability in direct contact with lithium metal, chemical stability against air and moisture. Electronic conductivity 5.93 x 10^-9 S cm^-1.","Page 16, paragraph 4; citing [167]"
An Industrial Perspective and Intellectual Property Landscape on Solid-State Battery Technology with a Focus on Solid-State Electrolyte Chemistries,"Zouina Karkar D, Mohamed S. E. Houache, Chae-Ho Yim D, Yaser Abu-Lebdeh",Lithium Thiophosphate Nitride Chloride Argyrodite,Li6.125PS4.875N0.125Cl,Ceramic,2.2,RT,"Synthesized by mixing Li2S, P2S5, LiCl, and Li3N with a high-energy mill at 25 °C in an argon atmosphere for 20 h. Obtained powder then heated at 500 °C for 12 h in a vacuum.","Argyrodite crystal structure doped with nitrogen. Reduces lithium voids, improves ion conductivity, provides interfacial stabilization.","Page 18, paragraph 1; citing [169]"
An Industrial Perspective and Intellectual Property Landscape on Solid-State Battery Technology with a Focus on Solid-State Electrolyte Chemistries,"Zouina Karkar D, Mohamed S. E. Houache, Chae-Ho Yim D, Yaser Abu-Lebdeh",Lithium Sodium Yttrium Chloride Bromide Halide,(Li2.975Na0.025)YCl3Br3,Ceramic,3.4,25 °C,"Obtained from LiBr, YCl3, and NaBr through a mechanical and planetary ball milling process, followed by heat treatment at 550 °C for 12 h.","Glass halide solid electrolyte, obtained from LiBr, YCl3, and NaBr. Contains halogen, lithium, yttrium, and alkali metal elements other than lithium.","Page 18, paragraph 2; citing [170]"
An Industrial Perspective and Intellectual Property Landscape on Solid-State Battery Technology with a Focus on Solid-State Electrolyte Chemistries,"Zouina Karkar D, Mohamed S. E. Houache, Chae-Ho Yim D, Yaser Abu-Lebdeh",Lithium Yttrium Chloride Bromide Halide,Li3YCl3Br3,Ceramic,1.5,25 °C,N/A (Cited Work),"Halide solid electrolyte material, does not contain an alkali metal element other than the lithium element.","Page 18, paragraph 3; citing [170]"
An Industrial Perspective and Intellectual Property Landscape on Solid-State Battery Technology with a Focus on Solid-State Electrolyte Chemistries,"Zouina Karkar D, Mohamed S. E. Houache, Chae-Ho Yim D, Yaser Abu-Lebdeh",Lithium Nitride Chloride,Li9N2Cl3,Ceramic,1.68,RT,N/A (Cited Work),Halide-based solid electrolyte.,"Page 18, paragraph 4; citing [171]"
An Industrial Perspective and Intellectual Property Landscape on Solid-State Battery Technology with a Focus on Solid-State Electrolyte Chemistries,"Zouina Karkar D, Mohamed S. E. Houache, Chae-Ho Yim D, Yaser Abu-Lebdeh",Lithium Nitride Chloride Bromide,Li9N2Cl1.5Br1.5,Ceramic,3.16,RT,"Synthesized through mechanochemical milling of Li3N, LiCl, and LiBr, followed by the deposition of the mixture on yttria-stabilized zirconia (YSZ).","Halide-based solid electrolyte with anti-fluorite structure, with the swapping of anions and cations. Addition of Br dopant significantly enhances conductivity.","Page 18, paragraph 4; citing [171]"
An Industrial Perspective and Intellectual Property Landscape on Solid-State Battery Technology with a Focus on Solid-State Electrolyte Chemistries,"Zouina Karkar D, Mohamed S. E. Houache, Chae-Ho Yim D, Yaser Abu-Lebdeh",Lithium Antimony Sulfide Iodide,Li4SbS4I,Ceramic,0.525,RT,N/A (Cited Work),Sulfide-based electrolyte with antimony. Shows a slight decrease in conductivity when exposed to ambient conditions.,"Page 19, paragraph 2; citing [174]"
An Industrial Perspective and Intellectual Property Landscape on Solid-State Battery Technology with a Focus on Solid-State Electrolyte Chemistries,"Zouina Karkar D, Mohamed S. E. Houache, Chae-Ho Yim D, Yaser Abu-Lebdeh",Lithium Antimony Phosphorous Sulfide Iodide,Li4Sb0.75P0.25S4I,Ceramic,0.525,RT,N/A (Cited Work),Sulfide-based electrolyte with antimony and phosphorus. Shows a slight decrease in conductivity when exposed to ambient conditions.,"Page 19, paragraph 2; citing [174]"
An Industrial Perspective and Intellectual Property Landscape on Solid-State Battery Technology with a Focus on Solid-State Electrolyte Chemistries,"Zouina Karkar D, Mohamed S. E. Houache, Chae-Ho Yim D, Yaser Abu-Lebdeh",Polyethylene oxide,PEO,Polymer,10.0,RT,N/A (Figure from cited work),"Polymer-based electrolyte, typical conductivity range.","Figure 5, plot digitization"
An Industrial Perspective and Intellectual Property Landscape on Solid-State Battery Technology with a Focus on Solid-State Electrolyte Chemistries,"Zouina Karkar D, Mohamed S. E. Houache, Chae-Ho Yim D, Yaser Abu-Lebdeh",PEO-based polymer electrolytes,PEO-based,Polymer,10.0,RT,N/A (Figure from cited work),"Polymer-based electrolyte, typical conductivity range.","Figure 5, plot digitization"
An Industrial Perspective and Intellectual Property Landscape on Solid-State Battery Technology with a Focus on Solid-State Electrolyte Chemistries,"Zouina Karkar D, Mohamed S. E. Houache, Chae-Ho Yim D, Yaser Abu-Lebdeh",Lithium Lanthanum Zirconate Oxide,LLZO,Ceramic,10.0,RT,N/A (Figure from cited work),"Garnet-type oxide solid electrolyte, typical conductivity range.","Figure 5, plot digitization"
An Industrial Perspective and Intellectual Property Landscape on Solid-State Battery Technology with a Focus on Solid-State Electrolyte Chemistries,"Zouina Karkar D, Mohamed S. E. Houache, Chae-Ho Yim D, Yaser Abu-Lebdeh",Lithium Lanthanum Titanate Oxide,LLTO,Ceramic,5.0,RT,N/A (Figure from cited work),"Perovskite-type oxide solid electrolyte, typical conductivity range.","Figure 5, plot digitization"
An Industrial Perspective and Intellectual Property Landscape on Solid-State Battery Technology with a Focus on Solid-State Electrolyte Chemistries,"Zouina Karkar D, Mohamed S. E. Houache, Chae-Ho Yim D, Yaser Abu-Lebdeh",Lithium Aluminum Titanium Phosphate / Lithium Aluminum Germanium Phosphate,LATP/LAGP,Ceramic,5.0,RT,N/A (Figure from cited work),"NASICON-type oxide solid electrolytes, typical conductivity range.","Figure 5, plot digitization"
An Industrial Perspective and Intellectual Property Landscape on Solid-State Battery Technology with a Focus on Solid-State Electrolyte Chemistries,"Zouina Karkar D, Mohamed S. E. Houache, Chae-Ho Yim D, Yaser Abu-Lebdeh",Sulfide-based solid electrolyte,Sulfide,Ceramic,5.0,RT,N/A (Figure from cited work),"Sulfide-based solid electrolyte, typical conductivity range.","Figure 5, plot digitization"
Advancements and Challenges in Solid-State Battery Technology: An In-Depth Review of Solid Electrolytes and Anode Innovations,"Abniel Machín, Carmen Morant, Francisco Márquez","Perovskite, NASICON, LISICON, garnet",,Ceramic,1e-05,RT,N/A (Cited Work),N/A (Cited Work),Table 1
Advancements and Challenges in Solid-State Battery Technology: An In-Depth Review of Solid Electrolytes and Anode Innovations,"Abniel Machín, Carmen Morant, Francisco Márquez",Lithium Sulfide-Phosphorus Pentasulfide,Li2S-P2S5,Ceramic,1e-08,RT,N/A (Cited Work),N/A (Cited Work),Table 1
Advancements and Challenges in Solid-State Battery Technology: An In-Depth Review of Solid Electrolytes and Anode Innovations,"Abniel Machín, Carmen Morant, Francisco Márquez",Lithium Germanium Phosphorus Sulfide,Li10GeP2S12,Ceramic,0.001,RT,N/A (Cited Work),N/A (Cited Work),Table 1
Advancements and Challenges in Solid-State Battery Technology: An In-Depth Review of Solid Electrolytes and Anode Innovations,"Abniel Machín, Carmen Morant, Francisco Márquez",Lithium Phosphorus Oxynitride,LIPON,Ceramic,1e-07,RT,N/A (Cited Work),N/A (Cited Work),Table 1
Advancements and Challenges in Solid-State Battery Technology: An In-Depth Review of Solid Electrolytes and Anode Innovations,"Abniel Machín, Carmen Morant, Francisco Márquez","Lithium Aluminum Titanium Phosphate, Lithium Aluminum Germanium Phosphate","LATP, LAGP",Ceramic,0.0001,RT,N/A (Cited Work),N/A (Cited Work),Table 1
Advancements and Challenges in Solid-State Battery Technology: An In-Depth Review of Solid Electrolytes and Anode Innovations,"Abniel Machín, Carmen Morant, Francisco Márquez",Polyethylene Oxide,PEO,Polymer,0.0001,RT,N/A (Cited Work),N/A (Cited Work),Table 1
Advancements and Challenges in Solid-State Battery Technology: An In-Depth Review of Solid Electrolytes and Anode Innovations,"Abniel Machín, Carmen Morant, Francisco Márquez",Lithium Bis(trifluoromethanesulfonyl)imide (implying),TFSI,Other,1e-06,RT,N/A (Cited Work),N/A (Cited Work),Table 1
Advancements and Challenges in Solid-State Battery Technology: An In-Depth Review of Solid Electrolytes and Anode Innovations,"Abniel Machín, Carmen Morant, Francisco Márquez",Lithium Phosphorus Oxynitride,LiPON,Ceramic,2e-06,RT,N/A (Cited Work),Glass solid-state electrolyte,"Section 2.1.1, main text"
Advancements and Challenges in Solid-State Battery Technology: An In-Depth Review of Solid Electrolytes and Anode Innovations,"Abniel Machín, Carmen Morant, Francisco Márquez",Lithium Phosphorus Oxynitride,LiPON,Ceramic,2e-06,RT,N/A (Cited Work),"Thin-film solid electrolyte, amorphous","Section 2.1.1, main text"
Advancements and Challenges in Solid-State Battery Technology: An In-Depth Review of Solid Electrolytes and Anode Innovations,"Abniel Machín, Carmen Morant, Francisco Márquez",Lithium Aluminum Titanium Phosphate,LATP,Ceramic,0.001,RT,N/A (Cited Work),"NASICON-type, bulk layer structure","Section 2.1.2, main text"
Advancements and Challenges in Solid-State Battery Technology: An In-Depth Review of Solid Electrolytes and Anode Innovations,"Abniel Machín, Carmen Morant, Francisco Márquez",Lithium Lanthanum Niobate/Tantalate Oxide,"Li5La3M2O12 (M=Nb, Ta)",Ceramic,1e-09,25 °C,N/A (Cited Work),Garnet-type,"Section 2.1.3, main text"
Advancements and Challenges in Solid-State Battery Technology: An In-Depth Review of Solid Electrolytes and Anode Innovations,"Abniel Machín, Carmen Morant, Francisco Márquez",Lithium Strontium/Barium Lanthanum Tantalate Oxide,"Li6ALa2Ta2O12 (A = Sr, Ba)",Ceramic,4e-05,22 °C,N/A (Cited Work),Garnet-type,"Section 2.1.3, main text"
Advancements and Challenges in Solid-State Battery Technology: An In-Depth Review of Solid Electrolytes and Anode Innovations,"Abniel Machín, Carmen Morant, Francisco Márquez",Lithium Lanthanum Zirconate Oxide,LLZO,Ceramic,0.001,RT,N/A (Cited Work),"Garnet-type, cubic atomic structure","Section 2.1.3, main text"
Advancements and Challenges in Solid-State Battery Technology: An In-Depth Review of Solid Electrolytes and Anode Innovations,"Abniel Machín, Carmen Morant, Francisco Márquez",Lithium Lanthanum Zirconate Oxide,LLZO,Ceramic,0.001,RT,N/A (Cited Work),"Garnet-type, highest conductivities, with varying lithium content or dopants","Section 2.1.3, main text"
Advancements and Challenges in Solid-State Battery Technology: An In-Depth Review of Solid Electrolytes and Anode Innovations,"Abniel Machín, Carmen Morant, Francisco Márquez",Garnet-type electrolyte,,Ceramic,0.001,25 °C,N/A (Cited Work),General garnet-type electrolyte,"Section 2.1.3, main text"
Advancements and Challenges in Solid-State Battery Technology: An In-Depth Review of Solid Electrolytes and Anode Innovations,"Abniel Machín, Carmen Morant, Francisco Márquez",Lithium Sulfide-Phosphorus Pentasulfide,75:25 LPS,Ceramic,0.00028,RT,N/A (Cited Work),"Glass-ceramic, superior ionic conductivity, greater thermal stability","Section 2.2.1, main text"
Advancements and Challenges in Solid-State Battery Technology: An In-Depth Review of Solid Electrolytes and Anode Innovations,"Abniel Machín, Carmen Morant, Francisco Márquez",Lithium Phosphorus Sulfide,Li7P3S11 (from 70:30 LPS),Ceramic,0.017,RT,"Crystallization of 70:30 LPS mixture (N/A for specific parameters, cited [93])","Glass-ceramic, superionic crystalline phase","Section 2.2.1, main text"
Advancements and Challenges in Solid-State Battery Technology: An In-Depth Review of Solid Electrolytes and Anode Innovations,"Abniel Machín, Carmen Morant, Francisco Márquez",Lithium Phosphorus Sulfide Chloride argyrodite,Li6PS5Cl,Ceramic,0.002,Ambient temperature,N/A (Cited Work),"Argyrodite, chlorine variant","Section 2.2.2, main text"
Advancements and Challenges in Solid-State Battery Technology: An In-Depth Review of Solid Electrolytes and Anode Innovations,"Abniel Machín, Carmen Morant, Francisco Márquez",Lithium Phosphorus Sulfide Chloride argyrodite,Li5.5PS4.5Cl1.5,Ceramic,0.009,RT,N/A (Cited Work),"Argyrodite, with substitutions to enhance conductivity","Section 2.2.2, main text"
Advancements and Challenges in Solid-State Battery Technology: An In-Depth Review of Solid Electrolytes and Anode Innovations,"Abniel Machín, Carmen Morant, Francisco Márquez",Polyethylene Oxide with novel lithium salts,PEO + Li salt,Polymer,0.001,Ambient temperature,N/A (Cited Work),Novel lithium salts combined with PEO,"Section 2.3, main text"
Advancements and Challenges in Solid-State Battery Technology: An In-Depth Review of Solid Electrolytes and Anode Innovations,"Abniel Machín, Carmen Morant, Francisco Márquez",Polyethylene Oxide,PEO,Polymer,1e-08,RT,N/A (Cited Work),"High crystallinity PEO, leading to low conductivity","Section 2.3, main text"
Advancements and Challenges in Solid-State Battery Technology: An In-Depth Review of Solid Electrolytes and Anode Innovations,"Abniel Machín, Carmen Morant, Francisco Márquez",Polymer electrolytes (general),,Polymer,1e-07,RT,N/A (Cited Work),"General polymer electrolytes, limited by low conductivity","Section 2.5, main text"
Advancements and Challenges in Solid-State Battery Technology: An In-Depth Review of Solid Electrolytes and Anode Innovations,"Abniel Machín, Carmen Morant, Francisco Márquez",Polyethylene oxide/Lithium perchlorate composite with LATP nanoparticles,PEO/LiClO4-LATP,Other,0.00017,RT,N/A (Cited Work),Composite solid electrolyte (INPC type) with active LATP filler,"Section 2.5, main text"
Advancements and Challenges in Solid-State Battery Technology: An In-Depth Review of Solid Electrolytes and Anode Innovations,"Abniel Machín, Carmen Morant, Francisco Márquez",Lithium Lanthanum Zirconium Tantalum Oxide,LLZTO,Ceramic,0.00026,25 °C,"Ultrafast sintering method using a CO2 laser in combination with a heating stage (N/A for specific parameters, cited [152])","Garnet-type films, high density (>95%)","Section 2.7, main text"
Building Better Batteries in the Solid State: A Review,"Alain Mauger, Christian M. Julien, Andrea Paolella, Michel Armand, Karim Zaghib",Lithium phosphorus sulfide,Li7P3S11,Ceramic,9.7,RT,N/A (Cited Work),"glass-ceramic, high kinetic potential window of 5V vs Li+/Li","Main text, Section 2.1.1, paragraph 3"
Building Better Batteries in the Solid State: A Review,"Alain Mauger, Christian M. Julien, Andrea Paolella, Michel Armand, Karim Zaghib",Lithium antimony phosphorus oxysulfide,Li3P0.98Sb0.02S3.95O0.05,Ceramic,1.08,RT,simultaneously introduced Sb5+ and O2- into the structure of β-Li3PS4 to synthesize Li3P0.98Sb0.02S3.95O0.05,"doped β-Li3PS4, significantly improved compatibility with Li0 without affecting stability, stability exceeded 5 V","Main text, Section 2.1.1, paragraph 8"
Building Better Batteries in the Solid State: A Review,"Alain Mauger, Christian M. Julien, Andrea Paolella, Michel Armand, Karim Zaghib",Lithium phosphorus sulfobromide,Li6PS5Br,Ceramic,1.8,RT,N/A (Cited Work),"argyrodite, relatively good stability toward metallic lithium, before annealing","Main text, Section 2.1.1, paragraph 10"
Building Better Batteries in the Solid State: A Review,"Alain Mauger, Christian M. Julien, Andrea Paolella, Michel Armand, Karim Zaghib",Lithium phosphorus sulfobromide oxide,LPSOB-0.3,Ceramic,1.54,RT,N/A (Cited Work),oxygen atoms substitute sulfur atoms at free S2- sites,"Main text, Section 2.1.1, paragraph 10"
Building Better Batteries in the Solid State: A Review,"Alain Mauger, Christian M. Julien, Andrea Paolella, Michel Armand, Karim Zaghib",Lithium phosphorus sulfochloride - Nitrile-butadiene rubber - Lithium triethylene glycol dimethyl ether bis(trifluoromethanesulfonyl)imide,LPSCl-NBR-LiG3,Other,3.3,30 °C,slurry accommodating Li6PS5Cl (LPSCl) and solvate-ionic-liquid-based polymeric binders (NBR-Li(G3)TFSI) using dibromomethane (DBM) as solvent,composite solid-state electrolyte with polymeric binder NBR and solvate ionic liquid LiG3,"Main text, Section 2.1.1, paragraph 12"
Building Better Batteries in the Solid State: A Review,"Alain Mauger, Christian M. Julien, Andrea Paolella, Michel Armand, Karim Zaghib",Lithium Lanthanum Zirconate Oxide,LLZO,Ceramic,1.0,RT,N/A (Cited Work),"garnet, high ionic conductivity, chemical stability vs. lithium metal, wide electrochemical window (up to 9V)","Main text, Section 2.1.2, paragraph 2"
Building Better Batteries in the Solid State: A Review,"Alain Mauger, Christian M. Julien, Andrea Paolella, Michel Armand, Karim Zaghib",Lithium bis(trifluoromethanesulfonyl)imide - succinonitrile,LiTFSI-SCN,Other,1.27,20 °C,N/A (Cited Work),"plastic crystal nature of SCN, capable of dissolving many salts","Main text, Section 2.1.2, paragraph 5"
Building Better Batteries in the Solid State: A Review,"Alain Mauger, Christian M. Julien, Andrea Paolella, Michel Armand, Karim Zaghib",Lithium Lanthanum Zirconate Tantalate Oxide - Poly(ethylene oxide) - Lithium bis(trifluoromethanesulfonyl)imide,LLZTO-PEO(LiTFSI),Other,4.0,RT,N/A (Cited Work),Hybrid electrolyte where LLZTO promotes complete dissociation of lithium salt and enhances Li+ migration,"Main text, Section 2.1.2, paragraph 7"
Building Better Batteries in the Solid State: A Review,"Alain Mauger, Christian M. Julien, Andrea Paolella, Michel Armand, Karim Zaghib",Lithium Aluminum Germanium Phosphate,LAGP,Ceramic,1.0,RT,N/A (Cited Work),"high conductivity, NASICON-type ceramic","Main text, Section 2.1.2, paragraph 10"
Building Better Batteries in the Solid State: A Review,"Alain Mauger, Christian M. Julien, Andrea Paolella, Michel Armand, Karim Zaghib",Lithium Aluminum Germanium Phosphate - Poly(propylene carbonate) - Lithium bis(fluorosulfonyl)imide,LAGP/PPC-LiFSI,Other,1.0,RT,N/A (Cited Work),"High-salt-concentrated polymeric electrolyte, high lithium transference number (0.75), anodic stability (4.5V)","Main text, Section 2.1.2, paragraph 11"
Building Better Batteries in the Solid State: A Review,"Alain Mauger, Christian M. Julien, Andrea Paolella, Michel Armand, Karim Zaghib",Lithium Aluminum Germanium Phosphate - Epoxy,LAGP/epoxy,Other,1.6,RT,Printed templating,"3D ordered bicontinuous conducting ceramic and insulating polymer (epoxy) microchannels (gyroidal structure), compressive failure strain 28% higher than LAGP pellet","Main text, Section 2.1.2, paragraph 13"
Building Better Batteries in the Solid State: A Review,"Alain Mauger, Christian M. Julien, Andrea Paolella, Michel Armand, Karim Zaghib",Lithium Aluminum Titanium Phosphate,LATP,Ceramic,3.15,RT,N/A (Cited Work),"NASICON-type ceramic, low-cost synthesis, promotes salt dissociation","Main text, Section 2.1.2, paragraph 14"
Building Better Batteries in the Solid State: A Review,"Alain Mauger, Christian M. Julien, Andrea Paolella, Michel Armand, Karim Zaghib",Lithium silicon phosphorus sulfochloride,Li9.54Si1.74P1.44S11.7Cl0.3,Ceramic,2.5,RT,N/A (Cited Work),"chlorine-doped silicon analogue of LGPS, highest bulk lithium ion-conducting solid electrolyte","Main text, Section 2.1.2, paragraph 17"
Building Better Batteries in the Solid State: A Review,"Alain Mauger, Christian M. Julien, Andrea Paolella, Michel Armand, Karim Zaghib",Lithium Lanthanum Titanate,LLT,Ceramic,1.0,RT,N/A (Cited Work),"perovskite (ABO3)-type, not stable in direct contact with lithium","Main text, Section 2.1.2, paragraph 17"
Building Better Batteries in the Solid State: A Review,"Alain Mauger, Christian M. Julien, Andrea Paolella, Michel Armand, Karim Zaghib",Lithium oxygen halide (anti-perovskite),Li3OA,Ceramic,1.0,RT,N/A (Cited Work),"lithium-rich anti-perovskite conductors, very low electronic conductivities, thermodynamically stable against lithium","Main text, Section 2.1.2, paragraph 17"
Building Better Batteries in the Solid State: A Review,"Alain Mauger, Christian M. Julien, Andrea Paolella, Michel Armand, Karim Zaghib",Lithium oxygen chloroborohydride (anti-perovskite),Li3OCl0.5(BH4)0.5,Ceramic,1.0,RT,N/A (Theoretical Prediction),"anti-perovskite, predicted by DFT calculations, translation and rotation of BH4- super-halogen upon thermal excitation","Main text, Section 2.1.2, paragraph 20"
Building Better Batteries in the Solid State: A Review,"Alain Mauger, Christian M. Julien, Andrea Paolella, Michel Armand, Karim Zaghib","1,4-bis[3-(2-acryloyloxyethyl)imidazolium-1-yl] butane TFSI monomer in Lithium bis(trifluoromethanesulfonyl)imide and 1-ethyl-3-methylimidazolium TFSI, filling poly(diallyldimethylammonium) TFSI porous membrane",PIL-based solid electrolyte,Other,1.0,RT,"in situ polymerizing 1,4-bis[3-(2-acryloyloxyethyl)imidazolium-1-yl] butane TFSI (C1-4TFSI) monomer in an electrolyte composed of LiTFSI and 1-ethyl-3-methylimidazolium TFSI and then filling a poly(diallyldimethylammonium) TFSI (PDADMA-TFSI) porous membrane","Hierarchical PIL-based solid electrolyte, transference number tLi+=0.20","Main text, Section 2.2, paragraph 2"
Building Better Batteries in the Solid State: A Review,"Alain Mauger, Christian M. Julien, Andrea Paolella, Michel Armand, Karim Zaghib",Poly(ethylene oxide) - Lithium perchlorate - Propylene carbonate,PEO-LiClO4-PC,Other,1.6,RT,N/A (Cited Work),"polymer electrolyte plasticized with propylene carbonate, high conductivity (noted as 'seems very high' in source)","Main text, Section 3, paragraph 1"
Building Better Batteries in the Solid State: A Review,"Alain Mauger, Christian M. Julien, Andrea Paolella, Michel Armand, Karim Zaghib",Poly(ethylene oxide) - Lithium perchlorate - Lithium Aluminum Titanium Phosphate nanoparticles,PEO-LiClO4-LATP,Other,1.7,20 °C,N/A (Cited Work),"polymer electrolyte with LATP nanoparticles, cation transport within interphase region, percolation at low nanoparticle loadings","Main text, Section 3, paragraph 1"
Building Better Batteries in the Solid State: A Review,"Alain Mauger, Christian M. Julien, Andrea Paolella, Michel Armand, Karim Zaghib",Interpenetrating poly(ether–acrylate) network,ipn-PEA,Polymer,2.2,RT,via photopolymerization of ion-conductive PEO and branched acrylate,"rigid-flexible structure, high mechanical strength (ca. 12 GPa), stable up to 4.5 V vs. Li+/Li","Main text, Section 3.1, paragraph 1"
Building Better Batteries in the Solid State: A Review,"Alain Mauger, Christian M. Julien, Andrea Paolella, Michel Armand, Karim Zaghib",Interpenetrating rigid-flexible poly(arylether-ketone) nonwoven and cross-linked poly(ethylene glycol) dimethacrylate,,Polymer,1.2,RT,N/A (Cited Work),"novel non-flammable solid polymer electrolyte, decomposition voltage higher than 4.5V, no noticeable volumetric expansion or contraction at 80°C","Main text, Section 3.1, paragraph 1"
Building Better Batteries in the Solid State: A Review,"Alain Mauger, Christian M. Julien, Andrea Paolella, Michel Armand, Karim Zaghib",Poly(ethylene glycol)-borate ester covalently bonded with crosslinked silicon-doped poly(ethylene glycol),B-PEG/Si-PEG,Polymer,1.6,RT,N/A (Cited Work),"hybrid polymer, transference number tLi+ = 0.68","Main text, Section 3.1, paragraph 3"
Building Better Batteries in the Solid State: A Review,"Alain Mauger, Christian M. Julien, Andrea Paolella, Michel Armand, Karim Zaghib",Poly(methyl methacrylate-polyhedral oligomeric silsesquioxane) copolymer,P(MMA-POSS),Polymer,3.41,RT,prepared by phase inversion method after hydrolysis of (vinyltrimethoxysilane),"novel polymer membrane, electrochemical stability window up to 5V vs. Li+/Li, excellent compatibility with lithium, transference number 0.49","Main text, Section 3.1, paragraph 4"
Building Better Batteries in the Solid State: A Review,"Alain Mauger, Christian M. Julien, Andrea Paolella, Michel Armand, Karim Zaghib","Lithiated poly(4,4'-(9-fluorenylidene) dianiline)-co-(4,4'-dicarboxyl diphenyl sulfonimide) blended with Poly(vinylidene fluoride-co-hexafluoropropylene)",LiPFD/PVDF-HFP,Other,6.2,RT,N/A (Cited Work),"fluorine-containing cardo fully aromatic single-ion conducting polymer electrolyte (fa-SIPE), free volume from fluorene group, tLi+ = 0.92, low interfacial resistance (81 Ohm)","Main text, Section 3.1, paragraph 5"
Building Better Batteries in the Solid State: A Review,"Alain Mauger, Christian M. Julien, Andrea Paolella, Michel Armand, Karim Zaghib",Poly(vinylidene fluoride-co-hexafluoropropylene) / fluorine-containing cardo fully aromatic single-ion conducting polymer electrolyte impregnated with ethylene carbonate/dimethyl carbonate,PVDF-HFP/fa-SIPE/EC-DMC,Other,9.3,25 °C,in situ polymerization process (precursors of fa-SIPE dissolved in PVDF-HFP) then impregnated with EC/DMC solvent,"in-situ prepared highly porous single-ion conductive composite polymer electrolyte, tLi+ = 0.88 at RT","Main text, Section 3.1, paragraph 6"
Building Better Batteries in the Solid State: A Review,"Alain Mauger, Christian M. Julien, Andrea Paolella, Michel Armand, Karim Zaghib",Lithiated poly(arylene ether) blended with Poly(vinylidene fluoride-co-hexafluoropropylene),LiPHFE/PVDF-HFP,Other,4.1,RT,N/A (Cited Work),single-ion polymer electrolyte,"Main text, Section 3.1, paragraph 7"
Building Better Batteries in the Solid State: A Review,"Alain Mauger, Christian M. Julien, Andrea Paolella, Michel Armand, Karim Zaghib",Cross-linked polymethyl methacrylate / linear-polymethyl methacrylate / poly(vinylidene fluoride) tri-layer trapping Lithium bis(trifluoromethanesulfonyl)imide in 1-ethyl-3-methylimidazolium TFSI,GPE,Other,1.18,25 °C,N/A (Cited Work),capsule-type gelled polymer electrolyte,"Main text, Section 3.1, paragraph 8"
Building Better Batteries in the Solid State: A Review,"Alain Mauger, Christian M. Julien, Andrea Paolella, Michel Armand, Karim Zaghib",Porous poly(vinylidene fluoride) and grafted polymer (sulfonated polystyrene and monoamine-terminated PEO derivative M2070) impregnated with 1 mol L-1 LiClO4-EC/PC,GPE,Other,3.05,RT,free-standing membranes (from PVDF/grafted polymer) impregnated with 1 mol L-1 LiClO4-EC/PC electrolyte solution,"porous polymer electrolyte, electrochemical stability up to 4.8V","Main text, Section 3.1, paragraph 9"
Building Better Batteries in the Solid State: A Review,"Alain Mauger, Christian M. Julien, Andrea Paolella, Michel Armand, Karim Zaghib",Poly(ethylene-alt-maleic anhydride) grafted with 4-amino-4'-trifluoromethyl bis(benzene sulfonyl)imide blended with Poly(vinylidene fluoride-co-hexafluoropropylene),EMA-graft-LiATFSI/PVDF-HFP,Other,1.0,RT,N/A (Cited Work),"single-ion polymer, transference number tLi+ = 0.92","Main text, Section 3.1, paragraph 10"
Building Better Batteries in the Solid State: A Review,"Alain Mauger, Christian M. Julien, Andrea Paolella, Michel Armand, Karim Zaghib",Lithium 1-[3-(methacryloyloxy)-propylsulfonyl]-1-TFSI / poly(ethylene glycol methyl ether methacrylate) / poly(ethylene glycol) dimethacrylate / Propylene carbonate,GPE,Other,1.2,25 °C,"prepared by copolymerization of PEG dimethacrylate (PEGDM), methyl ether methacrylate (PEGM), and lithium 1-[3-(methacryloyloxy)-propylsulfonyl]- 1-TFSI (LiMTFSI) in the presence of PC","cross-linked GPE, transference number tLi+=0.86 at 25°C","Main text, Section 3.2, paragraph 4"
Building Better Batteries in the Solid State: A Review,"Alain Mauger, Christian M. Julien, Andrea Paolella, Michel Armand, Karim Zaghib",Polyacrylonitrile - Lithium perchlorate - Lithium Lanthanum Zirconate Oxide nanowires,PAN-LiClO4-LLZO,Other,1.3,RT,N/A (Cited Work),"composite with LLZO nanowires, optimum filler concentration, room temperature ionic conductivity increased by three orders of magnitude","Main text, Section 3.4, paragraph 1"
Building Better Batteries in the Solid State: A Review,"Alain Mauger, Christian M. Julien, Andrea Paolella, Michel Armand, Karim Zaghib",Poly(propylene carbonate) - Lithium bis(trifluoromethanesulfonyl)imide - Lithium Lanthanum Zirconate Tantalate Oxide,PPC-LiTFSI-LLZTO,Other,5.2,20 °C,N/A (Cited Work),"all-solid-state electrolyte, LLZTO particles (30 nm size) at 5 wt.% as optimum concentration","Main text, Section 3.4, paragraph 1"
Building Better Batteries in the Solid State: A Review,"Alain Mauger, Christian M. Julien, Andrea Paolella, Michel Armand, Karim Zaghib",Lithium Lanthanum Zirconate Oxide - Poly(vinylidene fluoride) : Lithium perchlorate,LLZO/PVDF:LiClO4,Other,2.6,20 °C,N/A (Cited Work),"composite based on LLZO and PVDF:LiClO4, tLi+ = 0.61","Main text, Section 3.4, paragraph 2"
Building Better Batteries in the Solid State: A Review,"Alain Mauger, Christian M. Julien, Andrea Paolella, Michel Armand, Karim Zaghib",Lithium Aluminum Germanium Phosphate - Poly(ethylene oxide)-Lithium perchlorate - Succinonitrile,LAGP/PEO-LiClO4/SCN,Other,5.58,RT,N/A (Cited Work),"hybrid solid electrolyte, enhanced ionic conductivity due to increase in solvating power for dissolving lithium salts and reduction in PEO crystallinity","Main text, Section 3.4, paragraph 5 (and ref 306 abstract)"
Building Better Batteries in the Solid State: A Review,"Alain Mauger, Christian M. Julien, Andrea Paolella, Michel Armand, Karim Zaghib",Poly(diallyldimethylammonium) TFSI - Succinonitrile - Lithium bis(trifluoromethanesulfonyl)imide,poly(DADMA)-TFSI/SCN/LiTFSI,Other,5.74,RT,N/A (Cited Work),"pyrrolidinium-based PIL, electrochemical window 5.5V, Young's modulus 4.9 MPa","Main text, Section 3.4, paragraph 6"
Building Better Batteries in the Solid State: A Review,"Alain Mauger, Christian M. Julien, Andrea Paolella, Michel Armand, Karim Zaghib",Poly(ethylene oxide) - Silicon dioxide nanospheres - Lithium perchlorate,PEO-SiO2-LiClO4,Other,4.4,30 °C,in situ synthesis of 12 nm diameter SiO2 nanospheres and PEO chains by hydrolysis of tetraethyl orthosilicate in a PEO solution,"homogenously mixed 12 nm diameter SiO2 nanospheres, facilitated segmental motion of polymer, improved LiClO4 dissociation","Main text, Section 3.4, paragraph 9"
Building Better Batteries in the Solid State: A Review,"Alain Mauger, Christian M. Julien, Andrea Paolella, Michel Armand, Karim Zaghib",Poly(ethylene glycol phenyl ether-acrylate) - Lithium hexafluorophosphate in ethylene carbonate/dimethyl carbonate/ethyl methyl carbonate solvent,PEGPEA-GPE,Other,3.35,25 °C,in situ polymerized poly(ethylene glycol phenyl ether-acrylate) (PEGPEA)-based GPE combined with 1 mol L−1 LiPF6 in EC//DMC/ethyl methyl carbonate (EMC; 1:1:1 in volume) solvent,"in situ polymerized GPE, electrochemical stability up to 4.9V vs. Li+/Li","Main text, Section 4.1, paragraph 1"
Building Better Batteries in the Solid State: A Review,"Alain Mauger, Christian M. Julien, Andrea Paolella, Michel Armand, Karim Zaghib",Poly(ethylene carbonate) - Lithium bis(fluorosulfonyl)imide - Lithium montmorillonite - Fluoroethylene carbonate - Poly(tetrafluoroethylene),PEC-LiFSI-LiMNT-FEC-PTFE,Other,3.5,RT,N/A (Cited Work),"intercalated electrolyte with high transference number (tLi+=0.83), stable up to 4.5V vs Li+/Li","Main text, Section 4.1, paragraph 6"
Building Better Batteries in the Solid State: A Review,"Alain Mauger, Christian M. Julien, Andrea Paolella, Michel Armand, Karim Zaghib",Poly(ethylene oxide) - Lithium bis(trifluoromethanesulfonyl)imide - 1-butyl-3-methylimidazolium bis(trifluoromethane sulfonyl) imide,PEO-LiTFSI-BMIMTFSI,Other,1.5,30 °C,N/A (Cited Work),"polymer electrolyte based on Li+/ionic liquid for lithium secondary batteries, tLi+ = 0.27","Main text, Section 4.1, paragraph 8"
Building Better Batteries in the Solid State: A Review,"Alain Mauger, Christian M. Julien, Andrea Paolella, Michel Armand, Karim Zaghib",Fluorinated polysulfonamide-based single ion conducting polymer electrolyte blended with Poly(vinylidene fluoride-co-hexafluoropropylene) and Ethylene carbonate/Propylene carbonate,Fluorinated SIPE/PVDF-HFP/EC-PC,Other,5.2,RT,N/A (Cited Work),"fluorinated polysulfonamide based SIPE, high tLi+ = 0.9, liquid plasticizer is needed","Main text, Section 4.1, paragraph 9"
Building Better Batteries in the Solid State: A Review,"Alain Mauger, Christian M. Julien, Andrea Paolella, Michel Armand, Karim Zaghib",Modified silyl-terminated polyether polymer electrolyte,MSTP-PE,Polymer,3.6,RT,synthesized via polymerization of the monomer with LiTFSI as the lithium salt and TEGDME as the plasticizer,"high transference number (0.65), electrochemical stability up to 5V","Main text, Section 4.1, paragraph 11"
Building Better Batteries in the Solid State: A Review,"Alain Mauger, Christian M. Julien, Andrea Paolella, Michel Armand, Karim Zaghib",Heterogeneous multilayered solid electrolyte (Polyacrylonitrile/Poly(ethylene glycol) diacrylate/Lithium Aluminum Germanium Phosphate),HMSE,Other,3.7,RT,N/A (Cited Work),"oxidation tolerant polymer (PAN), reduction tolerant polymer (PEGDA), PAN-rich side contacting PAN on cathode, LAGP contacting PEGDA on anode side, overall thickness 25 µm","Main text, Section 4.1, paragraph 12"
Building Better Batteries in the Solid State: A Review,"Alain Mauger, Christian M. Julien, Andrea Paolella, Michel Armand, Karim Zaghib",Polyvinylidene fluoride - Lithium tin phosphorus sulfide,PVDF-Li10SnP2S12,Other,1.48,25 °C,N/A (Cited Work),"electrochemical window up to 4.5V, transference number 0.6","Main text, Section 4.1, paragraph 13 (and ref 87 abstract)"
Building Better Batteries in the Solid State: A Review,"Alain Mauger, Christian M. Julien, Andrea Paolella, Michel Armand, Karim Zaghib",Poly(methylethyl α-cyanoacrylate)-modified nonwoven poly(tetrafluoroethylene) impregnated with Lithium bis(oxalato)borate in Propylene carbonate,GPE,Other,1.24,RT,"PTFE modified with PMCA to synthesize composite polymer, impregnated with LiBOB salt, then saturated with PC containing 1 mol L-1 LiBOB","novel composite polymer, GPE for 5V lithium batteries, tLi+ = 0.63","Main text, Section 4.2, paragraph 3"
Building Better Batteries in the Solid State: A Review,"Alain Mauger, Christian M. Julien, Andrea Paolella, Michel Armand, Karim Zaghib","Poly(propylene carbonate) membrane supported by cellulose, submerged in Propylene carbonate/Lithium difluoro(oxalato)borate liquid electrolyte",GPE,Other,1.14,RT,cellulose-supported PPC membrane fabricated then submerged in PC/LiDFOB liquid electrolyte,"cellulose-supported, robust cellulose overcomes poor mechanical integrity of PPC, stable up to 5V, ion transference number of 0.68","Main text, Section 4.2, paragraph 4"
Building Better Batteries in the Solid State: A Review,"Alain Mauger, Christian M. Julien, Andrea Paolella, Michel Armand, Karim Zaghib",Poly(methyl methacrylate-co-styrene) - Lithium Aluminum Germanium Phosphate,PMS-LAGP,Other,3.2,RT,"mixing the PMS with LAGP in THF, prepared through the phase inversion process and reinforced by a PE support","reinforced by a PE support, 30 µm thickness, tLi+ = 0.75, stable window of up to 5.2 V vs. Li+/Li","Main text, Section 5.3, paragraph 2"
Building Better Batteries in the Solid State: A Review,"Alain Mauger, Christian M. Julien, Andrea Paolella, Michel Armand, Karim Zaghib",Hybrid quasi-solid-state electrolyte (Poly(methyl methacrylate-styrene) with amorphous Lithium Niobate and Silicon dioxide nanofiller),HQSSE,Other,2.0,RT,"obtained by the phase inversion process by using PE as a support, with SiO2 as the nanofiller","flexible film, LiNbO3 preferred to LATP due to larger lithium diffusivity","Main text, Section 5.3, paragraph 5"
Building Better Batteries in the Solid State: A Review,"Alain Mauger, Christian M. Julien, Andrea Paolella, Michel Armand, Karim Zaghib",Poly(ethylene glycol) methyl ether acrylate - Methacrylated tannic acid - Nanofumed silica,PEGMA-MTA-SiO2,Other,1.4,RT,N/A (Cited Work),"polymer composite electrolyte, low amount of MTA allowed polymerization and cross-linking, SiO2 reduces crystallinity and increases salt dissociation","Main text, Section 5.4, paragraph 1"
Building Better Batteries in the Solid State: A Review,"Alain Mauger, Christian M. Julien, Andrea Paolella, Michel Armand, Karim Zaghib",Poly(vinylidene fluoride-co-hexafluoropropylene) - Silicon dioxide - Lithium bis(trifluoromethanesulfonyl)imide,PVDF-HFP-SiO2-LiTFSI,Other,9.3,RT,N/A (Cited Work),"PVDF-HFP polymer matrix, SiO2 as filler, liquid LiTFSI as plasticizer","Main text, Section 5.4, paragraph 3"
Building Better Batteries in the Solid State: A Review,"Alain Mauger, Christian M. Julien, Andrea Paolella, Michel Armand, Karim Zaghib",Lithium Lanthanum Zirconate Niobate Oxide,LLZO,Ceramic,2.2,22 °C,N/A (Cited Work),"garnet, codoped by Al3+ and Nb5+, improved ionic conductivity","Main text, Section 6.1, paragraph 2"
Building Better Batteries in the Solid State: A Review,"Alain Mauger, Christian M. Julien, Andrea Paolella, Michel Armand, Karim Zaghib",Lithium Lanthanum Zirconate Tantalate Oxide - Magnesium Oxide,LLZTO-MgO,Other,5.0,RT,prepared by a simple solid-state process,"Li-Garnet composite ceramic electrolyte, tantalum doping, nano MgO powders increased fracture strength by 50% to 135 MPa","Main text, Section 6.1, paragraph 3"
