Repository: bhattadeb34/FACT_Data_Extraction_Scientific_Papers

File: master_conductivity_data.csv (part 29 of 52)
paper_title,paper_authors,full_name,acronym,material_class,ionic_conductivity_S_per_cm,temperature,processing_method,material_description,source_location
Building Better Batteries in the Solid State: A Review,"Alain Mauger, Christian M. Julien, Andrea Paolella, Michel Armand, Karim Zaghib",Poly(ethylene oxide) - Lithium bis(trifluoromethanesulfonyl)imide - Halloysite nanotubes,PEO-LiTFSI-HNT,Other,1.11,25 °C,N/A (Cited Work),"homogeneous electrolyte, Halloysite is aluminosilicate natural nanoclay, dual-ion conducting system, tLi+ = 0.40","Main text, Section 6.2, paragraph 1"
Building Better Batteries in the Solid State: A Review,"Alain Mauger, Christian M. Julien, Andrea Paolella, Michel Armand, Karim Zaghib",Polysiloxane - Lithium bis(trifluoromethanesulfonyl)imide - Poly(vinylidene fluoride) - Cellulose acetate,BPSO-LiTFSI-PVDF-CA,Other,4.0,RT,N/A (Cited Work),"'Polymer-in-salt' electrolyte, CA as framework, tLi+ = 0.52, stability window 4.7V, mechanical strength 6.8 MPa","Main text, Section 6.2, paragraph 6"
Building Better Batteries in the Solid State: A Review,"Alain Mauger, Christian M. Julien, Andrea Paolella, Michel Armand, Karim Zaghib",Lithium phosphorus sulfide,Li7P3S11,Ceramic,2.0,RT,N/A (Cited Work),"glass-ceramic, high ionic conductivity","Main text, Section 6.2, paragraph 7"
Building Better Batteries in the Solid State: A Review,"Alain Mauger, Christian M. Julien, Andrea Paolella, Michel Armand, Karim Zaghib",Lithium manganese phosphorus sulfoiodide,Li7P2.9Mn0.1S10.7I0.3,Ceramic,5.6,RT,synthesized by high-energy ball milling,"glass ceramic, good compatibility with lithium","Main text, Section 6.2, paragraph 8"
Building Better Batteries in the Solid State: A Review,"Alain Mauger, Christian M. Julien, Andrea Paolella, Michel Armand, Karim Zaghib",Lithium monocarba-closo-decaborate - Lithium monocarba-closo-dodecaborate,closo-borane,Ceramic,6.7,25 °C,N/A (Cited Work),"novel closo-borane lithium superionic conductor, excellent stability against lithium metal, interfacial resistance < 1 Ohm cm2","Main text, Section 6.2, paragraph 9"
Building Better Batteries in the Solid State: A Review,"Alain Mauger, Christian M. Julien, Andrea Paolella, Michel Armand, Karim Zaghib",Sodium ion exchanged poly(bis(4-carbonyl benzene sulfonyl)imide-co-2.5-diaminobenzenesulfonic acid) macromolecules blended with Poly(vinylidene fluoride-co-hexafluoropropylene),SIPE,Other,9.1,20 °C,N/A (Cited Work),single-ion conductor,"Main text, Section 6.2, paragraph 5"
Building Better Batteries in the Solid State: A Review,"Alain Mauger, Christian M. Julien, Andrea Paolella, Michel Armand, Karim Zaghib",Poly(ethylene oxide) - Sodium perchlorate - Propylene carbonate,PEO-NaClO4-PC,Other,1.0,RT,prepared by UV curing,"crosslinked polymer electrolyte, electrochemical window up to 4.7V, tNa+ = 0.32","Main text, Section 7, paragraph 2"
Building Better Batteries in the Solid State: A Review,"Alain Mauger, Christian M. Julien, Andrea Paolella, Michel Armand, Karim Zaghib",Sodium Scandium Zirconium Silicophosphate,,Ceramic,4.0,RT,N/A (Cited Work),"NASICON, optimized scandium substitution","Main text, Section 7, paragraph 4"
Building Better Batteries in the Solid State: A Review,"Alain Mauger, Christian M. Julien, Andrea Paolella, Michel Armand, Karim Zaghib",Sodium Zirconium Lanthanum Silicophosphate,,Ceramic,1.1,RT,N/A (Cited Work),doping of La3+ as a substitute of Zr4+ improved mobility of Na+,"Main text, Section 7, paragraph 4"
Building Better Batteries in the Solid State: A Review,"Alain Mauger, Christian M. Julien, Andrea Paolella, Michel Armand, Karim Zaghib",Sodium phosphorus sulfochloride,,Ceramic,1.0,25 °C,N/A (Cited Work),"doped Na3PS4, substitution of Cl- for S2-, generated vacancies","Main text, Section 7, paragraph 5"
Building Better Batteries in the Solid State: A Review,"Alain Mauger, Christian M. Julien, Andrea Paolella, Michel Armand, Karim Zaghib",Sodium antimony sulfide,Na3SbS4,Ceramic,1.0,25 °C,synthesized via the aqueous-solution route,"estimated ionic conductivity (0.1–0.2 mS cm−1), stable in air","Main text, Section 7, paragraph 7"
Building Better Batteries in the Solid State: A Review,"Alain Mauger, Christian M. Julien, Andrea Paolella, Michel Armand, Karim Zaghib",Sodium antimony sulfide,Na3SbS4,Ceramic,3.0,25 °C,N/A (Cited Work),vacancies at the Na2 sites of the tetragonal lattice,"Main text, Section 7, paragraph 7"
Building Better Batteries in the Solid State: A Review,"Alain Mauger, Christian M. Julien, Andrea Paolella, Michel Armand, Karim Zaghib",Sodium tin phosphorus sulfide,Na10SnP2S12,Ceramic,4.0,RT,N/A (Cited Work),"NASICON-like, activation barrier energy for Na+ as low as 0.25 eV","Main text, Section 7, paragraph 10"
Building Better Batteries in the Solid State: A Review,"Alain Mauger, Christian M. Julien, Andrea Paolella, Michel Armand, Karim Zaghib",Chlorine-doped Sodium phosphorus sulfide,,Ceramic,1.14,RT,N/A (Cited Work),N/A (Cited Work),"Main text, Section 7, paragraph 11"
Building Better Batteries in the Solid State: A Review,"Alain Mauger, Christian M. Julien, Andrea Paolella, Michel Armand, Karim Zaghib",Sodium Beta-double-prime Alumina,Na-β''-alumina,Ceramic,2.0,25 °C,N/A (Cited Work),"high conductivity, difficult to prepare, stabilized by metal oxides (MgO, Li2O)","Main text, Section 7, paragraph 15"
Building Better Batteries in the Solid State: A Review,"Alain Mauger, Christian M. Julien, Andrea Paolella, Michel Armand, Karim Zaghib",Sodium dodecaborate - Sodium decaborate,closo-borane,Ceramic,9.0,20 °C,N/A (Cited Work),"closo-borane, compatible with sodium metal, stability window 3V","Main text, Section 7, paragraph 17"
Building Better Batteries in the Solid State: A Review,"Alain Mauger, Christian M. Julien, Andrea Paolella, Michel Armand, Karim Zaghib",Poly(ethylene oxide) - 1-butyl-3-methylimidazolium bis(trifluoromethanesulfonyl)imide - Sodium bis(trifluoromethanesulfonyl)imide,PEO-BMIMTFSI-NaTFSI,Other,4.1,RT,N/A (Cited Work),"polymer + ionic liquid + NaTFSI salt, tNa+ ~0.39","Main text, Section 7, paragraph 21"
Building Better Batteries in the Solid State: A Review,"Alain Mauger, Christian M. Julien, Andrea Paolella, Michel Armand, Karim Zaghib",Poly(ethylene oxide) - Sodium methylsulfate - 1-butyl-3-methyl-imidazolium-methylsulfate,PEO-NaMS-BMIM-MS,Other,1.0,RT,N/A (Cited Work),"polymer + ionic liquid + salt, optimized composite, tNa+ = 0.46","Main text, Section 7, paragraph 22"
Building Better Batteries in the Solid State: A Review,"Alain Mauger, Christian M. Julien, Andrea Paolella, Michel Armand, Karim Zaghib",Poly(ethylene oxide) - Sodium perchlorate - Silicon dioxide - Ethyl-3-methylimidazolium bis(fluorosulfonyl)imide,PEO-NaClO4-SiO2-EMIFSI,Other,7.0,RT,N/A (Cited Work),"solid electrolyte, high Na+ transference number of 0.61","Main text, Section 7, paragraph 23"
Building Better Batteries in the Solid State: A Review,"Alain Mauger, Christian M. Julien, Andrea Paolella, Michel Armand, Karim Zaghib",Poly(ethylene oxide) - Carbon quantum dots - Sodium perchlorate,PEO/CQDs-Na,Other,7.17,RT,N/A (Cited Work),"PEO matrix blended with CQDs (2-3nm diameter) and NaClO4, tNa+ = 0.42","Main text, Section 7, paragraph 25"
Building Better Batteries in the Solid State: A Review,"Alain Mauger, Christian M. Julien, Andrea Paolella, Michel Armand, Karim Zaghib",Polysulfonamide-supported poly(ethylene glycol) divinyl ether,,Polymer,1.2,Ambient temperature,via in situ preparation,"wide electrochemical window (4.7V), favorable mechanical strength (25 MPa)","Main text, Section 7, paragraph 27"
Building Better Batteries in the Solid State: A Review,"Alain Mauger, Christian M. Julien, Andrea Paolella, Michel Armand, Karim Zaghib",Lithium oxygen chloride (antiperovskite),Li3OCl,Ceramic,2.0,RT,N/A (Cited Work),"antiperovskite films, good conductivity but cell performance decreased quickly","Main text, Section 7, paragraph 19"
Building Better Batteries in the Solid State: A Review,"Alain Mauger, Christian M. Julien, Andrea Paolella, Michel Armand, Karim Zaghib",Poly(ethylene oxide) - Carbon quantum dots - Lithium perchlorate,PEO/CQDs-Li,Other,1.39,RT,N/A (Cited Work),"PEO matrix blended with CQDs (2-3nm diameter) and LiClO4, tLi+ = 0.48","Main text, Section 7, paragraph 25"
Technological Advances and Market Developments of Solid-State Batteries: A Review,"Felix Thomas, Lauren Mahdi, Julien Lemaire, Diogo M. F. Santos",Lithium Lanthanum Zirconate,LLZO,Ceramic,10.0,RT,N/A (Cited Work),"ceramic material with a garnet crystal structure composed of Li, lanthanum (La), zirconium (Zr), and oxygen atoms; has a cubic garnet structure; comparably low electronic conductivity of approximately 10⁻⁸ S cm⁻¹ (RT); expansive electrochemical stability window (>6 V vs. Li+/Li); remarkable thermal and chemical stability in the presence of metallic Li.","Section 2.1.1, main text"
Technological Advances and Market Developments of Solid-State Batteries: A Review,"Felix Thomas, Lauren Mahdi, Julien Lemaire, Diogo M. F. Santos",Lithium thiophosphate,LPS,Ceramic,10.0,RT,N/A (Cited Work),glass-sulfide-based ISE of the argyrodite structure; stable against Li metal; compatibility with various cathode and anode materials.,"Section 2.1.2, main text"
Technological Advances and Market Developments of Solid-State Batteries: A Review,"Felix Thomas, Lauren Mahdi, Julien Lemaire, Diogo M. F. Santos",Lithium Germanium Phosphorus Sulfide,LGPS,Ceramic,1.2,RT (implied),N/A (Cited Work),highly promising solid electrolyte material; stable in the presence of Li metal; broad electrochemical stability window; compatible with various cathode and anode materials.,"Section 2.1.2, main text"
Technological Advances and Market Developments of Solid-State Batteries: A Review,"Felix Thomas, Lauren Mahdi, Julien Lemaire, Diogo M. F. Santos",Lithium Silicon Phosphorus Sulfur Chloride,Li9.54Si1.74P1.44S11.7Cl0.3,Ceramic,2.5,RT (implied),N/A (Cited Work),solid electrolyte material; known for enhanced safety compared to liquid counterparts; operates effectively across a wide temperature range; compatible with high-capacity anode materials; reduces the formation of Li dendrites.,"Section 2.1.2, main text"
Technological Advances and Market Developments of Solid-State Batteries: A Review,"Felix Thomas, Lauren Mahdi, Julien Lemaire, Diogo M. F. Santos",Lithium Aluminum Titanium Phosphate,LATP,Ceramic,10.0,RT,N/A (Cited Work),N/A (Cited Work),Table 1
Technological Advances and Market Developments of Solid-State Batteries: A Review,"Felix Thomas, Lauren Mahdi, Julien Lemaire, Diogo M. F. Santos",Lithium Lanthanum Zirconate,LLZO,Ceramic,10.0,RT,N/A (Cited Work),N/A (Cited Work),Table 1
Technological Advances and Market Developments of Solid-State Batteries: A Review,"Felix Thomas, Lauren Mahdi, Julien Lemaire, Diogo M. F. Santos",Lithium Lanthanum Titanium Oxide,LLTO,Ceramic,10.0,RT,N/A (Cited Work),N/A (Cited Work),Table 1
Technological Advances and Market Developments of Solid-State Batteries: A Review,"Felix Thomas, Lauren Mahdi, Julien Lemaire, Diogo M. F. Santos",Lithium Superionic Conductor,LISICON,Ceramic,10.0,RT,N/A (Cited Work),N/A (Cited Work),Table 1
Technological Advances and Market Developments of Solid-State Batteries: A Review,"Felix Thomas, Lauren Mahdi, Julien Lemaire, Diogo M. F. Santos",Lithium thiophosphate,LPS,Ceramic,10.0,RT,N/A (Cited Work),N/A (Cited Work),Table 1
Technological Advances and Market Developments of Solid-State Batteries: A Review,"Felix Thomas, Lauren Mahdi, Julien Lemaire, Diogo M. F. Santos",Lithium Germanium Phosphorus Sulfide,LGPS,Ceramic,10.0,RT,N/A (Cited Work),N/A (Cited Work),Table 1
Technological Advances and Market Developments of Solid-State Batteries: A Review,"Felix Thomas, Lauren Mahdi, Julien Lemaire, Diogo M. F. Santos",Polyvinylidene fluoride,PVDF,Polymer,10.0,RT,N/A (Cited Work),N/A (Cited Work),Table 1
Technological Advances and Market Developments of Solid-State Batteries: A Review,"Felix Thomas, Lauren Mahdi, Julien Lemaire, Diogo M. F. Santos",Polyethylene oxide,PEO,Polymer,10.0,RT,N/A (Cited Work),N/A (Cited Work),Table 1
Technological Advances and Market Developments of Solid-State Batteries: A Review,"Felix Thomas, Lauren Mahdi, Julien Lemaire, Diogo M. F. Santos",Poly(acrylonitrile),PAN,Other,10.0,RT,N/A (Cited Work),N/A (Cited Work),Table 1
Technological Advances and Market Developments of Solid-State Batteries: A Review,"Felix Thomas, Lauren Mahdi, Julien Lemaire, Diogo M. F. Santos",Polyethylene oxide / Lithium bis(trifluoromethanesulfonyl)imide,PEO/LiTFSI,Polymer,6.13,30 °C,N/A (Cited Work),PEO polymer combined with LiTFSI salt.,"Section 2.3, main text [77]"
Technological Advances and Market Developments of Solid-State Batteries: A Review,"Felix Thomas, Lauren Mahdi, Julien Lemaire, Diogo M. F. Santos",Polyethylene oxide / Lithium bis(trifluoromethanesulfonyl)imide with Silicon Dioxide Nanotubes,SiO2 NTs/PEO/LiTFSI,Other,4.35,30 °C,N/A (Cited Work),Composite electrolyte of PEO/LiTFSI with SiO2 nanotubes.,"Section 2.3, main text [77]"
Technological Advances and Market Developments of Solid-State Batteries: A Review,"Felix Thomas, Lauren Mahdi, Julien Lemaire, Diogo M. F. Santos",Polyethylene oxide,PEO,Polymer,1.0,RT,N/A (Cited Work),N/A (Cited Work),"Section 2.3, main text [80]"
Technological Advances and Market Developments of Solid-State Batteries: A Review,"Felix Thomas, Lauren Mahdi, Julien Lemaire, Diogo M. F. Santos",Polyethylene oxide with Lithium Lanthanum Zirconate,LLZO/PEO,Other,2.2,RT,N/A (Cited Work),Composite electrolyte containing 30 wt.% LLZO in a polymer electrolyte.,"Section 2.3, main text [79]"
Technological Advances and Market Developments of Solid-State Batteries: A Review,"Felix Thomas, Lauren Mahdi, Julien Lemaire, Diogo M. F. Santos",NASICON with polymer electrolyte,NASICON/polymer,Other,1.44,RT (implied),N/A (Cited Work),Polymer electrolyte with 20 wt.% NASICON active inorganic filler.,"Section 2.3, main text [81]"
Technological Advances and Market Developments of Solid-State Batteries: A Review,"Felix Thomas, Lauren Mahdi, Julien Lemaire, Diogo M. F. Santos",Silicon Dioxide / Poly(Propylene Carbonate) / Lithium bis(trifluoromethanesulfonyl)imide,SiO2/PPC/LiTFSI,Other,8.5,60 °C,N/A (Cited Work),N/A (Cited Work),Table 2
Technological Advances and Market Developments of Solid-State Batteries: A Review,"Felix Thomas, Lauren Mahdi, Julien Lemaire, Diogo M. F. Santos",Silicon Dioxide Nanotubes / Polyethylene oxide / Lithium bis(trifluoromethanesulfonyl)imide,SiO2 NTs/PEO/LiTFSI,Other,4.35,30 °C,N/A (Cited Work),N/A (Cited Work),Table 2
Technological Advances and Market Developments of Solid-State Batteries: A Review,"Felix Thomas, Lauren Mahdi, Julien Lemaire, Diogo M. F. Santos",Silicon Dioxide Nanofibers / Polyethylene oxide - Lithium bis(trifluoromethanesulfonyl)imide - Succinonitrile,SiO2 NFs/PEO-LiTFSI-SN,Other,1.3,30 °C,N/A (Cited Work),N/A (Cited Work),Table 2
Technological Advances and Market Developments of Solid-State Batteries: A Review,"Felix Thomas, Lauren Mahdi, Julien Lemaire, Diogo M. F. Santos",Lithium Lanthanum Zirconate / Polyethylene oxide / Lithium bis(trifluoromethanesulfonyl)imide / Polyethylene Glycol Dimethyl Ether,LLZO/PEO/LiTFSI/PEGDME,Other,4.7,60 °C,N/A (Cited Work),N/A (Cited Work),Table 2
Technological Advances and Market Developments of Solid-State Batteries: A Review,"Felix Thomas, Lauren Mahdi, Julien Lemaire, Diogo M. F. Santos",Lithium Lanthanum Zirconate Nanowires / Polyethylene oxide / Lithium bis(trifluoromethanesulfonyl)imide,LLZO NWs/PEO/LiTFSI,Other,2.39,RT,N/A (Cited Work),N/A (Cited Work),Table 2
Technological Advances and Market Developments of Solid-State Batteries: A Review,"Felix Thomas, Lauren Mahdi, Julien Lemaire, Diogo M. F. Santos",Lithium Aluminum Titanium Phosphate 3D framework,LATP-3D,Other,7.47,60 °C,N/A (Cited Work),N/A (Cited Work),Table 2
Technological Advances and Market Developments of Solid-State Batteries: A Review,"Felix Thomas, Lauren Mahdi, Julien Lemaire, Diogo M. F. Santos",Lithium Lanthanum Zirconium Aluminum Oxide - Polyethylene oxide / Lithium Perchlorate,LLZAO-PEO/LiClO4,Other,2.25,30 °C,N/A (Cited Work),N/A (Cited Work),Table 2
Technological Advances and Market Developments of Solid-State Batteries: A Review,"Felix Thomas, Lauren Mahdi, Julien Lemaire, Diogo M. F. Santos",Lithium Lanthanum Titanium Oxide / Polyethylene oxide,LLTO/PEO,Other,3.31,RT,N/A (Cited Work),N/A (Cited Work),Table 2
Technological Advances and Market Developments of Solid-State Batteries: A Review,"Felix Thomas, Lauren Mahdi, Julien Lemaire, Diogo M. F. Santos",Lithium Lanthanum Titanium Oxide / Poly(acrylonitrile) - Polyvinylidene fluoride,LLTO/PAN-PVDF,Other,1.43,RT,N/A (Cited Work),N/A (Cited Work),Table 2
Technological Advances and Market Developments of Solid-State Batteries: A Review,"Felix Thomas, Lauren Mahdi, Julien Lemaire, Diogo M. F. Santos",Lithium Aluminum Titanium Phosphate (from DIW inks),LATP,Ceramic,4.24,RT (implied),Direct Ink Writing (DIW) technique,Ceramic SSEs constructed using LATP-based inks via Direct Ink Writing (DIW) technique.,"Section 4, main text [117]"
Technological Advances and Market Developments of Solid-State Batteries: A Review,"Felix Thomas, Lauren Mahdi, Julien Lemaire, Diogo M. F. Santos",Organic Solid Polymer Electrolyte (SLA-printed),OSPE,Polymer,3.7,25 °C,Stereolithography (SLA) 3D printing,SLA-printed organic solid polymer electrolyte for all-solid-state lithium metal batteries.,"Section 4, main text [118]"
Designing Versatile Polymers for Lithium-Ion Battery Applications: A Review,"Beatriz Arouca Maia, Natália Magalhães, Eunice Cunha, Maria Helena Braga, Raquel M. Santos, Nuno Correia",Liquid Electrolyte,,Other,1.0,RT,N/A (Cited Work),N/A (Cited Work),"Introduction, paragraph 4"
Designing Versatile Polymers for Lithium-Ion Battery Applications: A Review,"Beatriz Arouca Maia, Natália Magalhães, Eunice Cunha, Maria Helena Braga, Raquel M. Santos, Nuno Correia",Poly(ethylene oxide)-Lithium salt,PEO-Li salt,Polymer,1.0,40–60 °C,N/A (Cited Work),Conducting character promoted through amorphous regions,"Introduction, paragraph 6"
Designing Versatile Polymers for Lithium-Ion Battery Applications: A Review,"Beatriz Arouca Maia, Natália Magalhães, Eunice Cunha, Maria Helena Braga, Raquel M. Santos, Nuno Correia",Poly(ethylene oxide)-Lithium salt,PEO-based SPEs,Polymer,1.0,RT,N/A (Cited Work),N/A (Cited Work),"Overview, paragraph 3"
Designing Versatile Polymers for Lithium-Ion Battery Applications: A Review,"Beatriz Arouca Maia, Natália Magalhães, Eunice Cunha, Maria Helena Braga, Raquel M. Santos, Nuno Correia",Liquid Electrolyte,,Other,1.0,RT,N/A (Cited Work),N/A (Cited Work),Table 1
Designing Versatile Polymers for Lithium-Ion Battery Applications: A Review,"Beatriz Arouca Maia, Natália Magalhães, Eunice Cunha, Maria Helena Braga, Raquel M. Santos, Nuno Correia",Solid Polymer Electrolyte,SPE,Polymer,1.0,RT,N/A (Cited Work),N/A (Cited Work),Table 1
Designing Versatile Polymers for Lithium-Ion Battery Applications: A Review,"Beatriz Arouca Maia, Natália Magalhães, Eunice Cunha, Maria Helena Braga, Raquel M. Santos, Nuno Correia",Gel Polymer Electrolyte,GPE,Other,1.0,RT,N/A (Cited Work),N/A (Cited Work),Table 1
Designing Versatile Polymers for Lithium-Ion Battery Applications: A Review,"Beatriz Arouca Maia, Natália Magalhães, Eunice Cunha, Maria Helena Braga, Raquel M. Santos, Nuno Correia",Poly(ethylene oxide)/Lithium Perchlorate,PEO/LiClO4,Polymer,1.03,30 °C,N/A (Cited Work),N/A (Cited Work),"Table 2, Row 1"
Designing Versatile Polymers for Lithium-Ion Battery Applications: A Review,"Beatriz Arouca Maia, Natália Magalhães, Eunice Cunha, Maria Helena Braga, Raquel M. Santos, Nuno Correia",Poly(ethylene oxide)-tetraethylene glycol dimethacrylate-tetraethylene glycol dimethyl ether/Lithium bis(trifluoromethanesulfonyl)imide,(PEO-TEGDMA-TEGDME)/LiTFSI,Other,2.7,24 °C,N/A (Cited Work),N/A (Cited Work),"Table 2, Row 2"
Designing Versatile Polymers for Lithium-Ion Battery Applications: A Review,"Beatriz Arouca Maia, Natália Magalhães, Eunice Cunha, Maria Helena Braga, Raquel M. Santos, Nuno Correia",Poly(ethylene oxide)-sulfur-poly(ethylene glycol) methacrylate/Lithium bis(trifluoromethanesulfonyl)imide,(PEO-sulfur-PEGMA)/LiTFSI,Other,2.13,50 °C,N/A (Cited Work),N/A (Cited Work),"Table 2, Row 3"
Designing Versatile Polymers for Lithium-Ion Battery Applications: A Review,"Beatriz Arouca Maia, Natália Magalhães, Eunice Cunha, Maria Helena Braga, Raquel M. Santos, Nuno Correia",Polyethylene glycol-hexamethylene diisocyanate trimer/Lithium bis(trifluoromethanesulfonyl)imide,(PEG-HDIt)/LiTFSI,Other,6.51,25 °C,N/A (Cited Work),N/A (Cited Work),"Table 2, Row 4"
Designing Versatile Polymers for Lithium-Ion Battery Applications: A Review,"Beatriz Arouca Maia, Natália Magalhães, Eunice Cunha, Maria Helena Braga, Raquel M. Santos, Nuno Correia",Liquid Electrolyte,,Other,1.0,RT,N/A (Cited Work),N/A (Cited Work),"Section 3.1, paragraph 1"
Designing Versatile Polymers for Lithium-Ion Battery Applications: A Review,"Beatriz Arouca Maia, Natália Magalhães, Eunice Cunha, Maria Helena Braga, Raquel M. Santos, Nuno Correia",Poly(ethylene oxide)-Lithium trifluoromethanesulfonate with Polyethylene glycol,PEO-LiCF3SO3/PEG,Other,1.0,40 °C,N/A (Cited Work),N/A (Cited Work),"Section 3.2, paragraph 2"
Designing Versatile Polymers for Lithium-Ion Battery Applications: A Review,"Beatriz Arouca Maia, Natália Magalhães, Eunice Cunha, Maria Helena Braga, Raquel M. Santos, Nuno Correia",Poly(ethylene oxide)/Lithium bis(trifluoromethanesulfonyl)imide/Polyethylene glycol dimethyl ether,(PEO)15/LiTFSI/PEGDME,Other,1.0,50 °C,N/A (Cited Work),N/A (Cited Work),"Section 3.2, paragraph 2"
Designing Versatile Polymers for Lithium-Ion Battery Applications: A Review,"Beatriz Arouca Maia, Natália Magalhães, Eunice Cunha, Maria Helena Braga, Raquel M. Santos, Nuno Correia",Polysiloxane/Lithium trifluoromethanesulfonate/Borate ester B3,PSi/LiCF3SO3/Borate ester B3,Other,1.6,27 °C,N/A (Cited Work),N/A (Cited Work),"Section 3.2, paragraph 2"
Designing Versatile Polymers for Lithium-Ion Battery Applications: A Review,"Beatriz Arouca Maia, Natália Magalhães, Eunice Cunha, Maria Helena Braga, Raquel M. Santos, Nuno Correia",Poly(propylene carbonate maleate)/Lithium Perchlorate/Ethylene Carbonate + Dimethyl Carbonate,PPCMA/LiClO4/EC+DMC,Other,8.43,RT,N/A (Cited Work),N/A (Cited Work),"Section 3.2, paragraph 2"
Designing Versatile Polymers for Lithium-Ion Battery Applications: A Review,"Beatriz Arouca Maia, Natália Magalhães, Eunice Cunha, Maria Helena Braga, Raquel M. Santos, Nuno Correia",Poly(ethylene oxide)/Poly(ethylene imine) blend,PEO/PEI,Other,1.0,30 °C,N/A (Cited Work),N/A (Cited Work),"Section 3.2, paragraph 5"
Designing Versatile Polymers for Lithium-Ion Battery Applications: A Review,"Beatriz Arouca Maia, Natália Magalhães, Eunice Cunha, Maria Helena Braga, Raquel M. Santos, Nuno Correia",Poly(ethylene oxide)/Polyethylene crosslinked,PEO/PE,Other,1.0,RT,N/A (Cited Work),N/A (Cited Work),"Section 3.2, paragraph 6"
Designing Versatile Polymers for Lithium-Ion Battery Applications: A Review,"Beatriz Arouca Maia, Natália Magalhães, Eunice Cunha, Maria Helena Braga, Raquel M. Santos, Nuno Correia",Poly(ethylene oxide)/Poly(vinyl alcohol) blend,PEO/PVA,Other,1.25,25 °C,N/A (Cited Work),N/A (Cited Work),"Table 3, Row 1"
Designing Versatile Polymers for Lithium-Ion Battery Applications: A Review,"Beatriz Arouca Maia, Natália Magalhães, Eunice Cunha, Maria Helena Braga, Raquel M. Santos, Nuno Correia",Poly(vinylidene fluoride-hexafluoropropylene)/Pentaerythritol tetracrylate,PVDF-HFP/PETEA,Other,5.0,25 °C,N/A (Cited Work),N/A (Cited Work),"Table 3, Row 2"
Designing Versatile Polymers for Lithium-Ion Battery Applications: A Review,"Beatriz Arouca Maia, Natália Magalhães, Eunice Cunha, Maria Helena Braga, Raquel M. Santos, Nuno Correia",Poly(vinylidene fluoride)/Sulfolane,PVDF/TMS,Other,3.21,25 °C,N/A (Cited Work),N/A (Cited Work),"Table 3, Row 3"
Designing Versatile Polymers for Lithium-Ion Battery Applications: A Review,"Beatriz Arouca Maia, Natália Magalhães, Eunice Cunha, Maria Helena Braga, Raquel M. Santos, Nuno Correia",Poly(vinylidene fluoride)/Poly(acrylonitrile-polyhedral oligomeric silsesquioxane),PVDF/PAN-POSS,Other,1.91,20 °C,N/A (Cited Work),N/A (Cited Work),"Table 3, Row 4"
Designing Versatile Polymers for Lithium-Ion Battery Applications: A Review,"Beatriz Arouca Maia, Natália Magalhães, Eunice Cunha, Maria Helena Braga, Raquel M. Santos, Nuno Correia",Poly(2-hydroxyethyl acrylate-co-methyl acrylate)-Poly(ethylene glycol),P(HOEA-co-MA)-PEG,Other,6.0,25 °C,N/A (Cited Work),N/A (Cited Work),"Table 3, Row 5"
Designing Versatile Polymers for Lithium-Ion Battery Applications: A Review,"Beatriz Arouca Maia, Natália Magalhães, Eunice Cunha, Maria Helena Braga, Raquel M. Santos, Nuno Correia",Poly(ethylene glycol) methacrylate-co-methyl methacrylate,P(PEGMA-co-MMA),Other,3.02,30 °C,N/A (Cited Work),N/A (Cited Work),"Table 3, Row 6"
Designing Versatile Polymers for Lithium-Ion Battery Applications: A Review,"Beatriz Arouca Maia, Natália Magalhães, Eunice Cunha, Maria Helena Braga, Raquel M. Santos, Nuno Correia",Poly(caprolactone)-poly(propylene carbonate)-poly(caprolactone),PCL-PPC-PCL,Other,3.0,30 °C,N/A (Cited Work),N/A (Cited Work),"Table 3, Row 7"
Designing Versatile Polymers for Lithium-Ion Battery Applications: A Review,"Beatriz Arouca Maia, Natália Magalhães, Eunice Cunha, Maria Helena Braga, Raquel M. Santos, Nuno Correia",Poly(allyl glycidyl ether) with pendant nitrile and furfuryl mercaptan groups,CN/FM-PAGE,Other,1.01,30 °C,N/A (Cited Work),N/A (Cited Work),"Table 3, Row 8"
Designing Versatile Polymers for Lithium-Ion Battery Applications: A Review,"Beatriz Arouca Maia, Natália Magalhães, Eunice Cunha, Maria Helena Braga, Raquel M. Santos, Nuno Correia",Poly(ethylene glycol) methyl ether methacrylate-Poly(ethylene glycol) dimethyl ether-Vinyl dicationic imidazolium ionic liquid-bis(trifluoromethanesulfonyl)imide,PEGMEA-PEGDME-XVIm-TFSI,Other,3.16,25 °C,N/A (Cited Work),N/A (Cited Work),"Table 3, Row 9"
Designing Versatile Polymers for Lithium-Ion Battery Applications: A Review,"Beatriz Arouca Maia, Natália Magalhães, Eunice Cunha, Maria Helena Braga, Raquel M. Santos, Nuno Correia","Poly(ethylene glycol) diamine-Benzene-1,3,5-tricarbaldehyde",PEG-BTA,Other,4.79,30 °C,N/A (Cited Work),N/A (Cited Work),"Table 3, Row 10"
Designing Versatile Polymers for Lithium-Ion Battery Applications: A Review,"Beatriz Arouca Maia, Natália Magalhães, Eunice Cunha, Maria Helena Braga, Raquel M. Santos, Nuno Correia",Vinyl ethyl methyl imidazolium-bis(trifluoromethanesulfonyl)imide-Poly(ethylene imine)-Poly(ethylene glycol) diglycidyl ether acrylate,VEMI-TFSI-PEI-PEGDGA,Other,1.03,25 °C,N/A (Cited Work),N/A (Cited Work),"Table 3, Row 11"
Designing Versatile Polymers for Lithium-Ion Battery Applications: A Review,"Beatriz Arouca Maia, Natália Magalhães, Eunice Cunha, Maria Helena Braga, Raquel M. Santos, Nuno Correia",T5000-DER332 epoxy resin,T5000-DER332,Other,3.5,25 °C,N/A (Cited Work),N/A (Cited Work),"Table 3, Row 12"
Designing Versatile Polymers for Lithium-Ion Battery Applications: A Review,"Beatriz Arouca Maia, Natália Magalhães, Eunice Cunha, Maria Helena Braga, Raquel M. Santos, Nuno Correia",Poly(ethylene oxide)/Poly(vinyl alcohol)/Lithium Hydroxide,PEO/PVA/LiOH,Other,1.25,25 °C,Ultrasonication-assisted solution casting method,"Amorphous PVA blend with PEO, improved miscibility","Section 4.1.1, paragraph 2"
Designing Versatile Polymers for Lithium-Ion Battery Applications: A Review,"Beatriz Arouca Maia, Natália Magalhães, Eunice Cunha, Maria Helena Braga, Raquel M. Santos, Nuno Correia",Poly(ethylene oxide),PEO,Polymer,1.0,RT,N/A (Cited Work),Traditional single PEO membrane,"Section 4.1.1, paragraph 2"
Designing Versatile Polymers for Lithium-Ion Battery Applications: A Review,"Beatriz Arouca Maia, Natália Magalhães, Eunice Cunha, Maria Helena Braga, Raquel M. Santos, Nuno Correia",Poly(vinylidene fluoride-hexafluoropropylene)/Pentaerythritol tetracrylate gel polymer electrolyte,PVDF-HFP/PETEA GPE,Other,5.0,RT,N/A (Cited Work),"Semi-interpenetrating polymer, UV curable, good mechanical properties after swelling in plasticizer","Section 4.1.1, paragraph 3"
Designing Versatile Polymers for Lithium-Ion Battery Applications: A Review,"Beatriz Arouca Maia, Natália Magalhães, Eunice Cunha, Maria Helena Braga, Raquel M. Santos, Nuno Correia",Poly(vinylidene fluoride-hexafluoropropylene) with Lithium salt,PVDF-HFP,Polymer,2.0,RT,N/A (Cited Work),Single PVDF-HFP membrane,"Section 4.1.1, paragraph 3 (calculated from comparison)"
Designing Versatile Polymers for Lithium-Ion Battery Applications: A Review,"Beatriz Arouca Maia, Natália Magalhães, Eunice Cunha, Maria Helena Braga, Raquel M. Santos, Nuno Correia","Poly(vinylidene fluoride) with Lithium difluoro(oxalate)borate or Lithium bis(oxalate)borate salts, ionic liquid (EtMeImNTf2 or MePrPyrNTf2) and sulfolane (TMS)",PVDF-based GPE,Other,3.21,25 °C,Solvent-casting method,"Free-standing, flexible, highly conductive thin films, borate-based Li+ salts for improved thermal stability","Section 4.1.1, paragraph 4"
Designing Versatile Polymers for Lithium-Ion Battery Applications: A Review,"Beatriz Arouca Maia, Natália Magalhães, Eunice Cunha, Maria Helena Braga, Raquel M. Santos, Nuno Correia",Poly(acrylonitrile-polyhedral oligomeric silsesquioxane)/Poly(vinylidene fluoride) gel polymer electrolyte with ionic liquid plasticizer,PAN-POSS/PVDF GPE,Other,1.91,RT,N/A (Cited Work),Incorporation of ionic liquid as plasticizer and POSS nanoparticles grafted to PAN chains,"Section 4.1.1, paragraph 5"
Designing Versatile Polymers for Lithium-Ion Battery Applications: A Review,"Beatriz Arouca Maia, Natália Magalhães, Eunice Cunha, Maria Helena Braga, Raquel M. Santos, Nuno Correia",Graft copolymers of styrene–butadiene–styrene-g-Poly(ethylene oxide)/Lithium trifluoromethanesulfonate,PS-P(B-g-MPEG)-PS/LiCF3SO3,Other,1.0,RT,N/A (Cited Work),"Amorphous character, PEO chains of different lengths grafted to ABA triblock copolymer","Section 4.1.2, paragraph 2"
Designing Versatile Polymers for Lithium-Ion Battery Applications: A Review,"Beatriz Arouca Maia, Natália Magalhães, Eunice Cunha, Maria Helena Braga, Raquel M. Santos, Nuno Correia",Poly(ethylene glycol) methacrylate-co-methyl methacrylate-based electrolyte,P(PEGMA-co-MMA),Other,1.0,RT,In-situ radical polymerization,N/A (Cited Work),"Section 4.1.2, paragraph 4"
Designing Versatile Polymers for Lithium-Ion Battery Applications: A Review,"Beatriz Arouca Maia, Natália Magalhães, Eunice Cunha, Maria Helena Braga, Raquel M. Santos, Nuno Correia",Poly(caprolactone)-poly(propylene carbonate)-poly(caprolactone) triblock copolymer/Lithium bis(trifluoromethanesulfonyl)imide,PCL-PPC-PCL/LiTFSI,Other,3.0,30 °C,N/A (Cited Work),Amorphous regions introduced by PPC block to improve conductivity,"Section 4.1.2, paragraph 5"
Designing Versatile Polymers for Lithium-Ion Battery Applications: A Review,"Beatriz Arouca Maia, Natália Magalhães, Eunice Cunha, Maria Helena Braga, Raquel M. Santos, Nuno Correia",Crosslinked poly(allyl glycidyl ether) with pendant nitrile and furfuryl mercaptan groups,CN/FM-PAGE,Other,1.01,RT,N/A (Cited Work),"CN groups for effective Li+ dissociation, polyether backbone for Li+ migration","Section 4.1.2, paragraph 6"
Designing Versatile Polymers for Lithium-Ion Battery Applications: A Review,"Beatriz Arouca Maia, Natália Magalhães, Eunice Cunha, Maria Helena Braga, Raquel M. Santos, Nuno Correia",Poly(ethylene glycol) methyl ether methacrylate/Lithium bis(trifluoromethanesulfonyl)imide/Poly(ethylene glycol) dimethyl ether with Vinyl dicationic imidazolium ionic liquid-bis(trifluoromethanesulfonyl)imide crosslinker,XP-20,Other,1.0,RT,In-situ polymerization (under solvent-free conditions),"Highly crosslinked, good capacity for ion solvation","Section 4.1.3, paragraph 2"
Designing Versatile Polymers for Lithium-Ion Battery Applications: A Review,"Beatriz Arouca Maia, Natália Magalhães, Eunice Cunha, Maria Helena Braga, Raquel M. Santos, Nuno Correia","Cross-linkable poly(ethylene glycol) diamine-benzene-1,3,5-tricarbaldehyde with plasticizer",NH2-PEG-NH2/BTA GPE,Other,4.79,30 °C,N/A (Cited Work),"Self-healing polymer with dynamic imine bonds, increased flame retardancy","Section 4.1.3, paragraph 3"
Designing Versatile Polymers for Lithium-Ion Battery Applications: A Review,"Beatriz Arouca Maia, Natália Magalhães, Eunice Cunha, Maria Helena Braga, Raquel M. Santos, Nuno Correia",Epoxy resin based on poly(ethylene imine) and non-flammable ionic liquid monomer,PEI/Ionic Liquid GPE,Other,1.03,RT,Thermal and UV polymerization,"Flexible, nonflammable, highly conductive, high-safety, dual crosslinking","Section 4.1.3, paragraph 4"
Designing Versatile Polymers for Lithium-Ion Battery Applications: A Review,"Beatriz Arouca Maia, Natália Magalhães, Eunice Cunha, Maria Helena Braga, Raquel M. Santos, Nuno Correia",Nanophase-separated epoxy polymer/Propylene Carbonate/Lithium bis(trifluoromethanesulfonyl)imide,Epoxy/PC/LiTFSI GPE,Other,3.5,RT,"Polymerization with induced phase separation, curing","Elastic resin of hard and soft segments, polymerizes into two diverse phases, good ionic conductivity and mechanical integrity","Section 4.1.3, paragraph 5"
Designing Versatile Polymers for Lithium-Ion Battery Applications: A Review,"Beatriz Arouca Maia, Natália Magalhães, Eunice Cunha, Maria Helena Braga, Raquel M. Santos, Nuno Correia",Diblock polymer with sulfonate anion,Sulfonate-based diblock polymer,Other,1.95,RT,N/A (Cited Work),"High tLi+ of 0.83, low RT conductivity due to high association of Li ions to tethered anion moieties","Section 4.1.4, paragraph 2"
Designing Versatile Polymers for Lithium-Ion Battery Applications: A Review,"Beatriz Arouca Maia, Natália Magalhães, Eunice Cunha, Maria Helena Braga, Raquel M. Santos, Nuno Correia",Poly(hexafluorobutyl methacrylate-co-sulfobetaine)s with ionic liquid EMI-TFSI and Lithium bis(trifluoromethanesulfonyl)imide salt,p(HFBM-co-SBMA)s/EMI-TFSI/LiTFSI,Other,1.0,25 °C,"Free radical polymerization, solution casting method","Self-healing, stretchable, increased flame retardancy; higher mol% of sulfonate anions decreased conductivity","Section 4.1.4, paragraph 3"
Designing Versatile Polymers for Lithium-Ion Battery Applications: A Review,"Beatriz Arouca Maia, Natália Magalhães, Eunice Cunha, Maria Helena Braga, Raquel M. Santos, Nuno Correia",Lithiated Sulfonated aromatic polyoxadiazole gel polymer electrolyte with Lithium bis(trifluoromethanesulfonyl)imide liquid electrolyte,Li-SPOD GPE/LiTFSI,Other,2.03,RT,"One-pot method-based dicarboxylic acid (DPEA) and hydrazine sulfonate (HS) in oleum, followed by ionic exchange with lithium hydroxide, then electrospinning and swelling in liquid electrolyte","Oxadiazole moieties for improved charge delocalization, high degree of porosity, good anodic compatibility","Section 4.1.4, paragraph 4"
Designing Versatile Polymers for Lithium-Ion Battery Applications: A Review,"Beatriz Arouca Maia, Natália Magalhães, Eunice Cunha, Maria Helena Braga, Raquel M. Santos, Nuno Correia",Poly(lithium 4-styrenesulfonyl(phenylsulfonyl)imide-alt-maleic anhydride) blended with Poly(ethylene oxide),P(SSPSILi-alt-MA)/PEO,Other,3.08,RT,N/A (Cited Work),"Alternating copolymer with delocalized structures (SSPSILi) and ion solvating moieties (MA groups), blended with PEO to decrease crystallinity","Section 4.1.4, paragraph 5"
Designing Versatile Polymers for Lithium-Ion Battery Applications: A Review,"Beatriz Arouca Maia, Natália Magalhães, Eunice Cunha, Maria Helena Braga, Raquel M. Santos, Nuno Correia",Single-ion conducting resin (Lithium bis(4-amino benzene sulfonyl)imide and Poly(ethylene glycol) diglycidyl ether) blended with Poly(vinylidene fluoride-hexafluoropropylene),Li-BABSI/PEGDGE/PVDF-HFP,Other,2.3,25 °C,"Structural self-assembly and in-situ polymerization process (blending polymerizable monomers with PVDF-HFP dissolved in NMP solution, then polymerization at 100 °C, soaking with plasticizer)","Rigid aromatic precursor with delocalized -N(SO2)2 groups, aliphatic monomers with ether groups for Li+ conducting path, porous and flexible-yet-stiff membrane","Section 4.1.4, paragraph 6"
Designing Versatile Polymers for Lithium-Ion Battery Applications: A Review,"Beatriz Arouca Maia, Natália Magalhães, Eunice Cunha, Maria Helena Braga, Raquel M. Santos, Nuno Correia",Lithium (4-styrenesulfonyl) (trifluoromethanesulfonyl)imide monomer crosslinked gel polymer electrolyte,Li(SS)(TFSI) GPE,Other,8.4,25 °C,"UV-induced thiol-ene chemistry, soaking in plasticizer","Highly crosslinked matrices, superior 0.93 tLi+","Section 4.1.4, paragraph 7"
Designing Versatile Polymers for Lithium-Ion Battery Applications: A Review,"Beatriz Arouca Maia, Natália Magalhães, Eunice Cunha, Maria Helena Braga, Raquel M. Santos, Nuno Correia","Poly (4,4'-dihydroxydiphenyl sulfone borate)/Polybenzimidazole blend with Ethylene Carbonate/Diethyl Carbonate liquid electrolyte",Li-PSB/PBI GPE,Other,6.2,RT,N/A (Cited Work),"Borate-based polymer with rigid aromaticity from PBI binder, enhanced fire-retardancy","Section 4.1.4, paragraph 8"
Designing Versatile Polymers for Lithium-Ion Battery Applications: A Review,"Beatriz Arouca Maia, Natália Magalhães, Eunice Cunha, Maria Helena Braga, Raquel M. Santos, Nuno Correia",Sulfonate-based single-ion conducting polymer electrolyte,-SO3 SIC PE,Other,1.95,25 °C,N/A (Cited Work),N/A (Cited Work),"Table 4, Row 1"
Designing Versatile Polymers for Lithium-Ion Battery Applications: A Review,"Beatriz Arouca Maia, Natália Magalhães, Eunice Cunha, Maria Helena Braga, Raquel M. Santos, Nuno Correia",Sulfonate-based single-ion conducting polymer electrolyte,-SO3 SIC PE,Other,1.2,25 °C,N/A (Cited Work),N/A (Cited Work),"Table 4, Row 2"
Designing Versatile Polymers for Lithium-Ion Battery Applications: A Review,"Beatriz Arouca Maia, Natália Magalhães, Eunice Cunha, Maria Helena Braga, Raquel M. Santos, Nuno Correia",Sulfonate-based single-ion conducting gel polymer electrolyte,-SO3 SIC GPE,Other,2.03,25 °C,N/A (Cited Work),N/A (Cited Work),"Table 4, Row 3"
Designing Versatile Polymers for Lithium-Ion Battery Applications: A Review,"Beatriz Arouca Maia, Natália Magalhães, Eunice Cunha, Maria Helena Braga, Raquel M. Santos, Nuno Correia",Sulfonylimide-based single-ion conducting polymer blend electrolyte,-N(SO2)2 SIC PBE,Other,3.08,25 °C,N/A (Cited Work),N/A (Cited Work),"Table 4, Row 4"
Designing Versatile Polymers for Lithium-Ion Battery Applications: A Review,"Beatriz Arouca Maia, Natália Magalhães, Eunice Cunha, Maria Helena Braga, Raquel M. Santos, Nuno Correia",Sulfonylimide-based single-ion conducting gel polymer electrolyte,-N(SO2)2 SIC GPE,Other,2.3,25 °C,N/A (Cited Work),N/A (Cited Work),"Table 4, Row 5"
Designing Versatile Polymers for Lithium-Ion Battery Applications: A Review,"Beatriz Arouca Maia, Natália Magalhães, Eunice Cunha, Maria Helena Braga, Raquel M. Santos, Nuno Correia",Sulfonylimide-based single-ion conducting gel polymer electrolyte,-N(SO2)2 SIC GPE,Other,8.4,25 °C,N/A (Cited Work),N/A (Cited Work),"Table 4, Row 6"
Designing Versatile Polymers for Lithium-Ion Battery Applications: A Review,"Beatriz Arouca Maia, Natália Magalhães, Eunice Cunha, Maria Helena Braga, Raquel M. Santos, Nuno Correia",Borate-based single-ion conducting gel polymer electrolyte,-BO4 SIC GPE,Other,6.2,25 °C,N/A (Cited Work),N/A (Cited Work),"Table 4, Row 7"
Designing Versatile Polymers for Lithium-Ion Battery Applications: A Review,"Beatriz Arouca Maia, Natália Magalhães, Eunice Cunha, Maria Helena Braga, Raquel M. Santos, Nuno Correia",Poly(vinylidene fluoride-hexafluoropropylene)/Poly(vinyl acetate) blend with Titanium dioxide nanoceramic filler,PVDF-HFP/PVA/TiO2,Other,2.69,30 °C,N/A (Cited Work),"Flexible hybrid polymer electrolyte, improved thermal stability and mechanical strength","Section 5, paragraph 2"
