Repository: bhattadeb34/FACT_Data_Extraction_Scientific_Papers

File: master_conductivity_data.csv (part 31 of 52)
paper_title,paper_authors,full_name,acronym,material_class,ionic_conductivity_S_per_cm,temperature,processing_method,material_description,source_location
Advancements and Challenges in Solid-State Battery Technology: An In-Depth Review of Solid Electrolytes and Anode Innovations,"Abniel Machín, Carmen Morant, Francisco Márquez",Lithium Strontium/Barium Lanthanum Tantalate Oxide,"Li6ALa2Ta2O12 (A=Sr, Ba)",Ceramic,4.0,22 °C,N/A (Cited Work),New category of garnets,"Section 2.1.3, main text, first paragraph"
Advancements and Challenges in Solid-State Battery Technology: An In-Depth Review of Solid Electrolytes and Anode Innovations,"Abniel Machín, Carmen Morant, Francisco Márquez",Lithium Lanthanum Zirconate Oxide,LLZO,Ceramic,1.0,RT,N/A (Cited Work),"Garnet-type, cubic atomic structure","Section 2.1.3, main text, first paragraph"
Advancements and Challenges in Solid-State Battery Technology: An In-Depth Review of Solid Electrolytes and Anode Innovations,"Abniel Machín, Carmen Morant, Francisco Márquez",Lithium Lanthanum Zirconate Oxide,LLZO,Ceramic,1.0,RT,N/A (Cited Work),"Garnet-type electrolyte, current efforts in LLZO garnet development are centered on diverse doping strategies targeting the Li, La, or Zr sites","Section 2.1.3, main text, second paragraph"
Advancements and Challenges in Solid-State Battery Technology: An In-Depth Review of Solid Electrolytes and Anode Innovations,"Abniel Machín, Carmen Morant, Francisco Márquez",Lithium Lanthanum Zirconate Oxide,LLZO,Ceramic,10.0,25 °C,N/A (Cited Work),Garnet-type electrolytes,"Section 2.1.3, main text, third paragraph"
Advancements and Challenges in Solid-State Battery Technology: An In-Depth Review of Solid Electrolytes and Anode Innovations,"Abniel Machín, Carmen Morant, Francisco Márquez",Lithium Thiophosphate,LPS,Ceramic,0.28,RT,N/A (Cited Work),"Glass-ceramic, 75:25 LPS composition","Section 2.2.1, main text, first paragraph"
Advancements and Challenges in Solid-State Battery Technology: An In-Depth Review of Solid Electrolytes and Anode Innovations,"Abniel Machín, Carmen Morant, Francisco Márquez",Lithium Phosphorus Sulfide,Li7P3S11,Ceramic,17.0,RT,Annealing of metastable 70:30 LPS compositions,"Superionic crystalline phase, formed by crystallizing 70:30 LPS mixture","Section 2.2.1, main text, second paragraph"
Advancements and Challenges in Solid-State Battery Technology: An In-Depth Review of Solid Electrolytes and Anode Innovations,"Abniel Machín, Carmen Morant, Francisco Márquez",Lithium Phosphorus Sulfide Chloride,Li6PS5Cl,Ceramic,2.0,Ambient temperature,N/A (Cited Work),Chlorine variant of Argyrodite,"Section 2.2.2, main text, second paragraph"
Advancements and Challenges in Solid-State Battery Technology: An In-Depth Review of Solid Electrolytes and Anode Innovations,"Abniel Machín, Carmen Morant, Francisco Márquez",Lithium Phosphorus Sulfide Chloride,Li5.5PS4.5Cl1.5,Ceramic,9.0,RT,N/A (Cited Work),Argyrodite with substitutions,"Section 2.2.2, main text, second paragraph"
Advancements and Challenges in Solid-State Battery Technology: An In-Depth Review of Solid Electrolytes and Anode Innovations,"Abniel Machín, Carmen Morant, Francisco Márquez",Polyethylene oxide with novel lithium salts,PEO,Polymer,1.0,Ambient temperature,N/A (Cited Work),PEO combined with novel lithium salts,"Section 2.3, main text, second paragraph"
Advancements and Challenges in Solid-State Battery Technology: An In-Depth Review of Solid Electrolytes and Anode Innovations,"Abniel Machín, Carmen Morant, Francisco Márquez",Polyethylene oxide,PEO,Polymer,10.0,RT,N/A (Cited Work),PEO in its highly crystalline state at room temperature,"Section 2.3, main text, fourth paragraph"
Advancements and Challenges in Solid-State Battery Technology: An In-Depth Review of Solid Electrolytes and Anode Innovations,"Abniel Machín, Carmen Morant, Francisco Márquez",Polymer solid electrolyte,PE,Polymer,10.0,RT,N/A (Cited Work),General polymer electrolytes,"Section 2.4, main text, first paragraph"
Advancements and Challenges in Solid-State Battery Technology: An In-Depth Review of Solid Electrolytes and Anode Innovations,"Abniel Machín, Carmen Morant, Francisco Márquez",Polyethylene oxide / Lithium Perchlorate with Lithium Aluminum Titanium Phosphate nanoparticles,PEO/LiClO4 + LATP,Other,1.7,RT,N/A (Cited Work),"INPC solid electrolyte, active filler LATP nanoparticles, in PEO/LiClO4 matrix","Section 2.4, main text, fourth paragraph"
Advancements and Challenges in Solid-State Battery Technology: An In-Depth Review of Solid Electrolytes and Anode Innovations,"Abniel Machín, Carmen Morant, Francisco Márquez",Lithium Lanthanum Zirconium Tantalate Oxide,LLZTO,Ceramic,0.26,25 °C,Ultrafast sintering method using a CO2 laser in combination with a heating stage,LLZTO films with high density (>95%),"Section 2.6, main text, third paragraph"
Interfaces Between Cathode and Electrolyte in Solid State Lithium Batteries: Challenges and Perspectives,"Kaihui Nie, Yanshuai Hong, Jiliang Qiu, Qinghao Li, Xigian Yu, Hong Li, Liquan Chen",NASICON-type oxides,,Ceramic,1.0,RT,N/A (Cited Work),N/A (Cited Work),Introduction
Interfaces Between Cathode and Electrolyte in Solid State Lithium Batteries: Challenges and Perspectives,"Kaihui Nie, Yanshuai Hong, Jiliang Qiu, Qinghao Li, Xigian Yu, Hong Li, Liquan Chen",Lithium garnets,,Ceramic,1.0,RT,N/A (Cited Work),N/A (Cited Work),Introduction
Interfaces Between Cathode and Electrolyte in Solid State Lithium Batteries: Challenges and Perspectives,"Kaihui Nie, Yanshuai Hong, Jiliang Qiu, Qinghao Li, Xigian Yu, Hong Li, Liquan Chen",Lithium silicon phosphorus sulfide chloride,Li9.54Si1.74P1.44S11.7Cl0.3,Ceramic,2.5,RT,N/A (Cited Work),N/A (Cited Work),Introduction
Interfaces Between Cathode and Electrolyte in Solid State Lithium Batteries: Challenges and Perspectives,"Kaihui Nie, Yanshuai Hong, Jiliang Qiu, Qinghao Li, Xigian Yu, Hong Li, Liquan Chen",Garnet-type electrolyte,LLZO,Ceramic,1.0,RT,N/A (Cited Work),N/A (Cited Work),Interface Between Cathode and Solid Oxide Electrolyte
Interfaces Between Cathode and Electrolyte in Solid State Lithium Batteries: Challenges and Perspectives,"Kaihui Nie, Yanshuai Hong, Jiliang Qiu, Qinghao Li, Xigian Yu, Hong Li, Liquan Chen",Amorphous Lithium Niobium Oxide,Li-Nb-O,Ceramic,1.0,RT,"Formed by RF magnetron sputtering of Nb layer on LLZO, followed by PLD deposition of LiCoO2 at 600°C.","Amorphous region, 10 nm thick, formed as a buffer layer on LLZO.",Interface Between Cathode and Solid Oxide Electrolyte
Interfaces Between Cathode and Electrolyte in Solid State Lithium Batteries: Challenges and Perspectives,"Kaihui Nie, Yanshuai Hong, Jiliang Qiu, Qinghao Li, Xigian Yu, Hong Li, Liquan Chen",Lithium Borate,Li3BO3,Ceramic,2.0,RT,N/A (Cited Work),Used as bonding aid for LCO/LLZO interface.,Interface Between Cathode and Solid Oxide Electrolyte
Interfaces Between Cathode and Electrolyte in Solid State Lithium Batteries: Challenges and Perspectives,"Kaihui Nie, Yanshuai Hong, Jiliang Qiu, Qinghao Li, Xigian Yu, Hong Li, Liquan Chen",Lanthanum Lithium Titanium Oxide,LLTO,Ceramic,1.0,RT,N/A (Cited Work),Low ionic conductivity across grain boundary.,Interface Between Cathode and Solid Oxide Electrolyte
"Solid-State Electrolytes for Lithium-Ion Batteries: Fundamentals, Challenges and Perspectives","Wenjia Zhao, Jin Yi, Ping He, Haoshen Zhou",Lithium Lanthanum Titanate,LLTO,Ceramic,0.01,RT,N/A (Cited Work),Optimized perovskite-type conductor. N/A (Cited Work),"Main text, Section 2.1.1.1"
"Solid-State Electrolytes for Lithium-Ion Batteries: Fundamentals, Challenges and Perspectives","Wenjia Zhao, Jin Yi, Ping He, Haoshen Zhou",Lithium-rich anti-perovskites,LiRAP,Ceramic,0.01,Ambient temperatures,N/A (Cited Work),N/A (Cited Work),"Main text, Section 2.1.1.2"
"Solid-State Electrolytes for Lithium-Ion Batteries: Fundamentals, Challenges and Perspectives","Wenjia Zhao, Jin Yi, Ping He, Haoshen Zhou",Lithium Oxychloride Bromide,Li3OCl0.5Br0.5,Ceramic,0.00605,Room temperature,N/A (Cited Work),N/A (Cited Work) (Cited from Zhang et al. [33]),"Main text, Section 2.1.1.2"
"Solid-State Electrolytes for Lithium-Ion Batteries: Fundamentals, Challenges and Perspectives","Wenjia Zhao, Jin Yi, Ping He, Haoshen Zhou",Lithium-metal-halide-oxide glassy electrolyte,"Li3-2xMxHalO (M=Mg, Ca, Ba; Hal=Cl, I, or mixture)",Ceramic,0.025,25 °C,N/A (Cited Work),Glassy electrolyte based on LiRAP. N/A (Cited Work) (Cited from Braga et al. [34]),"Main text, Section 2.1.1.2"
"Solid-State Electrolytes for Lithium-Ion Batteries: Fundamentals, Challenges and Perspectives","Wenjia Zhao, Jin Yi, Ping He, Haoshen Zhou",Lithium Aluminum Titanium Phosphate,LATP,Ceramic,0.0007,RT,N/A (Cited Work),N/A (Cited Work),"Main text, Section 2.1.1.3"
"Solid-State Electrolytes for Lithium-Ion Batteries: Fundamentals, Challenges and Perspectives","Wenjia Zhao, Jin Yi, Ping He, Haoshen Zhou",Lithium Titanium Phosphate with Lithium Oxide additive,LiTi2(PO4)3 + Li2O,Ceramic,0.0005,RT,N/A (Cited Work),N/A (Cited Work),"Main text, Section 2.1.1.3"
"Solid-State Electrolytes for Lithium-Ion Batteries: Fundamentals, Challenges and Perspectives","Wenjia Zhao, Jin Yi, Ping He, Haoshen Zhou",Lithium Lanthanum Niobate Oxide,Li5La3Nb2O12,Ceramic,1e-05,25 °C,N/A (Cited Work),Garnet-like structure. N/A (Cited Work) (Cited from Thangadurai et al. [38]),"Main text, Section 2.1.1.4"
"Solid-State Electrolytes for Lithium-Ion Batteries: Fundamentals, Challenges and Perspectives","Wenjia Zhao, Jin Yi, Ping He, Haoshen Zhou",Lithium Lanthanum Tantalate Oxide,Li5La3Ta2O12,Ceramic,1e-05,25 °C,N/A (Cited Work),Garnet-like structure. N/A (Cited Work) (Cited from Thangadurai et al. [38]),"Main text, Section 2.1.1.4"
"Solid-State Electrolytes for Lithium-Ion Batteries: Fundamentals, Challenges and Perspectives","Wenjia Zhao, Jin Yi, Ping He, Haoshen Zhou",Lithium Barium Lanthanum Tantalate Oxide,Li6BaLa2Ta2O12,Ceramic,4e-05,Room temperature,N/A (Cited Work),"Garnet-like structure. N/A (Cited Work) (Cited from Thangadurai et al. [41, 42])","Main text, Section 2.1.1.4"
"Solid-State Electrolytes for Lithium-Ion Batteries: Fundamentals, Challenges and Perspectives","Wenjia Zhao, Jin Yi, Ping He, Haoshen Zhou",Lithium Lanthanum Zirconate Oxide,LLZO (Cubic),Ceramic,0.0003,RT,N/A (Cited Work),Cubic garnet-like structure. N/A (Cited Work) (Cited from Murugan et al. [44]),"Main text, Section 2.1.1.4"
"Solid-State Electrolytes for Lithium-Ion Batteries: Fundamentals, Challenges and Perspectives","Wenjia Zhao, Jin Yi, Ping He, Haoshen Zhou",Lithium Lanthanum Zirconate Oxide,LLZO (Tetragonal),Ceramic,1e-05,RT,N/A (Cited Work),"Tetragonal polymorph, low-temperature tetragonal symmetry. N/A (Cited Work) (Cited from Awaka et al. [46, 47])","Main text, Section 2.1.1.4"
"Solid-State Electrolytes for Lithium-Ion Batteries: Fundamentals, Challenges and Perspectives","Wenjia Zhao, Jin Yi, Ping He, Haoshen Zhou",Lithium Germanium Phosphorous Sulfide,Li4-xGe1-xPxS4,Ceramic,0.0022,25 °C,N/A (Cited Work),"Thio-LISICON family. N/A (Cited Work) (Implicitly from Kanno et al. [53, 54])","Main text, Section 2.1.2.1"
"Solid-State Electrolytes for Lithium-Ion Batteries: Fundamentals, Challenges and Perspectives","Wenjia Zhao, Jin Yi, Ping He, Haoshen Zhou",Lithium Germanium Phosphorous Sulfide,Li10GeP2S12 (LGPS),Ceramic,0.012,RT,N/A (Cited Work),Crystalline sulfide. N/A (Cited Work) (Cited from Kamaya et al. [55]),"Main text, Section 2.1.2.1"
"Solid-State Electrolytes for Lithium-Ion Batteries: Fundamentals, Challenges and Perspectives","Wenjia Zhao, Jin Yi, Ping He, Haoshen Zhou",Lithium Silicon Phosphorous Sulfide Chloride,Li9.54Si1.74P1.44S11.7Cl0.3,Ceramic,0.025,RT,N/A (Cited Work),LGPS-type conductor. N/A (Cited Work) (Cited from Kato et al. [63]),"Main text, Section 2.1.2.2"
"Solid-State Electrolytes for Lithium-Ion Batteries: Fundamentals, Challenges and Perspectives","Wenjia Zhao, Jin Yi, Ping He, Haoshen Zhou",Lithium Tin Silicon Phosphorous Sulfide,Li10.35(Sn0.27Si1.08)P1.65S12,Ceramic,0.011,RT,N/A (Cited Work),Sn-Si derivative of LGPS-type conductors from a Li3PS4-Li4SnS4-Li4SiS4 quasi-ternary system. N/A (Cited Work) (Cited from Sun et al. [61]),"Main text, Section 2.1.2.2"
"Solid-State Electrolytes for Lithium-Ion Batteries: Fundamentals, Challenges and Perspectives","Wenjia Zhao, Jin Yi, Ping He, Haoshen Zhou",Lithium Phosphorous Sulfide Halide,"Li6PS5X (X = Cl, Br, I)",Ceramic,0.01,RT,N/A (Cited Work),Argyrodite family. N/A (Cited Work),"Main text, Section 2.1.2.3"
"Solid-State Electrolytes for Lithium-Ion Batteries: Fundamentals, Challenges and Perspectives","Wenjia Zhao, Jin Yi, Ping He, Haoshen Zhou",Lithium Phosphorous Sulfide Iodide,Li4PS4I,Ceramic,0.00012,RT,N/A (Cited Work),"Superionic conductor, new structure, 3D migration pathway. N/A (Cited Work) (Cited from Sicolo et al. [68])","Main text, Section 2.1.2.4"
"Solid-State Electrolytes for Lithium-Ion Batteries: Fundamentals, Challenges and Perspectives","Wenjia Zhao, Jin Yi, Ping He, Haoshen Zhou",Lithium Zinc Phosphorous Sulfide,Li1.7Zn0.65PS4,Ceramic,0.001,RT,N/A (Cited Work),Well-crystallized LZPS with high x value of 0.35. N/A (Cited Work) (Cited from Kaup et al. [71]),"Main text, Section 2.1.2.4"
"Solid-State Electrolytes for Lithium-Ion Batteries: Fundamentals, Challenges and Perspectives","Wenjia Zhao, Jin Yi, Ping He, Haoshen Zhou",Lithium Zinc Phosphorous Sulfide,Li2.5Zn0.25PS4,Ceramic,0.0008,RT,N/A (Cited Work),Glassy matrix. N/A (Cited Work),"Main text, Section 2.1.2.4"
"Solid-State Electrolytes for Lithium-Ion Batteries: Fundamentals, Challenges and Perspectives","Wenjia Zhao, Jin Yi, Ping He, Haoshen Zhou",Lithium Tin Sulfide,Li2SnS3,Ceramic,1.5e-05,Room temperature,High-temperature solid-state approach. N/A (Cited Work),"Layered A2BO3 structure with NaCl-like network, Sn ions arranged in honeycomb fashion, Li-ions sandwiched between layers. N/A (Cited Work) (Cited from Brant et al. [74])","Main text, Section 2.1.2.5"
"Solid-State Electrolytes for Lithium-Ion Batteries: Fundamentals, Challenges and Perspectives","Wenjia Zhao, Jin Yi, Ping He, Haoshen Zhou",Lithium Tin Sulfide,Li2Sn2S5,Ceramic,0.0093,RT,N/A (Cited Work),"Layered structure similar to Li2SnS3, Li content decreased to 60% in interlayer gallery, enhanced Li mobility. N/A (Cited Work) (Cited from Holzmann et al. [75])","Main text, Section 2.1.2.5 (from PFG NMR)"
"Solid-State Electrolytes for Lithium-Ion Batteries: Fundamentals, Challenges and Perspectives","Wenjia Zhao, Jin Yi, Ping He, Haoshen Zhou",Lithium Tin Sulfide,Li2Sn2S5,Ceramic,0.015,RT,N/A (Cited Work),"Layered structure similar to Li2SnS3, Li content decreased to 60% in interlayer gallery, enhanced Li mobility. N/A (Cited Work) (Cited from Holzmann et al. [75])","Main text, Section 2.1.2.5 (from impedance spectroscopy)"
"Solid-State Electrolytes for Lithium-Ion Batteries: Fundamentals, Challenges and Perspectives","Wenjia Zhao, Jin Yi, Ping He, Haoshen Zhou",Lithium Lanthanum Titanate,LLTO,Ceramic,0.01,Room temperature,N/A (Cited Work),"Crystalline inorganic solid Li-ion conductor. N/A (Cited Work) (References [30, 31])",Table 1
"Solid-State Electrolytes for Lithium-Ion Batteries: Fundamentals, Challenges and Perspectives","Wenjia Zhao, Jin Yi, Ping He, Haoshen Zhou",Lithium-rich anti-perovskites,LiRAP,Ceramic,0.01,Room temperature,N/A (Cited Work),Crystalline inorganic solid Li-ion conductor. N/A (Cited Work) (Reference [32]),Table 1
"Solid-State Electrolytes for Lithium-Ion Batteries: Fundamentals, Challenges and Perspectives","Wenjia Zhao, Jin Yi, Ping He, Haoshen Zhou",Lithium Metal Phosphate,LiM2(PO4)3,Ceramic,0.001,Room temperature,N/A (Cited Work),"NASICON-type conductor, crystalline inorganic solid Li-ion conductor. N/A (Cited Work) (References [35–37])",Table 1
"Solid-State Electrolytes for Lithium-Ion Batteries: Fundamentals, Challenges and Perspectives","Wenjia Zhao, Jin Yi, Ping He, Haoshen Zhou",Lithium Lanthanum Metal Oxide,Li5La3M2O12,Ceramic,1e-05,Room temperature,N/A (Cited Work),"Garnet-type conductor, crystalline inorganic solid Li-ion conductor. N/A (Cited Work) (References [38–50, 52])",Table 1
"Solid-State Electrolytes for Lithium-Ion Batteries: Fundamentals, Challenges and Perspectives","Wenjia Zhao, Jin Yi, Ping He, Haoshen Zhou",Thio-LISICON,Li4-xM1-yM'yS4,Ceramic,0.01,Room temperature,N/A (Cited Work),"Thio-LISICONs family, crystalline inorganic solid Li-ion conductor. N/A (Cited Work) (References [53–57])",Table 1
"Solid-State Electrolytes for Lithium-Ion Batteries: Fundamentals, Challenges and Perspectives","Wenjia Zhao, Jin Yi, Ping He, Haoshen Zhou",Lithium Germanium Phosphorous Sulfide,LGPS,Ceramic,0.001,Room temperature,N/A (Cited Work),"LGPS family, crystalline inorganic solid Li-ion conductor. N/A (Cited Work) (References [58, 59, 61–64])",Table 1
"Solid-State Electrolytes for Lithium-Ion Batteries: Fundamentals, Challenges and Perspectives","Wenjia Zhao, Jin Yi, Ping He, Haoshen Zhou",Lithium Phosphorous Sulfide Halide,Li6PS5X,Ceramic,0.01,Room temperature,N/A (Cited Work),"Argyrodite, crystalline inorganic solid Li-ion conductor. N/A (Cited Work) (References [23, 65–67])",Table 1
"Solid-State Electrolytes for Lithium-Ion Batteries: Fundamentals, Challenges and Perspectives","Wenjia Zhao, Jin Yi, Ping He, Haoshen Zhou",Lithium Zinc Phosphorous Sulfide,Li1+2xZn1-xPS4,Ceramic,0.001,Room temperature,N/A (Cited Work),Crystalline inorganic solid Li-ion conductor. N/A (Cited Work) (References [70–72]),Table 1
"Solid-State Electrolytes for Lithium-Ion Batteries: Fundamentals, Challenges and Perspectives","Wenjia Zhao, Jin Yi, Ping He, Haoshen Zhou",Lithium Tin Sulfide,Li3x[LixSn1-xS2],Ceramic,0.0001,Room temperature,N/A (Cited Work),"Layered sulfide, crystalline inorganic solid Li-ion conductor. N/A (Cited Work) (References [73–75])",Table 1
"Solid-State Electrolytes for Lithium-Ion Batteries: Fundamentals, Challenges and Perspectives","Wenjia Zhao, Jin Yi, Ping He, Haoshen Zhou",Polyethylene Carbonate with Lithium Bis(trifluoromethanesulfonyl)imide,PEC/LiTFSI,Polymer,0.00047,Ambient temperatures,N/A (Cited Work),N/A (Cited Work) (Cited from Tominaga et al. [107]),"Main text, Section 2.2.2.1"
"Solid-State Electrolytes for Lithium-Ion Batteries: Fundamentals, Challenges and Perspectives","Wenjia Zhao, Jin Yi, Ping He, Haoshen Zhou",Poly(dimethyl siloxane-co-ethylene oxide) with Lithium Perchlorate,P(DMS-co-EO)/LiClO4,Polymer,0.00026,Room temperature,N/A (Cited Work),Copolymer film. N/A (Cited Work) (Cited from Fonseca et al. [122]),"Main text, Section 2.2.2.2"
"Solid-State Electrolytes for Lithium-Ion Batteries: Fundamentals, Challenges and Perspectives","Wenjia Zhao, Jin Yi, Ping He, Haoshen Zhou",Polyethylene Oxide with Tetragonal Lithium Lanthanum Zirconate Oxide,PEO / LLZO (tetragonal),Other,0.000442,55 °C,N/A (Cited Work),"Organic-inorganic hybrid membrane, PEO matrix, tetragonal LLZO content. N/A (Cited Work) (Cited from Lee et al. [151])","Main text, Section 2.3"
"Solid-State Electrolytes for Lithium-Ion Batteries: Fundamentals, Challenges and Perspectives","Wenjia Zhao, Jin Yi, Ping He, Haoshen Zhou",Polyethylene Oxide with Lithium Bis(trifluoromethanesulfonyl)imide and Barium Titanate,PEO/LiN(CF3SO2)2/BaTiO3,Other,5.01e-05,25 °C,N/A (Cited Work),Organic-inorganic hybrid SPE with ferroelectric ceramic filler. N/A (Cited Work) (Cited from Sun et al. [132]),"Figure 16, plot digitization"
"Solid-State Electrolytes for Lithium-Ion Batteries: Fundamentals, Challenges and Perspectives","Wenjia Zhao, Jin Yi, Ping He, Haoshen Zhou",Aluminum Oxide - Lithium Iodide Composite,Al2O3-LiI,Other,8e-06,Not specified,Not specified,Composite electrolyte with Al2O3 pore diameter = 4.2 nm,Figure: _page_17_Figure_2.jpeg
"Solid-State Electrolytes for Lithium-Ion Batteries: Fundamentals, Challenges and Perspectives","Wenjia Zhao, Jin Yi, Ping He, Haoshen Zhou",Aluminum Oxide - Lithium Iodide Composite,Al2O3-LiI,Other,0.00025,Not specified,Not specified,Composite electrolyte with Al2O3 pore diameter = 4.2 nm,Figure: _page_17_Figure_2.jpeg
"Solid-State Electrolytes for Lithium-Ion Batteries: Fundamentals, Challenges and Perspectives","Wenjia Zhao, Jin Yi, Ping He, Haoshen Zhou",Aluminum Oxide - Lithium Iodide Composite,Al2O3-LiI,Other,2e-05,Not specified,Not specified,Composite electrolyte with Al2O3 pore diameter = 7 nm,Figure: _page_17_Figure_2.jpeg
"Solid-State Electrolytes for Lithium-Ion Batteries: Fundamentals, Challenges and Perspectives","Wenjia Zhao, Jin Yi, Ping He, Haoshen Zhou",Aluminum Oxide - Lithium Iodide Composite,Al2O3-LiI,Other,0.00018,Not specified,Not specified,Composite electrolyte with Al2O3 pore diameter = 7 nm,Figure: _page_17_Figure_2.jpeg
"Solid-State Electrolytes for Lithium-Ion Batteries: Fundamentals, Challenges and Perspectives","Wenjia Zhao, Jin Yi, Ping He, Haoshen Zhou",Aluminum Oxide - Lithium Iodide Composite,Al2O3-LiI,Other,0.00012,Not specified,Not specified,Composite electrolyte with Al2O3 pore diameter = 9 nm,Figure: _page_17_Figure_2.jpeg
"Solid-State Electrolytes for Lithium-Ion Batteries: Fundamentals, Challenges and Perspectives","Wenjia Zhao, Jin Yi, Ping He, Haoshen Zhou",Aluminum Oxide - Lithium Iodide Composite,Al2O3-LiI,Other,8e-07,Not specified,Not specified,Composite electrolyte with Al2O3 pore diameter = 9 nm,Figure: _page_17_Figure_2.jpeg
"Solid-State Electrolytes for Lithium-Ion Batteries: Fundamentals, Challenges and Perspectives","Wenjia Zhao, Jin Yi, Ping He, Haoshen Zhou",Aluminum Oxide - Lithium Iodide Composite,Al2O3-LiI,Other,7e-06,Not specified,Not specified,Composite electrolyte with Al2O3 pore diameter = 12.5 nm,Figure: _page_17_Figure_2.jpeg
"Solid-State Electrolytes for Lithium-Ion Batteries: Fundamentals, Challenges and Perspectives","Wenjia Zhao, Jin Yi, Ping He, Haoshen Zhou",Aluminum Oxide - Lithium Iodide Composite,Al2O3-LiI,Other,9e-05,Not specified,Not specified,Composite electrolyte with Al2O3 pore diameter = 12.5 nm,Figure: _page_17_Figure_2.jpeg
"Solid-State Electrolytes for Lithium-Ion Batteries: Fundamentals, Challenges and Perspectives","Wenjia Zhao, Jin Yi, Ping He, Haoshen Zhou",Aluminum Oxide - Lithium Iodide Composite (Liang [1]),Al2O3-LiI,Other,8e-07,Not specified,Not specified,Reference data from Liang [1],Figure: _page_17_Figure_2.jpeg
"Solid-State Electrolytes for Lithium-Ion Batteries: Fundamentals, Challenges and Perspectives","Wenjia Zhao, Jin Yi, Ping He, Haoshen Zhou",Aluminum Oxide - Lithium Iodide Composite (Liang [1]),Al2O3-LiI,Other,1.2e-05,Not specified,Not specified,Reference data from Liang [1],Figure: _page_17_Figure_2.jpeg
Recent Developments and Challenges in Hybrid Solid Electrolytes for Lithium-Ion Batteries,"Lu Han, Michelle L. Lehmann, Jiadeng Zhu, Tianyi Liu, Zhengping Zhou, Xiaomin Tang, Chien-Te Heish, Alexei P. Sokolov, Pengfei Cao, Xi Chelsea Chen, Tomonori Saito",Polymer Electrolytes with Lithium Salts,PEO based (general),Polymer,1e-06,RT,N/A (Cited Work),N/A (Cited Work),"Main Text, 'Polymer Matrix' section (Wang et al., 2016; Meabe et al., 2019)"
Recent Developments and Challenges in Hybrid Solid Electrolytes for Lithium-Ion Batteries,"Lu Han, Michelle L. Lehmann, Jiadeng Zhu, Tianyi Liu, Zhengping Zhou, Xiaomin Tang, Chien-Te Heish, Alexei P. Sokolov, Pengfei Cao, Xi Chelsea Chen, Tomonori Saito",Polymer Electrolytes with Lithium Salts,PEO based (general),Polymer,1e-05,RT,N/A (Cited Work),N/A (Cited Work),"Main Text, 'Polymer Matrix' section (Wang et al., 2016; Meabe et al., 2019)"
Recent Developments and Challenges in Hybrid Solid Electrolytes for Lithium-Ion Batteries,"Lu Han, Michelle L. Lehmann, Jiadeng Zhu, Tianyi Liu, Zhengping Zhou, Xiaomin Tang, Chien-Te Heish, Alexei P. Sokolov, Pengfei Cao, Xi Chelsea Chen, Tomonori Saito",Single Lithium Ion Conducting Polymer Electrolytes,N/A,Polymer,1e-07,RT,N/A (Cited Work),N/A (Cited Work),"Main Text, 'Polymer Matrix' section (Cao et al., 2017, 2020; Zhang H. et al., 2017)"
Recent Developments and Challenges in Hybrid Solid Electrolytes for Lithium-Ion Batteries,"Lu Han, Michelle L. Lehmann, Jiadeng Zhu, Tianyi Liu, Zhengping Zhou, Xiaomin Tang, Chien-Te Heish, Alexei P. Sokolov, Pengfei Cao, Xi Chelsea Chen, Tomonori Saito",Single Lithium Ion Conducting Polymer Electrolytes,N/A,Polymer,1e-06,RT,N/A (Cited Work),N/A (Cited Work),"Main Text, 'Polymer Matrix' section (Cao et al., 2017, 2020; Zhang H. et al., 2017)"
Recent Developments and Challenges in Hybrid Solid Electrolytes for Lithium-Ion Batteries,"Lu Han, Michelle L. Lehmann, Jiadeng Zhu, Tianyi Liu, Zhengping Zhou, Xiaomin Tang, Chien-Te Heish, Alexei P. Sokolov, Pengfei Cao, Xi Chelsea Chen, Tomonori Saito",Poly(ethylene-co-acrylic lithium (fluoro sulfonyl)imide),N/A,Polymer,0.000584,25°C,N/A (Cited Work),N/A (Cited Work),"Main Text, 'Polymer Matrix' section (Ahmed et al., 2019)"
Recent Developments and Challenges in Hybrid Solid Electrolytes for Lithium-Ion Batteries,"Lu Han, Michelle L. Lehmann, Jiadeng Zhu, Tianyi Liu, Zhengping Zhou, Xiaomin Tang, Chien-Te Heish, Alexei P. Sokolov, Pengfei Cao, Xi Chelsea Chen, Tomonori Saito",Poly(ethylene oxide) with Lithium Salts,PEO,Polymer,1e-06,RT,N/A (Cited Work),N/A (Cited Work),"Main Text, 'Polymer Matrix' section (Wright, 1975; Lee et al., 2005)"
Recent Developments and Challenges in Hybrid Solid Electrolytes for Lithium-Ion Batteries,"Lu Han, Michelle L. Lehmann, Jiadeng Zhu, Tianyi Liu, Zhengping Zhou, Xiaomin Tang, Chien-Te Heish, Alexei P. Sokolov, Pengfei Cao, Xi Chelsea Chen, Tomonori Saito",Polycarbonate made from Bisphenol A,PC,Polymer,7e-09,ambient temperature,N/A (Cited Work),N/A (Cited Work),"Main Text, 'Polv(carbonate-co-ester)' subsection (Spiegel et al., 2000)"
Recent Developments and Challenges in Hybrid Solid Electrolytes for Lithium-Ion Batteries,"Lu Han, Michelle L. Lehmann, Jiadeng Zhu, Tianyi Liu, Zhengping Zhou, Xiaomin Tang, Chien-Te Heish, Alexei P. Sokolov, Pengfei Cao, Xi Chelsea Chen, Tomonori Saito",Polycarbonate made from Hydroquinone with Plasticizers,PC,Other,1.5e-06,30°C,N/A (Cited Work),N/A (Cited Work),"Main Text, 'Polv(carbonate-co-ester)' subsection (Matsumoto et al., 2013)"
Recent Developments and Challenges in Hybrid Solid Electrolytes for Lithium-Ion Batteries,"Lu Han, Michelle L. Lehmann, Jiadeng Zhu, Tianyi Liu, Zhengping Zhou, Xiaomin Tang, Chien-Te Heish, Alexei P. Sokolov, Pengfei Cao, Xi Chelsea Chen, Tomonori Saito",Low Molecular Weight Poly(dodecamethylene carbonate) with LiTFSI,N/A,Polymer,0.0001,room temperature,N/A (Cited Work),N/A (Cited Work),"Main Text, 'Polv(carbonate-co-ester)' subsection (Meabe et al., 2017)"
Recent Developments and Challenges in Hybrid Solid Electrolytes for Lithium-Ion Batteries,"Lu Han, Michelle L. Lehmann, Jiadeng Zhu, Tianyi Liu, Zhengping Zhou, Xiaomin Tang, Chien-Te Heish, Alexei P. Sokolov, Pengfei Cao, Xi Chelsea Chen, Tomonori Saito","Poly-1,1-di[2-(2,4dioxa-3-pentanoyl)ethyl]silacyclobutane",polySBDC,Polymer,0.00012,30°C,N/A (Cited Work),N/A (Cited Work),"Main Text, 'Polv(carbonate-co-ester)' subsection (Matsumoto et al., 2016)"
Recent Developments and Challenges in Hybrid Solid Electrolytes for Lithium-Ion Batteries,"Lu Han, Michelle L. Lehmann, Jiadeng Zhu, Tianyi Liu, Zhengping Zhou, Xiaomin Tang, Chien-Te Heish, Alexei P. Sokolov, Pengfei Cao, Xi Chelsea Chen, Tomonori Saito",Copolymer of Polycarbonate with Polyester,PC-co-Polyester,Polymer,4.1e-05,room temperature,N/A (Cited Work),N/A (Cited Work),"Main Text, 'Polv(carbonate-co-ester)' subsection (Mindemark et al., 2015)"
Recent Developments and Challenges in Hybrid Solid Electrolytes for Lithium-Ion Batteries,"Lu Han, Michelle L. Lehmann, Jiadeng Zhu, Tianyi Liu, Zhengping Zhou, Xiaomin Tang, Chien-Te Heish, Alexei P. Sokolov, Pengfei Cao, Xi Chelsea Chen, Tomonori Saito",Polyacrylonitrile with Lithium Perchlorate,PAN,Polymer,6.5e-07,room temperature,N/A (Cited Work),N/A (Cited Work),"Main Text, 'Polyacrylonitrile (PAN)' subsection (Yang et al., 1996)"
Recent Developments and Challenges in Hybrid Solid Electrolytes for Lithium-Ion Batteries,"Lu Han, Michelle L. Lehmann, Jiadeng Zhu, Tianyi Liu, Zhengping Zhou, Xiaomin Tang, Chien-Te Heish, Alexei P. Sokolov, Pengfei Cao, Xi Chelsea Chen, Tomonori Saito",Solvent-free Polyacrylonitrile film with Lithium Trifluoromethanesulfonate,PAN,Polymer,2e-06,65°C,N/A (Cited Work),N/A (Cited Work),"Main Text, 'Polyacrylonitrile (PAN)' subsection (Forsyth et al., 2000)"
Recent Developments and Challenges in Hybrid Solid Electrolytes for Lithium-Ion Batteries,"Lu Han, Michelle L. Lehmann, Jiadeng Zhu, Tianyi Liu, Zhengping Zhou, Xiaomin Tang, Chien-Te Heish, Alexei P. Sokolov, Pengfei Cao, Xi Chelsea Chen, Tomonori Saito",Perovskite-type and Garnet-type Solid Electrolytes,LLTO and LLZO based,Ceramic,0.001,room temperature,N/A (Cited Work),N/A (Cited Work),"Main Text, 'Fillers' section (Inaguma et al., 1993; Geiger et al., 2011; Murugan et al., 2011)"
Recent Developments and Challenges in Hybrid Solid Electrolytes for Lithium-Ion Batteries,"Lu Han, Michelle L. Lehmann, Jiadeng Zhu, Tianyi Liu, Zhengping Zhou, Xiaomin Tang, Chien-Te Heish, Alexei P. Sokolov, Pengfei Cao, Xi Chelsea Chen, Tomonori Saito",Lithium Thiophosphate crystal doped with Phosphorus and Germanium,Li3PS4,Ceramic,0.0022,room temperature,N/A (Cited Work),N/A (Cited Work),"Main Text, 'Fillers' section (Kamaya et al., 2011)"
Recent Developments and Challenges in Hybrid Solid Electrolytes for Lithium-Ion Batteries,"Lu Han, Michelle L. Lehmann, Jiadeng Zhu, Tianyi Liu, Zhengping Zhou, Xiaomin Tang, Chien-Te Heish, Alexei P. Sokolov, Pengfei Cao, Xi Chelsea Chen, Tomonori Saito",Poly(ethylene oxide)/Silicon Dioxide Composite,PEO/SiO2,Other,4.4e-05,30°C,N/A (Cited Work),N/A (Cited Work),"Main Text, 'Inert Fillers' subsection (Lin et al., 2016)"
Recent Developments and Challenges in Hybrid Solid Electrolytes for Lithium-Ion Batteries,"Lu Han, Michelle L. Lehmann, Jiadeng Zhu, Tianyi Liu, Zhengping Zhou, Xiaomin Tang, Chien-Te Heish, Alexei P. Sokolov, Pengfei Cao, Xi Chelsea Chen, Tomonori Saito",Lithium Aluminum Titanium Phosphate,LATP,Ceramic,0.0001,room temperature,N/A (Cited Work),N/A (Cited Work),"Main Text, 'Active Fillers' subsection (Aono, 1990; Xu et al., 2006)"
Recent Developments and Challenges in Hybrid Solid Electrolytes for Lithium-Ion Batteries,"Lu Han, Michelle L. Lehmann, Jiadeng Zhu, Tianyi Liu, Zhengping Zhou, Xiaomin Tang, Chien-Te Heish, Alexei P. Sokolov, Pengfei Cao, Xi Chelsea Chen, Tomonori Saito",Lithium Aluminum Titanium Phosphate,LATP,Ceramic,0.001,room temperature,N/A (Cited Work),N/A (Cited Work),"Main Text, 'Active Fillers' subsection (Aono, 1990; Xu et al., 2006)"
Recent Developments and Challenges in Hybrid Solid Electrolytes for Lithium-Ion Batteries,"Lu Han, Michelle L. Lehmann, Jiadeng Zhu, Tianyi Liu, Zhengping Zhou, Xiaomin Tang, Chien-Te Heish, Alexei P. Sokolov, Pengfei Cao, Xi Chelsea Chen, Tomonori Saito",Lithium Aluminum Germanium Phosphate,LAGP,Ceramic,0.01,room temperature,N/A (Cited Work),N/A (Cited Work),"Main Text, 'Active Fillers' subsection (Kumar et al., 2009)"
Recent Developments and Challenges in Hybrid Solid Electrolytes for Lithium-Ion Batteries,"Lu Han, Michelle L. Lehmann, Jiadeng Zhu, Tianyi Liu, Zhengping Zhou, Xiaomin Tang, Chien-Te Heish, Alexei P. Sokolov, Pengfei Cao, Xi Chelsea Chen, Tomonori Saito",Poly(ethylene oxide)/Lithium Aluminum Titanium Phosphate Composite,PEO/LATP,Other,0.0001,40°C,N/A (Cited Work),N/A (Cited Work),"Main Text, 'Active Fillers' subsection (Nairn et al., 1996)"
Recent Developments and Challenges in Hybrid Solid Electrolytes for Lithium-Ion Batteries,"Lu Han, Michelle L. Lehmann, Jiadeng Zhu, Tianyi Liu, Zhengping Zhou, Xiaomin Tang, Chien-Te Heish, Alexei P. Sokolov, Pengfei Cao, Xi Chelsea Chen, Tomonori Saito",Poly(ethylene oxide)/Lithium Aluminum Titanium Phosphate Composite,PEO/LATP,Other,1e-06,room temperature,N/A (Cited Work),N/A (Cited Work),"Main Text, 'Active Fillers' subsection (Wang Y.-J. et al., 2006)"
Recent Developments and Challenges in Hybrid Solid Electrolytes for Lithium-Ion Batteries,"Lu Han, Michelle L. Lehmann, Jiadeng Zhu, Tianyi Liu, Zhengping Zhou, Xiaomin Tang, Chien-Te Heish, Alexei P. Sokolov, Pengfei Cao, Xi Chelsea Chen, Tomonori Saito",Poly(ethylene oxide)/Lithium Aluminum Germanium Phosphate Composite with Aligned Ceramic Structure,PEO/LAGP,Other,0.00017,room temperature,N/A (Cited Work),N/A (Cited Work),"Main Text, 'Active Fillers' subsection (Wang et al., 2019)"
Recent Developments and Challenges in Hybrid Solid Electrolytes for Lithium-Ion Batteries,"Lu Han, Michelle L. Lehmann, Jiadeng Zhu, Tianyi Liu, Zhengping Zhou, Xiaomin Tang, Chien-Te Heish, Alexei P. Sokolov, Pengfei Cao, Xi Chelsea Chen, Tomonori Saito",Poly(ethylene oxide)/Lithium Aluminum Germanium Phosphate Composite with Randomly Dispersed Ceramic,PEO/LAGP,Other,2.7e-05,room temperature,N/A (Cited Work),N/A (Cited Work),"Main Text, 'Active Fillers' subsection (Wang et al., 2019)"
Recent Developments and Challenges in Hybrid Solid Electrolytes for Lithium-Ion Batteries,"Lu Han, Michelle L. Lehmann, Jiadeng Zhu, Tianyi Liu, Zhengping Zhou, Xiaomin Tang, Chien-Te Heish, Alexei P. Sokolov, Pengfei Cao, Xi Chelsea Chen, Tomonori Saito",Lithium Lanthanum Titanium Oxide,LLTO,Ceramic,1e-05,room temperature,N/A (Cited Work),N/A (Cited Work),"Main Text, 'Active Fillers' subsection (Inaguma et al., 1993)"
Recent Developments and Challenges in Hybrid Solid Electrolytes for Lithium-Ion Batteries,"Lu Han, Michelle L. Lehmann, Jiadeng Zhu, Tianyi Liu, Zhengping Zhou, Xiaomin Tang, Chien-Te Heish, Alexei P. Sokolov, Pengfei Cao, Xi Chelsea Chen, Tomonori Saito",Poly(ethylene oxide)/Lithium Lanthanum Titanium Oxide nanowire Composite,PEO/LLTO,Other,0.00024,room temperature,N/A (Cited Work),N/A (Cited Work),"Main Text, 'Active Fillers' subsection (Zhu et al., 2018a)"
Recent Developments and Challenges in Hybrid Solid Electrolytes for Lithium-Ion Batteries,"Lu Han, Michelle L. Lehmann, Jiadeng Zhu, Tianyi Liu, Zhengping Zhou, Xiaomin Tang, Chien-Te Heish, Alexei P. Sokolov, Pengfei Cao, Xi Chelsea Chen, Tomonori Saito",Poly(ethylene oxide)/Lithium Lanthanum Zirconate Oxide Composite,PEO/LLZO,Other,0.0001,55°C,N/A (Cited Work),N/A (Cited Work),"Main Text, 'Active Fillers' subsection (Choi et al., 2015)"
Recent Developments and Challenges in Hybrid Solid Electrolytes for Lithium-Ion Batteries,"Lu Han, Michelle L. Lehmann, Jiadeng Zhu, Tianyi Liu, Zhengping Zhou, Xiaomin Tang, Chien-Te Heish, Alexei P. Sokolov, Pengfei Cao, Xi Chelsea Chen, Tomonori Saito",Poly(ethylene oxide)/Lithium Lanthanum Zirconate Tantalate Oxide Composite,PEO/LLZTO,Other,1.9e-05,30°C,N/A (Cited Work),N/A (Cited Work),"Main Text, 'Active Fillers' subsection (Choi et al., 2015; Zha et al., 2018)"
Recent Developments and Challenges in Hybrid Solid Electrolytes for Lithium-Ion Batteries,"Lu Han, Michelle L. Lehmann, Jiadeng Zhu, Tianyi Liu, Zhengping Zhou, Xiaomin Tang, Chien-Te Heish, Alexei P. Sokolov, Pengfei Cao, Xi Chelsea Chen, Tomonori Saito",Poly(ethylene oxide)/Lithium Lanthanum Zirconate Oxide Composite,PEO/LLZO,Other,1e-05,30°C,N/A (Cited Work),N/A (Cited Work),"Main Text, 'Active Fillers' subsection (Choi et al., 2015; Zha et al., 2018)"
Recent Developments and Challenges in Hybrid Solid Electrolytes for Lithium-Ion Batteries,"Lu Han, Michelle L. Lehmann, Jiadeng Zhu, Tianyi Liu, Zhengping Zhou, Xiaomin Tang, Chien-Te Heish, Alexei P. Sokolov, Pengfei Cao, Xi Chelsea Chen, Tomonori Saito",Lithium Lanthanum Zirconate Tantalate Oxide/Poly(propylene carbonate) Composite,LLZTO/poly(propylene carbonate),Other,0.00052,21°C,N/A (Cited Work),N/A (Cited Work),"Main Text, 'Active Fillers' subsection (Zhang J. et al., 2017)"
Recent Developments and Challenges in Hybrid Solid Electrolytes for Lithium-Ion Batteries,"Lu Han, Michelle L. Lehmann, Jiadeng Zhu, Tianyi Liu, Zhengping Zhou, Xiaomin Tang, Chien-Te Heish, Alexei P. Sokolov, Pengfei Cao, Xi Chelsea Chen, Tomonori Saito",Lithium Germanium Phosphorus Sulfide,Li10GeP2S12,Ceramic,0.01,room temperature,N/A (General statement),N/A (General statement for sulfide-based inorganic electrolyte),"Main Text, 'Active Fillers' subsection"
Recent Developments and Challenges in Hybrid Solid Electrolytes for Lithium-Ion Batteries,"Lu Han, Michelle L. Lehmann, Jiadeng Zhu, Tianyi Liu, Zhengping Zhou, Xiaomin Tang, Chien-Te Heish, Alexei P. Sokolov, Pengfei Cao, Xi Chelsea Chen, Tomonori Saito",Lithium Sulfide-Phosphorus Sulfide Glass Ceramic / Poly(vinylidene fluoride) Composite,78Li2S-22P2S5/PVDF,Other,0.000454,room temperature,N/A (Cited Work),N/A (Cited Work),"Main Text, 'Active Fillers' subsection (Zhang et al., 2020)"
Recent Developments and Challenges in Hybrid Solid Electrolytes for Lithium-Ion Batteries,"Lu Han, Michelle L. Lehmann, Jiadeng Zhu, Tianyi Liu, Zhengping Zhou, Xiaomin Tang, Chien-Te Heish, Alexei P. Sokolov, Pengfei Cao, Xi Chelsea Chen, Tomonori Saito",Lithium Sulfide-Phosphorus Sulfide Glass Ceramic / Poly(ethylene oxide) Composite,78Li2S-22P2S5/PEO,Other,0.000127,room temperature,N/A (Cited Work),N/A (Cited Work),"Main Text, 'Active Fillers' subsection (Zhang et al., 2020)"
Recent Developments and Challenges in Hybrid Solid Electrolytes for Lithium-Ion Batteries,"Lu Han, Michelle L. Lehmann, Jiadeng Zhu, Tianyi Liu, Zhengping Zhou, Xiaomin Tang, Chien-Te Heish, Alexei P. Sokolov, Pengfei Cao, Xi Chelsea Chen, Tomonori Saito",Hierarchical All-Solid-State Electrolyte based on Nitrile Materials,PVA-CN/SN/LiTFSI/LiPF6/PAN nanofiber membrane,Other,0.000449,RT (implied),"In situ polymerizing PVA-CN dissolved in SN, mixed with LiTFSI and LiPF6 (5:1 wt ratio). Slurry poured into PAN nanofiber membrane and put into a cell. Heated at 70°C for 6 h.","Hierarchical structure, crosslinked 3D framework filled by SN-based solid electrolyte. Based on cyanoethyl polyvinyl alcohol (PVA-CN), succinonitrile (SN), LiTFSI, LiPF6 (5:1 weight ratio), and PAN nanofiber membrane.","Main Text, 'In situ Polymerization' subsection (Zhou et al., 2015)"
Recent Developments and Challenges in Hybrid Solid Electrolytes for Lithium-Ion Batteries,"Lu Han, Michelle L. Lehmann, Jiadeng Zhu, Tianyi Liu, Zhengping Zhou, Xiaomin Tang, Chien-Te Heish, Alexei P. Sokolov, Pengfei Cao, Xi Chelsea Chen, Tomonori Saito",Silane-functionalized Lithium Aluminum Lanthanum Zirconate Oxide / Poly(ethylene glycol) diacrylate Hybrid Solid Electrolyte,s@LLAZO-PEGDA,Other,0.00039,room temperature,N/A (Cited Work),N/A (Cited Work),"Main Text, 'Hybrid Methods' subsection (Yan et al., 2020)"
Recent Developments and Challenges in Hybrid Solid Electrolytes for Lithium-Ion Batteries,"Lu Han, Michelle L. Lehmann, Jiadeng Zhu, Tianyi Liu, Zhengping Zhou, Xiaomin Tang, Chien-Te Heish, Alexei P. Sokolov, Pengfei Cao, Xi Chelsea Chen, Tomonori Saito",Doped Lithium Aluminum Titanium Phosphate Ceramic / Crosslinkable Poly(ethylene oxide)-based Polymer Composite,LIGCG/PEO,Other,3.5e-05,20°C,N/A (Cited Work),N/A (Cited Work),"Main Text, 'Hybrid Methods' subsection (Palmer et al., 2020)"
Recent Developments and Challenges in Hybrid Solid Electrolytes for Lithium-Ion Batteries,"Lu Han, Michelle L. Lehmann, Jiadeng Zhu, Tianyi Liu, Zhengping Zhou, Xiaomin Tang, Chien-Te Heish, Alexei P. Sokolov, Pengfei Cao, Xi Chelsea Chen, Tomonori Saito",Poly(ethylene oxide)/Lithium Aluminum Germanium Phosphate Composite,PEO/LAGP,Other,1e-05,R.T.,N/A (Cited Work),N/A (Cited Work),"Table 1, Row 'PEO', Filler 'Li1.5Al0.5Ge1.5(PO4)3' (Jung et al., 2015)"
Recent Developments and Challenges in Hybrid Solid Electrolytes for Lithium-Ion Batteries,"Lu Han, Michelle L. Lehmann, Jiadeng Zhu, Tianyi Liu, Zhengping Zhou, Xiaomin Tang, Chien-Te Heish, Alexei P. Sokolov, Pengfei Cao, Xi Chelsea Chen, Tomonori Saito",Poly(ethylene oxide)/Vertically Aligned Lithium Aluminum Germanium Phosphate Composite,PEO/LAGP,Other,0.000167,R.T.,N/A (Cited Work),N/A (Cited Work),"Table 1, Row 'PEO', Filler 'vertically aligned Li1.5Al0.5Ge1.5(PO4)3' (Wang et al., 2019)"
