Repository: bhattadeb34/FACT_Data_Extraction_Scientific_Papers

File: master_conductivity_data.csv (part 32 of 52)
paper_title,paper_authors,full_name,acronym,material_class,ionic_conductivity_S_per_cm,temperature,processing_method,material_description,source_location
Recent Developments and Challenges in Hybrid Solid Electrolytes for Lithium-Ion Batteries,"Lu Han, Michelle L. Lehmann, Jiadeng Zhu, Tianyi Liu, Zhengping Zhou, Xiaomin Tang, Chien-Te Heish, Alexei P. Sokolov, Pengfei Cao, Xi Chelsea Chen, Tomonori Saito",Poly(ethylene oxide)/Lithium Aluminum Titanium Phosphate Composite,PEO/LATP,Other,0.00019,40°C,N/A (Cited Work),N/A (Cited Work),"Table 1, Row 'PEO', Filler 'Li1.3Al0.3Ti1.7(PO4)3' (Nairn et al., 1996)"
Recent Developments and Challenges in Hybrid Solid Electrolytes for Lithium-Ion Batteries,"Lu Han, Michelle L. Lehmann, Jiadeng Zhu, Tianyi Liu, Zhengping Zhou, Xiaomin Tang, Chien-Te Heish, Alexei P. Sokolov, Pengfei Cao, Xi Chelsea Chen, Tomonori Saito",Poly(ethylene oxide)/Vertically Aligned Lithium Aluminum Titanium Phosphate Composite,PEO/LATP,Other,5.2e-05,R.T.,N/A (Cited Work),N/A (Cited Work),"Table 1, Row 'PEO', Filler 'vertically aligned Li1.3Al0.3Ti1.7(PO4)3' (Zhai et al., 2017)"
Recent Developments and Challenges in Hybrid Solid Electrolytes for Lithium-Ion Batteries,"Lu Han, Michelle L. Lehmann, Jiadeng Zhu, Tianyi Liu, Zhengping Zhou, Xiaomin Tang, Chien-Te Heish, Alexei P. Sokolov, Pengfei Cao, Xi Chelsea Chen, Tomonori Saito",Poly(ethylene oxide)/Lithium Germanium Phosphorus Sulfide Composite,PEO/Li10GeP2S12,Other,0.00022,R.T.,N/A (Cited Work),N/A (Cited Work),"Table 1, Row 'PEO', Filler 'Li10GeP2S12' (Zheng et al., 2019)"
Recent Developments and Challenges in Hybrid Solid Electrolytes for Lithium-Ion Batteries,"Lu Han, Michelle L. Lehmann, Jiadeng Zhu, Tianyi Liu, Zhengping Zhou, Xiaomin Tang, Chien-Te Heish, Alexei P. Sokolov, Pengfei Cao, Xi Chelsea Chen, Tomonori Saito",Poly(ethylene oxide)/Lithium Germanium Phosphorus Sulfide Composite,PEO/Li10GeP2S12,Other,0.00022,R.T.,N/A (Cited Work),N/A (Cited Work),"Table 1, Row 'PEO', Filler 'Li10GeP2S12' (Zhao et al., 2016b)"
Recent Developments and Challenges in Hybrid Solid Electrolytes for Lithium-Ion Batteries,"Lu Han, Michelle L. Lehmann, Jiadeng Zhu, Tianyi Liu, Zhengping Zhou, Xiaomin Tang, Chien-Te Heish, Alexei P. Sokolov, Pengfei Cao, Xi Chelsea Chen, Tomonori Saito",Poly(ethylene oxide)/Lithium Phosphorus Sulfide Chloride Composite,PEO/Li6PS5Cl,Other,0.001,R.T.,N/A (Cited Work),N/A (Cited Work),"Table 1, Row 'PEO', Filler 'Li6PS5Cl' (Zhang J. et al., 2019)"
Recent Developments and Challenges in Hybrid Solid Electrolytes for Lithium-Ion Batteries,"Lu Han, Michelle L. Lehmann, Jiadeng Zhu, Tianyi Liu, Zhengping Zhou, Xiaomin Tang, Chien-Te Heish, Alexei P. Sokolov, Pengfei Cao, Xi Chelsea Chen, Tomonori Saito",Poly(ethylene oxide)/nanofiber Lithium Lanthanum Titanium Oxide Composite,PEO/LLTO,Other,0.00024,R.T.,N/A (Cited Work),N/A (Cited Work),"Table 1, Row 'PEO', Filler 'nanofiber Li0.33La0.557TiO3' (Zhu et al., 2018a)"
Recent Developments and Challenges in Hybrid Solid Electrolytes for Lithium-Ion Batteries,"Lu Han, Michelle L. Lehmann, Jiadeng Zhu, Tianyi Liu, Zhengping Zhou, Xiaomin Tang, Chien-Te Heish, Alexei P. Sokolov, Pengfei Cao, Xi Chelsea Chen, Tomonori Saito",Poly(ethylene oxide)/3D Lithium Lanthanum Titanium Oxide network Composite,PEO/LLTO,Other,0.00018,R.T.,N/A (Cited Work),N/A (Cited Work),"Table 1, Row 'PEO', Filler '3D Li0.33La0.557TiO3 network' (Wang et al., 2018)"
Recent Developments and Challenges in Hybrid Solid Electrolytes for Lithium-Ion Batteries,"Lu Han, Michelle L. Lehmann, Jiadeng Zhu, Tianyi Liu, Zhengping Zhou, Xiaomin Tang, Chien-Te Heish, Alexei P. Sokolov, Pengfei Cao, Xi Chelsea Chen, Tomonori Saito",Poly(ethylene oxide)/Lithium Lanthanum Zirconate Oxide nanowires Composite,PEO/LLZO,Other,0.00024,R.T.,N/A (Cited Work),N/A (Cited Work),"Table 1, Row 'PEO', Filler 'Li7La3Zr2O12 nanowires' (Zhu et al., 2018a)"
Recent Developments and Challenges in Hybrid Solid Electrolytes for Lithium-Ion Batteries,"Lu Han, Michelle L. Lehmann, Jiadeng Zhu, Tianyi Liu, Zhengping Zhou, Xiaomin Tang, Chien-Te Heish, Alexei P. Sokolov, Pengfei Cao, Xi Chelsea Chen, Tomonori Saito",Poly(ethylene oxide)/Tetragonal Lithium Lanthanum Zirconate Oxide Composite,PEO/tetragonal LLZO,Other,0.000445,55°C,N/A (Cited Work),N/A (Cited Work),"Table 1, Row 'PEO', Filler 'tetragonal Li7La3Zr2O12' (Choi et al., 2015)"
Recent Developments and Challenges in Hybrid Solid Electrolytes for Lithium-Ion Batteries,"Lu Han, Michelle L. Lehmann, Jiadeng Zhu, Tianyi Liu, Zhengping Zhou, Xiaomin Tang, Chien-Te Heish, Alexei P. Sokolov, Pengfei Cao, Xi Chelsea Chen, Tomonori Saito",Poly(ethylene oxide)/Lithium Lanthanum Zirconate Tantalate Oxide with solid plasticizer succinonitrile Composite,PEO/LLZTO/SN,Other,0.000122,30°C,N/A (Cited Work),N/A (Cited Work),"Table 1, Row 'PEO', Filler 'Li6.4La3Zr1.4Ta0.6O12 with solid plasticizer succinonitrile' (Zha et al., 2018)"
Recent Developments and Challenges in Hybrid Solid Electrolytes for Lithium-Ion Batteries,"Lu Han, Michelle L. Lehmann, Jiadeng Zhu, Tianyi Liu, Zhengping Zhou, Xiaomin Tang, Chien-Te Heish, Alexei P. Sokolov, Pengfei Cao, Xi Chelsea Chen, Tomonori Saito",Poly(ethylene oxide)/3D network of Lithium Aluminum Titanium Phosphate/Polyacrylonitrile Composite,PEO/LATP/PAN,Other,0.00065,60°C,N/A (Cited Work),N/A (Cited Work),"Table 1, Row 'PEO', Filler '3D network of Li1.4Al0.4Ti1.6(PO4)3/PAN enhanced PEO' (Li D. et al., 2018)"
Recent Developments and Challenges in Hybrid Solid Electrolytes for Lithium-Ion Batteries,"Lu Han, Michelle L. Lehmann, Jiadeng Zhu, Tianyi Liu, Zhengping Zhou, Xiaomin Tang, Chien-Te Heish, Alexei P. Sokolov, Pengfei Cao, Xi Chelsea Chen, Tomonori Saito",Polyacrylonitrile/Lithium Lanthanum Titanium Oxide Composite,PAN/LLTO,Other,0.00024,R.T.,N/A (Cited Work),N/A (Cited Work),"Table 1, Row 'PAN', Filler 'Li0.33La0.557TiO3' (Liu et al., 2015)"
Recent Developments and Challenges in Hybrid Solid Electrolytes for Lithium-Ion Batteries,"Lu Han, Michelle L. Lehmann, Jiadeng Zhu, Tianyi Liu, Zhengping Zhou, Xiaomin Tang, Chien-Te Heish, Alexei P. Sokolov, Pengfei Cao, Xi Chelsea Chen, Tomonori Saito",Poly(vinylidene fluoride-co-hexafluoropropylene)/Lithium Lanthanum Zirconate Oxide Composite,PVDF-HPF/LLZO,Other,0.000763,30°C,N/A (Cited Work),N/A (Cited Work),"Table 1, Row 'PVDF-HPF', Filler 'Li7La3Zr2O12' (Zhang et al., 2018)"
Recent Developments and Challenges in Hybrid Solid Electrolytes for Lithium-Ion Batteries,"Lu Han, Michelle L. Lehmann, Jiadeng Zhu, Tianyi Liu, Zhengping Zhou, Xiaomin Tang, Chien-Te Heish, Alexei P. Sokolov, Pengfei Cao, Xi Chelsea Chen, Tomonori Saito",Poly(propylene carbonate)/Lithium Lanthanum Zirconate Tantalate Oxide Composite,PPC/LLZTO,Other,0.00052,20°C,N/A (Cited Work),N/A (Cited Work),"Table 1, Row 'Poly(propylene carbonate)', Filler 'Li6.75La3Zr1.75Ta0.25O12' (Zhang J. et al., 2017)"
Recent Developments and Challenges in Hybrid Solid Electrolytes for Lithium-Ion Batteries,"Lu Han, Michelle L. Lehmann, Jiadeng Zhu, Tianyi Liu, Zhengping Zhou, Xiaomin Tang, Chien-Te Heish, Alexei P. Sokolov, Pengfei Cao, Xi Chelsea Chen, Tomonori Saito",Poly(vinyl carbonate)/Lithium Tin Phosphorus Sulfide Composite,PVC/Li10SnP2S12,Other,0.0002,R.T.,N/A (Cited Work),N/A (Cited Work),"Table 1, Row 'Poly(vinyl carbonate)', Filler 'Li10SnP2S12' (Ju et al., 2018)"
Garnet-type solid electrolyte: Advances of ionic transport performance and its application in all-solid-state batteries,"P. M. GONZALEZ PUENTE, Shangbin SONG, Shiyu CAO, Leana Ziwen RANNALTER, Ziwen PAN, Xing XIANG, Qiang SHEN, Fei CHEN",Lithium Aluminum Titanium Phosphate,LATP,Ceramic,10.0,RT,N/A (Cited Work),N/A (Cited Work),"Section 1, Introduction"
Garnet-type solid electrolyte: Advances of ionic transport performance and its application in all-solid-state batteries,"P. M. GONZALEZ PUENTE, Shangbin SONG, Shiyu CAO, Leana Ziwen RANNALTER, Ziwen PAN, Xing XIANG, Qiang SHEN, Fei CHEN",Lithium Aluminum Germanium Phosphate,LAGP,Ceramic,10.0,RT,N/A (Cited Work),N/A (Cited Work),"Section 1, Introduction"
Garnet-type solid electrolyte: Advances of ionic transport performance and its application in all-solid-state batteries,"P. M. GONZALEZ PUENTE, Shangbin SONG, Shiyu CAO, Leana Ziwen RANNALTER, Ziwen PAN, Xing XIANG, Qiang SHEN, Fei CHEN",Lithium Phosphorus Sulfide,L7P3S11,Ceramic,10.0,RT,N/A (Cited Work),N/A (Cited Work),"Section 1, Introduction"
Garnet-type solid electrolyte: Advances of ionic transport performance and its application in all-solid-state batteries,"P. M. GONZALEZ PUENTE, Shangbin SONG, Shiyu CAO, Leana Ziwen RANNALTER, Ziwen PAN, Xing XIANG, Qiang SHEN, Fei CHEN",Lithium Lanthanum Niobate/Tantalate/Bismuth/Antimonate Oxide,Li5La3M2O12,Ceramic,10.0,RT,N/A (Cited Work),N/A (Cited Work),"Section 1, Introduction"
Garnet-type solid electrolyte: Advances of ionic transport performance and its application in all-solid-state batteries,"P. M. GONZALEZ PUENTE, Shangbin SONG, Shiyu CAO, Leana Ziwen RANNALTER, Ziwen PAN, Xing XIANG, Qiang SHEN, Fei CHEN","Lithium Lanthanum Zirconium Oxide (Ta, Ga doped)","LLZO (Ta, Ga doped)",Ceramic,10.0,RT,N/A (Cited Work),N/A (Cited Work),"Section 1, Introduction"
Garnet-type solid electrolyte: Advances of ionic transport performance and its application in all-solid-state batteries,"P. M. GONZALEZ PUENTE, Shangbin SONG, Shiyu CAO, Leana Ziwen RANNALTER, Ziwen PAN, Xing XIANG, Qiang SHEN, Fei CHEN",Tetragonal Lithium Lanthanum Zirconate Oxide,t-LLZO,Ceramic,10.0,RT,N/A (Cited Work),"Tetragonal phase, 8a, 16f, 32 sites, lattice constant a = 13.134(4) Å, c = 12.663(8) Å, c/a = 0.9641. N/A (Cited Work) [42,43,44]","Section 2, Crystal structure and phase transition of LLZO"
Garnet-type solid electrolyte: Advances of ionic transport performance and its application in all-solid-state batteries,"P. M. GONZALEZ PUENTE, Shangbin SONG, Shiyu CAO, Leana Ziwen RANNALTER, Ziwen PAN, Xing XIANG, Qiang SHEN, Fei CHEN",Cubic Lithium Lanthanum Zirconate Oxide,c-LLZO,Ceramic,10.0,RT,N/A (Cited Work),"Cubic phase, space group 3 Ia d, framework of 8-fold coordinated LaO8 dodecahedra (24c) and 6-fold coordinated ZrO6 octahedra (16a).","Section 2, Crystal structure and phase transition of LLZO"
Garnet-type solid electrolyte: Advances of ionic transport performance and its application in all-solid-state batteries,"P. M. GONZALEZ PUENTE, Shangbin SONG, Shiyu CAO, Leana Ziwen RANNALTER, Ziwen PAN, Xing XIANG, Qiang SHEN, Fei CHEN",High-Temperature Cubic Lithium Lanthanum Zirconate Oxide,c-LLZO,Ceramic,10.0,RT,N/A (Cited Work),"High-temperature cubic phase, space group 3 Ia d, disordered Li sublattice with partial site occupation. N/A (Cited Work) [28,59]","Section 2, Crystal structure and phase transition of LLZO"
Garnet-type solid electrolyte: Advances of ionic transport performance and its application in all-solid-state batteries,"P. M. GONZALEZ PUENTE, Shangbin SONG, Shiyu CAO, Leana Ziwen RANNALTER, Ziwen PAN, Xing XIANG, Qiang SHEN, Fei CHEN",Lithium Lanthanum Zirconate Oxide,LLZO,Ceramic,2.11,25 °C,Conventional solid-state reaction. N/A (Cited Work) [74],N/A (Cited Work) [74],"Table 2, Row 1 (Conventional solid-state reaction)"
Garnet-type solid electrolyte: Advances of ionic transport performance and its application in all-solid-state batteries,"P. M. GONZALEZ PUENTE, Shangbin SONG, Shiyu CAO, Leana Ziwen RANNALTER, Ziwen PAN, Xing XIANG, Qiang SHEN, Fei CHEN",Lithium Lanthanum Zirconate Oxide,LLZO,Ceramic,3.0,25 °C,Sol-gel. N/A (Cited Work) [75],N/A (Cited Work) [75],"Table 2, Row 2 (Sol-gel)"
Garnet-type solid electrolyte: Advances of ionic transport performance and its application in all-solid-state batteries,"P. M. GONZALEZ PUENTE, Shangbin SONG, Shiyu CAO, Leana Ziwen RANNALTER, Ziwen PAN, Xing XIANG, Qiang SHEN, Fei CHEN",Lithium Lanthanum Zirconate Oxide,LLZO,Ceramic,4.0,25 °C,Hot-press sintering. N/A (Cited Work) [62],"Cubic phase (at this Li content), highest Li+ conductivity. N/A (Cited Work) [62]","Table 2, Row 3 (Hot-press sintering); also Section 5.1 (referencing [62])"
Garnet-type solid electrolyte: Advances of ionic transport performance and its application in all-solid-state batteries,"P. M. GONZALEZ PUENTE, Shangbin SONG, Shiyu CAO, Leana Ziwen RANNALTER, Ziwen PAN, Xing XIANG, Qiang SHEN, Fei CHEN",Lithium Lanthanum Zirconate Oxide,LLZO,Ceramic,9.9,25 °C,Hot-press sintering. N/A (Cited Work) [62],N/A (Cited Work) [62],"Table 2, Row 3 (Hot-press sintering)"
Garnet-type solid electrolyte: Advances of ionic transport performance and its application in all-solid-state batteries,"P. M. GONZALEZ PUENTE, Shangbin SONG, Shiyu CAO, Leana Ziwen RANNALTER, Ziwen PAN, Xing XIANG, Qiang SHEN, Fei CHEN",Lithium Lanthanum Zirconate Oxide,LLZO,Ceramic,0.33,25 °C,Field-assisted sintering. N/A (Cited Work) [63],N/A (Cited Work) [63],"Table 2, Row 4 (Field-assisted sintering)"
Garnet-type solid electrolyte: Advances of ionic transport performance and its application in all-solid-state batteries,"P. M. GONZALEZ PUENTE, Shangbin SONG, Shiyu CAO, Leana Ziwen RANNALTER, Ziwen PAN, Xing XIANG, Qiang SHEN, Fei CHEN",Lithium Lanthanum Zirconate Oxide,LLZO,Ceramic,5.7,25 °C,Field-assisted sintering. N/A (Cited Work) [65],N/A (Cited Work) [65],"Table 2, Row 4 (Field-assisted sintering)"
Garnet-type solid electrolyte: Advances of ionic transport performance and its application in all-solid-state batteries,"P. M. GONZALEZ PUENTE, Shangbin SONG, Shiyu CAO, Leana Ziwen RANNALTER, Ziwen PAN, Xing XIANG, Qiang SHEN, Fei CHEN",Lithium Lanthanum Zirconate Oxide,LLZO,Ceramic,1.67,25 °C,Thin-film preparation technology. N/A (Cited Work) [76],Thin film. N/A (Cited Work) [76],"Table 2, Row 6 (Thin films)"
Garnet-type solid electrolyte: Advances of ionic transport performance and its application in all-solid-state batteries,"P. M. GONZALEZ PUENTE, Shangbin SONG, Shiyu CAO, Leana Ziwen RANNALTER, Ziwen PAN, Xing XIANG, Qiang SHEN, Fei CHEN",Lithium Lanthanum Zirconate Oxide,LLZO,Ceramic,1.35,25 °C,"Spark plasma. N/A (Cited Work) [77,78]","N/A (Cited Work) [77,78]","Table 2, Row 7 (Spark plasma)"
Garnet-type solid electrolyte: Advances of ionic transport performance and its application in all-solid-state batteries,"P. M. GONZALEZ PUENTE, Shangbin SONG, Shiyu CAO, Leana Ziwen RANNALTER, Ziwen PAN, Xing XIANG, Qiang SHEN, Fei CHEN",Lithium Gallium Lanthanum Zirconate Oxide,LGLZO,Ceramic,1.09,RT,N/A (Cited Work) [116],"Ga-doped, 6.55 mol Li+, maximum Li+ conductivity. N/A (Cited Work) [116]","Section 5.1, Control of Li-ion concentration (referencing [116])"
Garnet-type solid electrolyte: Advances of ionic transport performance and its application in all-solid-state batteries,"P. M. GONZALEZ PUENTE, Shangbin SONG, Shiyu CAO, Leana Ziwen RANNALTER, Ziwen PAN, Xing XIANG, Qiang SHEN, Fei CHEN",Lithium Gallium Lanthanum Zirconate Oxide,LGLZO,Ceramic,4.3,RT,N/A (Cited Work) [116],"Ga-doped, 6.91 mol Li+, minimum Li+ conductivity. N/A (Cited Work) [116]","Section 5.1, Control of Li-ion concentration (referencing [116])"
Garnet-type solid electrolyte: Advances of ionic transport performance and its application in all-solid-state batteries,"P. M. GONZALEZ PUENTE, Shangbin SONG, Shiyu CAO, Leana Ziwen RANNALTER, Ziwen PAN, Xing XIANG, Qiang SHEN, Fei CHEN",Aluminum-doped Lithium Lanthanum Zirconate Oxide,Al-doped LLZO,Ceramic,5.56,RT,Field-assisted sintering. N/A (Cited Work) [65],"Al-doped LLZO, prepared with 5–20 wt% excess Li2O, controlled lithium-ion concentrations, less grain boundary impurities, 6.35 mol Li+. N/A (Cited Work) [65]","Section 5.1, Control of Li-ion concentration (referencing [65])"
Garnet-type solid electrolyte: Advances of ionic transport performance and its application in all-solid-state batteries,"P. M. GONZALEZ PUENTE, Shangbin SONG, Shiyu CAO, Leana Ziwen RANNALTER, Ziwen PAN, Xing XIANG, Qiang SHEN, Fei CHEN",Lithium Gallium Lanthanum Zirconate Oxide,Li6.55Ga0.15La3Zr2O12,Ceramic,2.06,RT,N/A (Cited Work) [121],Highest conductivity reported so far. N/A (Cited Work) [121],"Section 5.1, Control of Li-ion concentration (referencing [121])"
Garnet-type solid electrolyte: Advances of ionic transport performance and its application in all-solid-state batteries,"P. M. GONZALEZ PUENTE, Shangbin SONG, Shiyu CAO, Leana Ziwen RANNALTER, Ziwen PAN, Xing XIANG, Qiang SHEN, Fei CHEN",Lithium Lanthanum Zirconate Oxide,LLZO,Ceramic,3.0,RT,N/A (Cited Work) [33],First LLZO synthesized in 2007. N/A (Cited Work) [33],"Section 5.1, Control of Li-ion concentration (referencing [33])"
Garnet-type solid electrolyte: Advances of ionic transport performance and its application in all-solid-state batteries,"P. M. GONZALEZ PUENTE, Shangbin SONG, Shiyu CAO, Leana Ziwen RANNALTER, Ziwen PAN, Xing XIANG, Qiang SHEN, Fei CHEN",Lithium Gallium Lanthanum Zirconate Oxide,"Li7
–3xGaxLa3Zr2O12",Ceramic,6.08,RT,N/A (Cited Work) [144],"Ga-doped LLZO (x = 0.02), derived from MD simulations. N/A (Cited Work) [144]","Section 5.1, Control of Li-ion concentration (referencing [144])"
Garnet-type solid electrolyte: Advances of ionic transport performance and its application in all-solid-state batteries,"P. M. GONZALEZ PUENTE, Shangbin SONG, Shiyu CAO, Leana Ziwen RANNALTER, Ziwen PAN, Xing XIANG, Qiang SHEN, Fei CHEN",Lithium Iron Lanthanum Zirconate Oxide,Li6.4Fe0.2La3Zr2O12,Ceramic,1.1,RT,Sintered at 750 °C for 4 h. N/A (Cited Work) [99],N/A (Cited Work) [99],"Table 3, Li-site substitution"
Garnet-type solid electrolyte: Advances of ionic transport performance and its application in all-solid-state batteries,"P. M. GONZALEZ PUENTE, Shangbin SONG, Shiyu CAO, Leana Ziwen RANNALTER, Ziwen PAN, Xing XIANG, Qiang SHEN, Fei CHEN",Lithium Iron Lanthanum Zirconate Oxide,Li6.25Fe0.25La3Zr2O12,Ceramic,1.38,RT,Sintered at 1230 °C for 6 h. N/A (Cited Work) [100],Cubic LLZO space group I-43d. N/A (Cited Work) [100],"Table 3, Li-site substitution; also Section 5.2 (referencing [100])"
Garnet-type solid electrolyte: Advances of ionic transport performance and its application in all-solid-state batteries,"P. M. GONZALEZ PUENTE, Shangbin SONG, Shiyu CAO, Leana Ziwen RANNALTER, Ziwen PAN, Xing XIANG, Qiang SHEN, Fei CHEN",Lithium Gallium Lanthanum Zirconate Oxide,Li6.55Ga0.2La3Zr2O12,Ceramic,1.32,RT,Sintered at 1230 °C for 4 h. N/A (Cited Work) [101],N/A (Cited Work) [101],"Table 3, Li-site substitution"
Garnet-type solid electrolyte: Advances of ionic transport performance and its application in all-solid-state batteries,"P. M. GONZALEZ PUENTE, Shangbin SONG, Shiyu CAO, Leana Ziwen RANNALTER, Ziwen PAN, Xing XIANG, Qiang SHEN, Fei CHEN",Lithium Gallium Lanthanum Zirconate Oxide,Li6.25Ga0.25La3Zr2O12,Ceramic,1.46,RT,Sintered at 1100 °C for 24 h. N/A (Cited Work) [93],Ga-doped on Li site of LLZO. N/A (Cited Work) [93],"Table 3, Li-site substitution; also Section 5.2 (referencing [93])"
Garnet-type solid electrolyte: Advances of ionic transport performance and its application in all-solid-state batteries,"P. M. GONZALEZ PUENTE, Shangbin SONG, Shiyu CAO, Leana Ziwen RANNALTER, Ziwen PAN, Xing XIANG, Qiang SHEN, Fei CHEN",Lithium Aluminum Lanthanum Zirconate Oxide,Li5.92Al0.36La3Zr2O12,Ceramic,0.24,RT,Sintered at 1150 °C for 10 h. N/A (Cited Work) [102],N/A (Cited Work) [102],"Table 3, Li-site substitution"
Garnet-type solid electrolyte: Advances of ionic transport performance and its application in all-solid-state batteries,"P. M. GONZALEZ PUENTE, Shangbin SONG, Shiyu CAO, Leana Ziwen RANNALTER, Ziwen PAN, Xing XIANG, Qiang SHEN, Fei CHEN",Lithium Aluminum Lanthanum Zirconate Oxide,Li6.64Al0.12La3Zr2O12,Ceramic,0.33,RT,Sintered at 1100 °C for 3 h. N/A (Cited Work) [75],N/A (Cited Work) [75],"Table 3, Li-site substitution"
Garnet-type solid electrolyte: Advances of ionic transport performance and its application in all-solid-state batteries,"P. M. GONZALEZ PUENTE, Shangbin SONG, Shiyu CAO, Leana Ziwen RANNALTER, Ziwen PAN, Xing XIANG, Qiang SHEN, Fei CHEN",Lithium Zinc Lanthanum Zirconate Oxide,Li6.95Zn0.025La3Zr2O12,Ceramic,0.029,RT,Sintered at 1000 °C for 12 h. N/A (Cited Work) [103],N/A (Cited Work) [103],"Table 3, Li-site substitution"
Garnet-type solid electrolyte: Advances of ionic transport performance and its application in all-solid-state batteries,"P. M. GONZALEZ PUENTE, Shangbin SONG, Shiyu CAO, Leana Ziwen RANNALTER, Ziwen PAN, Xing XIANG, Qiang SHEN, Fei CHEN",Lithium Lanthanum Cerium Zirconate Oxide,Li6.4La2.4Ce0.6Zr2O12,Ceramic,1.0,RT,Sintered at 1050 °C for 1 h. N/A (Cited Work) [95],"Ce-doped at over 0.2 mol concentration, cubic phase. N/A (Cited Work) [95]","Table 3, La-site substitution; also Section 5.2.1 (referencing [95])"
Garnet-type solid electrolyte: Advances of ionic transport performance and its application in all-solid-state batteries,"P. M. GONZALEZ PUENTE, Shangbin SONG, Shiyu CAO, Leana Ziwen RANNALTER, Ziwen PAN, Xing XIANG, Qiang SHEN, Fei CHEN",Lithium Lanthanum Strontium Zirconate Oxide,Li7+xLa3-xSrxZr2O12,Ceramic,4.95,RT,Sintered at 1200 °C for 24 h. N/A (Cited Work) [60],N/A (Cited Work) [60],"Table 3, La-site substitution"
Garnet-type solid electrolyte: Advances of ionic transport performance and its application in all-solid-state batteries,"P. M. GONZALEZ PUENTE, Shangbin SONG, Shiyu CAO, Leana Ziwen RANNALTER, Ziwen PAN, Xing XIANG, Qiang SHEN, Fei CHEN",Lithium Lanthanum Zirconium Tantalum Oxide,Li6.25La3Zr1.25Ta0.75O12,Ceramic,2.72,RT,Sintered at 1150 °C for 12 h. N/A (Cited Work) [104],N/A (Cited Work) [104],"Table 3, Zr-site substitution"
Garnet-type solid electrolyte: Advances of ionic transport performance and its application in all-solid-state batteries,"P. M. GONZALEZ PUENTE, Shangbin SONG, Shiyu CAO, Leana Ziwen RANNALTER, Ziwen PAN, Xing XIANG, Qiang SHEN, Fei CHEN",Lithium Lanthanum Zirconium Tantalum Oxide,Li6.4La3Zr1.4Ta0.6O12,Ceramic,7.0,RT,Sintered at 1140 °C for 12 h. N/A (Cited Work) [105],N/A (Cited Work) [105],"Table 3, Zr-site substitution"
Garnet-type solid electrolyte: Advances of ionic transport performance and its application in all-solid-state batteries,"P. M. GONZALEZ PUENTE, Shangbin SONG, Shiyu CAO, Leana Ziwen RANNALTER, Ziwen PAN, Xing XIANG, Qiang SHEN, Fei CHEN",Lithium Lanthanum Zirconium Niobium Oxide,Li6.25La3Zr1.25Nb0.75O12,Ceramic,2.0,RT,Sintered at 1150 °C for 12 h. N/A (Cited Work) [104],N/A (Cited Work) [104],"Table 3, Zr-site substitution"
Garnet-type solid electrolyte: Advances of ionic transport performance and its application in all-solid-state batteries,"P. M. GONZALEZ PUENTE, Shangbin SONG, Shiyu CAO, Leana Ziwen RANNALTER, Ziwen PAN, Xing XIANG, Qiang SHEN, Fei CHEN",Lithium Lanthanum Zirconium Antimonate Oxide,Li6La3Zr1Sb1O12,Ceramic,2.6,20 °C,Sintered at 1100 °C for 24 h. N/A (Cited Work) [61],N/A (Cited Work) [61],"Table 3, Zr-site substitution"
Garnet-type solid electrolyte: Advances of ionic transport performance and its application in all-solid-state batteries,"P. M. GONZALEZ PUENTE, Shangbin SONG, Shiyu CAO, Leana Ziwen RANNALTER, Ziwen PAN, Xing XIANG, Qiang SHEN, Fei CHEN",Lithium Lanthanum Zirconium Gadolinium Oxide,Li7.2La3Zr1.8Gd0.2O12,Ceramic,2.3,RT,Sintered at 1220 °C for 36 h. N/A (Cited Work) [100],N/A (Cited Work) [100],"Table 3, Zr-site substitution"
Garnet-type solid electrolyte: Advances of ionic transport performance and its application in all-solid-state batteries,"P. M. GONZALEZ PUENTE, Shangbin SONG, Shiyu CAO, Leana Ziwen RANNALTER, Ziwen PAN, Xing XIANG, Qiang SHEN, Fei CHEN",Lithium Lanthanum Hafnium Tantalum Oxide,Li6.55La3Hf1.55Ta0.45O12,Ceramic,3.5,22 °C,Sintered at 1130 °C for 48 h. N/A (Cited Work) [107],N/A (Cited Work) [107],"Table 3, Zr-site substitution"
Garnet-type solid electrolyte: Advances of ionic transport performance and its application in all-solid-state batteries,"P. M. GONZALEZ PUENTE, Shangbin SONG, Shiyu CAO, Leana Ziwen RANNALTER, Ziwen PAN, Xing XIANG, Qiang SHEN, Fei CHEN",Lithium Lanthanum Zirconium Tungsten Oxide,Li6La3Zr1.5W0.5O12,Ceramic,2.08,30 °C,Sintered at 1100 °C for 36 h. N/A (Cited Work) [108],N/A (Cited Work) [108],"Table 3, Zr-site substitution"
Garnet-type solid electrolyte: Advances of ionic transport performance and its application in all-solid-state batteries,"P. M. GONZALEZ PUENTE, Shangbin SONG, Shiyu CAO, Leana Ziwen RANNALTER, Ziwen PAN, Xing XIANG, Qiang SHEN, Fei CHEN",Lithium Lanthanum Zirconium Tellurium Oxide,Li6.75La3Zr1.875Te0.125O12,Ceramic,3.3,30 °C,Sintered at 1100 °C for 15 h. N/A (Cited Work) [109],N/A (Cited Work) [109],"Table 3, Zr-site substitution"
Garnet-type solid electrolyte: Advances of ionic transport performance and its application in all-solid-state batteries,"P. M. GONZALEZ PUENTE, Shangbin SONG, Shiyu CAO, Leana Ziwen RANNALTER, Ziwen PAN, Xing XIANG, Qiang SHEN, Fei CHEN",Lithium Lanthanum Zirconium Yttrium Niobium Oxide,Li7La3ZrY0.5Nb0.5O12,Ceramic,8.3,30 °C,Sintered at 1200 °C for 6 h. N/A (Cited Work) [110],N/A (Cited Work) [110],"Table 3, Zr-site substitution"
Garnet-type solid electrolyte: Advances of ionic transport performance and its application in all-solid-state batteries,"P. M. GONZALEZ PUENTE, Shangbin SONG, Shiyu CAO, Leana Ziwen RANNALTER, Ziwen PAN, Xing XIANG, Qiang SHEN, Fei CHEN",Lithium Lanthanum Yttrium Zirconium Tantalum Oxide,Li6.6La2.75Y0.25Zr1.6Ta0.4O12,Ceramic,4.36,RT,Sintered at 1200 °C for 18 h. N/A (Cited Work) [57],N/A (Cited Work) [57],"Table 3, Zr-site substitution"
Garnet-type solid electrolyte: Advances of ionic transport performance and its application in all-solid-state batteries,"P. M. GONZALEZ PUENTE, Shangbin SONG, Shiyu CAO, Leana Ziwen RANNALTER, Ziwen PAN, Xing XIANG, Qiang SHEN, Fei CHEN",Lithium Lanthanum Zirconium Tantalum Oxide,Li6.4La3Zr1.4Ta0.6O12,Ceramic,1.0,RT,Sintered at 1100 °C for 3 min. N/A (Cited Work) [111],"Ta-doped (up to 0.6 mol), ionic conductivity improved by simultaneously adjusting Li-ion concentration and changing skeleton/mobility. N/A (Cited Work) [111]","Table 3, Zr-site substitution; also Section 5.2.2 (referencing [111])"
Garnet-type solid electrolyte: Advances of ionic transport performance and its application in all-solid-state batteries,"P. M. GONZALEZ PUENTE, Shangbin SONG, Shiyu CAO, Leana Ziwen RANNALTER, Ziwen PAN, Xing XIANG, Qiang SHEN, Fei CHEN",Lithium Gallium Lanthanum Rubidium Zirconate Oxide,Li6.20Ga0.30La2.95Rb0.05Zr2O12,Ceramic,1.62,RT,Sintered at 1100 °C for 24 h. N/A (Cited Work) [112],"Cubic phase, Rb-doped at 0.05 mol. N/A (Cited Work) [112]","Table 3, Co-doping; also Section 5.2.2 (referencing [112])"
Garnet-type solid electrolyte: Advances of ionic transport performance and its application in all-solid-state batteries,"P. M. GONZALEZ PUENTE, Shangbin SONG, Shiyu CAO, Leana Ziwen RANNALTER, Ziwen PAN, Xing XIANG, Qiang SHEN, Fei CHEN",Lithium Gallium Lanthanum Zirconium Scandium Oxide,Li6.65Ga0.15La3Zr1.9Sc0.1O12,Ceramic,1.8,RT,Sintered at 1100 °C for 12 h. N/A (Cited Work) [113],"Cubic phase, Sc-doped at 0.1 mol, lowest activation energy. N/A (Cited Work) [113]","Table 3, Co-doping; also Section 5.2.2 (referencing [113])"
Garnet-type solid electrolyte: Advances of ionic transport performance and its application in all-solid-state batteries,"P. M. GONZALEZ PUENTE, Shangbin SONG, Shiyu CAO, Leana Ziwen RANNALTER, Ziwen PAN, Xing XIANG, Qiang SHEN, Fei CHEN",Lithium Aluminum Lanthanum Zirconium Tungsten Oxide,Li5.9Al0.2La3Zr1.75W0.25O12,Ceramic,0.49,RT,Sintered at 1200 °C for 12 h. N/A (Cited Work) [114],N/A (Cited Work) [114],"Table 3, Co-doping"
Garnet-type solid electrolyte: Advances of ionic transport performance and its application in all-solid-state batteries,"P. M. GONZALEZ PUENTE, Shangbin SONG, Shiyu CAO, Leana Ziwen RANNALTER, Ziwen PAN, Xing XIANG, Qiang SHEN, Fei CHEN",Aluminum-doped Lithium Lanthanum Zirconate Oxide,Al-doped LLZO,Ceramic,3.6,RT,N/A (Cited Work) [131],Al-doped at lithium site. N/A (Cited Work) [131],"Section 5.2, Regulation of ion mobility (referencing [131])"
Garnet-type solid electrolyte: Advances of ionic transport performance and its application in all-solid-state batteries,"P. M. GONZALEZ PUENTE, Shangbin SONG, Shiyu CAO, Leana Ziwen RANNALTER, Ziwen PAN, Xing XIANG, Qiang SHEN, Fei CHEN",Lithium Lanthanum Zirconate Oxide,LLZO,Ceramic,2.1,RT,N/A (Cited Work) [60],Undoped/baseline for comparison to Sr-doped LLZO. N/A (Cited Work) [60],"Section 5.2.1, Change of bottleneck size on mobility (referencing [60])"
Garnet-type solid electrolyte: Advances of ionic transport performance and its application in all-solid-state batteries,"P. M. GONZALEZ PUENTE, Shangbin SONG, Shiyu CAO, Leana Ziwen RANNALTER, Ziwen PAN, Xing XIANG, Qiang SHEN, Fei CHEN",Niobium-doped Lithium Lanthanum Zirconate Oxide,Nb-doped LLZO,Ceramic,2.03,RT,N/A (Cited Work) [104],"Nb-doped, unit cell parameter 12.909 nm. N/A (Cited Work) [104]","Section 5.2.1, Change of bottleneck size on mobility (referencing [104,105])"
Garnet-type solid electrolyte: Advances of ionic transport performance and its application in all-solid-state batteries,"P. M. GONZALEZ PUENTE, Shangbin SONG, Shiyu CAO, Leana Ziwen RANNALTER, Ziwen PAN, Xing XIANG, Qiang SHEN, Fei CHEN",Polytetrafluoroethylene / Tantalum-doped Lithium Lanthanum Zirconium Oxide composite,PTFE / LLZTO,Other,1.2,25 °C,N/A (Cited Work) [233],"Hybrid solid electrolyte composite, three-dimensional LLZO framework filled with PTFE as a plasticizer. N/A (Cited Work) [233]","Section 6.2, LLZO/polymer composite solid electrolyte and its all-solid-state lithium batteries (referencing [233])"
Garnet-type solid electrolyte: Advances of ionic transport performance and its application in all-solid-state batteries,"P. M. GONZALEZ PUENTE, Shangbin SONG, Shiyu CAO, Leana Ziwen RANNALTER, Ziwen PAN, Xing XIANG, Qiang SHEN, Fei CHEN",Lithium Lanthanum Zirconium Tantalum Oxide / Polyethylene Oxide composite,LLZTO/PEO CSE,Other,2.1,30 °C,N/A (Cited Work) [234],LLZTO (~40 nm particle size) incorporated into PEO matrix (in absence of lithium salts). N/A (Cited Work) [234],"Section 6.2, LLZO/polymer composite solid electrolyte and its all-solid-state lithium batteries (referencing [234])"
Garnet-type solid electrolyte: Advances of ionic transport performance and its application in all-solid-state batteries,"P. M. GONZALEZ PUENTE, Shangbin SONG, Shiyu CAO, Leana Ziwen RANNALTER, Ziwen PAN, Xing XIANG, Qiang SHEN, Fei CHEN",Ge-modified Lithium Lanthanum Calcium Zirconium Niobium Oxide,Ge-modified Li6.85La2.9Ca0.1Zr1.75Nb0.25O12,Ceramic,1.23,RT,N/A (Cited Work) [149],N/A (Cited Work) [149],"Table 4, Row 1 (Ge-modified Li6.85La2.9Ca0.1Zr1.75Nb0.25O12 electrolyte)"
Garnet-type solid electrolyte: Advances of ionic transport performance and its application in all-solid-state batteries,"P. M. GONZALEZ PUENTE, Shangbin SONG, Shiyu CAO, Leana Ziwen RANNALTER, Ziwen PAN, Xing XIANG, Qiang SHEN, Fei CHEN",Polyethylene Oxide-Lithium Bis(trifluoromethanesulfonyl)imide-Succinonitrile-Lithium Lanthanum Zirconate Oxide composite,PEO18-LiTFSI + 10%SN + Li7La3Zr2O12,Other,1.19,25 °C,N/A (Cited Work) [147],N/A (Cited Work) [147],"Table 4, Row 3 (PEO18-LiTFSI + 10%SN + Li7La3Zr2O12 electrolyte)"
Garnet-type solid electrolyte: Advances of ionic transport performance and its application in all-solid-state batteries,"P. M. GONZALEZ PUENTE, Shangbin SONG, Shiyu CAO, Leana Ziwen RANNALTER, Ziwen PAN, Xing XIANG, Qiang SHEN, Fei CHEN",Polyethylene Oxide-Lithium Bis(trifluoromethanesulfonyl)imide-Lithium Lanthanum Zirconium Tantalum Oxide composite,PEO8-LiTFSI + LLZTO,Other,1.17,30 °C,N/A (Cited Work) [148],N/A (Cited Work) [148],"Table 4, Row 4 (PEO8-LiTFSI + Li6.4La3Zr1.4Ta0.6O12 (10 wt%) electrolyte)"
Garnet-type solid electrolyte: Advances of ionic transport performance and its application in all-solid-state batteries,"P. M. GONZALEZ PUENTE, Shangbin SONG, Shiyu CAO, Leana Ziwen RANNALTER, Ziwen PAN, Xing XIANG, Qiang SHEN, Fei CHEN",Polyethylene Oxide-Lithium Bis(trifluoromethanesulfonyl)imide-Succinonitrile-Lithium Lanthanum Zirconium Tantalum Oxide composite,PEO18-LiTFSI + SN + LLZTO,Other,1.22,30 °C,N/A (Cited Work) [158],Maximum conductivity. N/A (Cited Work) [158],"Table 4, Row 5 (PEO18-LiTFSI + SN (10 wt%) + Li6.4La3Zr1.4Ta0.6O12 (60 wt%) electrolyte); also Section 6.2 (referencing [158])"
Garnet-type solid electrolyte: Advances of ionic transport performance and its application in all-solid-state batteries,"P. M. GONZALEZ PUENTE, Shangbin SONG, Shiyu CAO, Leana Ziwen RANNALTER, Ziwen PAN, Xing XIANG, Qiang SHEN, Fei CHEN",Polyethylene Oxide-Lithium Bis(trifluoromethanesulfonyl)imide-Lithium Lanthanum Zirconate Oxide nanowire composite,PEO16–LiTFSI + LLZO nanowires,Other,2.39,RT,N/A (Cited Work) [159],N/A (Cited Work) [159],"Table 4, Row 6 (PEO16–LiTFSI + 1D nanowires Li7La3Zr2O12 (10 wt%) electrolyte)"
Garnet-type solid electrolyte: Advances of ionic transport performance and its application in all-solid-state batteries,"P. M. GONZALEZ PUENTE, Shangbin SONG, Shiyu CAO, Leana Ziwen RANNALTER, Ziwen PAN, Xing XIANG, Qiang SHEN, Fei CHEN",Polyethylene Oxide-Lithium Perchlorate-Lithium Lanthanum Zirconium Niobium Oxide nanosheet composite,PEO10-LiClO4 + LLZNO nanosheet,Other,3.6,RT,N/A (Cited Work) [160],N/A (Cited Work) [160],"Table 4, Row 7 (PEO10-LiClO4 + 2D nanosheet Li6.5La3Zr1.5Nb0.5O12 (15 wt%) electrolyte)"
Garnet-type solid electrolyte: Advances of ionic transport performance and its application in all-solid-state batteries,"P. M. GONZALEZ PUENTE, Shangbin SONG, Shiyu CAO, Leana Ziwen RANNALTER, Ziwen PAN, Xing XIANG, Qiang SHEN, Fei CHEN",Poly(propylene carbonate)-Lithium Bis(trifluoromethanesulfonyl)imide-Lithium Lanthanum Zirconium Tantalum Oxide composite,PPC-LiTFSI + LLZTO,Other,5.2,20 °C,N/A (Cited Work) [163],N/A (Cited Work) [163],"Table 4, Row 10 (PPC-LiTFSI (4:1) + Li6.75La3Zr1.75Ta0.25O12 (5 wt%) electrolyte)"
Garnet-type solid electrolyte: Advances of ionic transport performance and its application in all-solid-state batteries,"P. M. GONZALEZ PUENTE, Shangbin SONG, Shiyu CAO, Leana Ziwen RANNALTER, Ziwen PAN, Xing XIANG, Qiang SHEN, Fei CHEN",Polyethylene Oxide based electrolyte,PEO,Polymer,10.0,RT,N/A (Cited Work) [218],Low ionic conductivity. N/A (Cited Work) [218],"Section 6.2, LLZO/polymer composite solid electrolyte and its all-solid-state lithium batteries (referencing [218])"
Garnet-type solid electrolyte: Advances of ionic transport performance and its application in all-solid-state batteries,"P. M. GONZALEZ PUENTE, Shangbin SONG, Shiyu CAO, Leana Ziwen RANNALTER, Ziwen PAN, Xing XIANG, Qiang SHEN, Fei CHEN",Polyethylene Oxide-Lithium Bis(oxalato)borate-Lithium Lanthanum Zirconate Oxide composite,PEO–LiBOB–LLZO,Other,2.4,20 °C,N/A (Cited Work) [231],N/A (Cited Work) [231],"Section 6.2, LLZO/polymer composite solid electrolyte and its all-solid-state lithium batteries (referencing [231])"
Garnet-type solid electrolyte: Advances of ionic transport performance and its application in all-solid-state batteries,"P. M. GONZALEZ PUENTE, Shangbin SONG, Shiyu CAO, Leana Ziwen RANNALTER, Ziwen PAN, Xing XIANG, Qiang SHEN, Fei CHEN",Polyethylene Oxide-Lithium Cobalt Oxide-Aluminum-doped Lithium Lanthanum Zirconate Oxide composite,PEO-LCO-Al–LLZO (GCPEM-20),Other,4.4,30 °C,Solution-casting method. N/A (Cited Work) [232],Fabricated by solution-casting method. N/A (Cited Work) [232],"Section 6.2, LLZO/polymer composite solid electrolyte and its all-solid-state lithium batteries (referencing [232])"
Garnet-type solid electrolyte: Advances of ionic transport performance and its application in all-solid-state batteries,"P. M. GONZALEZ PUENTE, Shangbin SONG, Shiyu CAO, Leana Ziwen RANNALTER, Ziwen PAN, Xing XIANG, Qiang SHEN, Fei CHEN","Li,Zr-sites doping",,Ceramic,0.0018,Not specified,Not specified,Material with doping at both Li and Zr sites.,Figure: _page_11_Figure_5.jpeg
Garnet-type solid electrolyte: Advances of ionic transport performance and its application in all-solid-state batteries,"P. M. GONZALEZ PUENTE, Shangbin SONG, Shiyu CAO, Leana Ziwen RANNALTER, Ziwen PAN, Xing XIANG, Qiang SHEN, Fei CHEN",Li-site doping,,Ceramic,0.0016,Not specified,Not specified,Material with doping at the Li site.,Figure: _page_11_Figure_5.jpeg
Garnet-type solid electrolyte: Advances of ionic transport performance and its application in all-solid-state batteries,"P. M. GONZALEZ PUENTE, Shangbin SONG, Shiyu CAO, Leana Ziwen RANNALTER, Ziwen PAN, Xing XIANG, Qiang SHEN, Fei CHEN",Zr-site doping,,Ceramic,0.001,Not specified,Not specified,Material with doping at the Zr site.,Figure: _page_11_Figure_5.jpeg
Garnet-type solid electrolyte: Advances of ionic transport performance and its application in all-solid-state batteries,"P. M. GONZALEZ PUENTE, Shangbin SONG, Shiyu CAO, Leana Ziwen RANNALTER, Ziwen PAN, Xing XIANG, Qiang SHEN, Fei CHEN","La,Zr-sites doping",,Ceramic,0.0008,Not specified,Not specified,Material with doping at both La and Zr sites.,Figure: _page_11_Figure_5.jpeg
Garnet-type solid electrolyte: Advances of ionic transport performance and its application in all-solid-state batteries,"P. M. GONZALEZ PUENTE, Shangbin SONG, Shiyu CAO, Leana Ziwen RANNALTER, Ziwen PAN, Xing XIANG, Qiang SHEN, Fei CHEN",La-site doping,,Ceramic,0.0005,Not specified,Not specified,Material with doping at the La site.,Figure: _page_11_Figure_5.jpeg
Garnet-type solid electrolyte: Advances of ionic transport performance and its application in all-solid-state batteries,"P. M. GONZALEZ PUENTE, Shangbin SONG, Shiyu CAO, Leana Ziwen RANNALTER, Ziwen PAN, Xing XIANG, Qiang SHEN, Fei CHEN",Undoped,,Ceramic,0.00045,Not specified,Not specified,Undoped material.,Figure: _page_11_Figure_5.jpeg
Garnet-type solid electrolyte: Advances of ionic transport performance and its application in all-solid-state batteries,"P. M. GONZALEZ PUENTE, Shangbin SONG, Shiyu CAO, Leana Ziwen RANNALTER, Ziwen PAN, Xing XIANG, Qiang SHEN, Fei CHEN",Lithium Lanthanum Zirconium Oxide,LLZO,Ceramic,0.0003,Not specified,Not specified,Garnet-type ternary system.,Figure: _page_2_Figure_7.jpeg
Garnet-type solid electrolyte: Advances of ionic transport performance and its application in all-solid-state batteries,"P. M. GONZALEZ PUENTE, Shangbin SONG, Shiyu CAO, Leana Ziwen RANNALTER, Ziwen PAN, Xing XIANG, Qiang SHEN, Fei CHEN",Gallium-doped Lithium Lanthanum Zirconium Oxide and Tantalum-doped Lithium Lanthanum Zirconium Oxide,"LLZO-Ga, LLZO-Ta",Ceramic,0.001,RT,Not specified,LLZO with doping elements.,Figure: _page_2_Figure_7.jpeg
PEO based polymer-ceramic hybrid solid electrolytes: a review,"Jingnan Feng, Li Wang, Yijun Chen, Peiyu Wang, Hanrui Zhang, Xiangming He",Solid Polymer Electrolytes,SPEs,Polymer,1e-07,RT,N/A (Cited Work),"General description of solid polymer electrolytes, typically PEO-based, as discussed in the review.",Abstract
PEO based polymer-ceramic hybrid solid electrolytes: a review,"Jingnan Feng, Li Wang, Yijun Chen, Peiyu Wang, Hanrui Zhang, Xiangming He",Silver Sulfide Iodide,Ag3SI,Ceramic,0.01,ambient temperature,N/A (Cited Work),N/A (Cited Work),"Section 1 Introduction, cited [5]"
PEO based polymer-ceramic hybrid solid electrolytes: a review,"Jingnan Feng, Li Wang, Yijun Chen, Peiyu Wang, Hanrui Zhang, Xiangming He",Polyethylene oxide - alkali metal salts complexation,PEO-alkali metal salts,Polymer,1e-05,40-60 °C,N/A (Cited Work),N/A (Cited Work),"Section 1 Introduction, cited [7]"
PEO based polymer-ceramic hybrid solid electrolytes: a review,"Jingnan Feng, Li Wang, Yijun Chen, Peiyu Wang, Hanrui Zhang, Xiangming He",Polystyrene-polyethylene oxide-polystyrene triblock copolymer,PS-PEO-PS,Other,0.00023,60 °C,N/A (Cited Work),Hybrid polymer system.,"Section 1 Introduction, cited [12, 13]"
PEO based polymer-ceramic hybrid solid electrolytes: a review,"Jingnan Feng, Li Wang, Yijun Chen, Peiyu Wang, Hanrui Zhang, Xiangming He",Polyethylene glycol 200 - Lithium bis(trifluoromethanesulfonyl)imide,PEG 200-LiTFSI,Polymer,0.000316,25 °C,N/A (Cited Work),PEO-LiTFSI system with molecular weight of 200.,"Figure 2a, plot digitization"
