Repository: bhattadeb34/FACT_Data_Extraction_Scientific_Papers

File: master_conductivity_data.csv (part 34 of 52)
paper_title,paper_authors,full_name,acronym,material_class,ionic_conductivity_S_per_cm,temperature,processing_method,material_description,source_location
Advanced inorganic/polymer hybrid electrolytes for all-solid-state lithium batteries,"Xiaoyu JI, Yiruo ZHANG, Mengxue CAO, Quanchao GU, Honglei WANG, Jinshan YU, Zi-Hao GUO, Xingui ZHOU",Polyacrylonitrile with Lithium Lanthanum Titanium Oxide nanowires,PAN/LLTO nanowires,Other,2.4,25 °C,N/A (Cited Work),N/A (Cited Work),"Table 2, Row 10 (citing Ref. [137])"
Advanced inorganic/polymer hybrid electrolytes for all-solid-state lithium batteries,"Xiaoyu JI, Yiruo ZHANG, Mengxue CAO, Quanchao GU, Honglei WANG, Jinshan YU, Zi-Hao GUO, Xingui ZHOU",Poly(ethylene oxide) with 1D aligned Lithium Aluminum Titanium Phosphate nanoparticles,PEO/aligned LATP nanoparticles,Other,5.2,25 °C,N/A (Cited Work),N/A (Cited Work),"Table 2, Row 11 (citing Ref. [140])"
Advanced inorganic/polymer hybrid electrolytes for all-solid-state lithium batteries,"Xiaoyu JI, Yiruo ZHANG, Mengxue CAO, Quanchao GU, Honglei WANG, Jinshan YU, Zi-Hao GUO, Xingui ZHOU",Poly(ethylene oxide) with 1D aligned Lithium Aluminum Germanium Phosphate nanoparticles,PEO/aligned LAGP nanoparticles,Other,1.7,25 °C,N/A (Cited Work),N/A (Cited Work),"Table 2, Row 12 (citing Ref. [141])"
Advanced inorganic/polymer hybrid electrolytes for all-solid-state lithium batteries,"Xiaoyu JI, Yiruo ZHANG, Mengxue CAO, Quanchao GU, Honglei WANG, Jinshan YU, Zi-Hao GUO, Xingui ZHOU",Poly(ethylene glycol) diacrylate / Poly(dimethylsiloxane) with 1D aligned Lithium Aluminum Titanium Phosphate / Poly(ethylene oxide) channels,PEGDA/PDMS/aligned LATP/PEO channels,Other,2.4,25 °C,Electric field-induced assembly.,LATP nanoparticles and poly(ethylene glycol) diacrylate in poly(dimethylsiloxane) assembled into necklace-like connected channels.,"Table 2, Row 13 (citing Ref. [142])"
Advanced inorganic/polymer hybrid electrolytes for all-solid-state lithium batteries,"Xiaoyu JI, Yiruo ZHANG, Mengxue CAO, Quanchao GU, Honglei WANG, Jinshan YU, Zi-Hao GUO, Xingui ZHOU",Poly(ethylene oxide) with 2D Niobium-doped Lithium Lanthanum Zirconate Oxide nanosheets,PEO/Nb-LLZO nanosheets,Other,3.6,25 °C,N/A (Cited Work),N/A (Cited Work),"Table 2, Row 14 (citing Ref. [143])"
Advanced inorganic/polymer hybrid electrolytes for all-solid-state lithium batteries,"Xiaoyu JI, Yiruo ZHANG, Mengxue CAO, Quanchao GU, Honglei WANG, Jinshan YU, Zi-Hao GUO, Xingui ZHOU",Poly(ethylene oxide) with 3D Lithium Lanthanum Zirconate Oxide nanofiber network,PEO/LLZO nanofiber network,Other,1.0,25 °C,N/A (Cited Work),N/A (Cited Work),"Table 2, Row 15 (citing Ref. [28, 121])"
Advanced inorganic/polymer hybrid electrolytes for all-solid-state lithium batteries,"Xiaoyu JI, Yiruo ZHANG, Mengxue CAO, Quanchao GU, Honglei WANG, Jinshan YU, Zi-Hao GUO, Xingui ZHOU",Single-Li+-conducting solid polymer electrolyte with 3D Lithium Aluminum Titanium Phosphate nanofiber network,Single-Li+-conducting SPE/LATP nanofiber network,Other,3.1,25 °C,N/A (Cited Work),N/A (Cited Work),"Table 2, Row 16 (citing Ref. [149])"
Advanced inorganic/polymer hybrid electrolytes for all-solid-state lithium batteries,"Xiaoyu JI, Yiruo ZHANG, Mengxue CAO, Quanchao GU, Honglei WANG, Jinshan YU, Zi-Hao GUO, Xingui ZHOU",Poly(ethylene oxide) with 3D Lithium Aluminum Titanium Phosphate/Polyacrylonitrile bi-continuous nanofiber network,PEO/LATP/PAN bi-continuous nanofiber network,Other,1.0,30 °C,N/A (Cited Work),N/A (Cited Work),"Table 2, Row 17 (citing Ref. [147])"
Advanced inorganic/polymer hybrid electrolytes for all-solid-state lithium batteries,"Xiaoyu JI, Yiruo ZHANG, Mengxue CAO, Quanchao GU, Honglei WANG, Jinshan YU, Zi-Hao GUO, Xingui ZHOU",Poly(ethylene oxide) with 3D Lithium Lanthanum Zirconate Oxide/Polyacrylonitrile bi-continuous nanofiber network,PEO/LLZTO/PAN bi-continuous nanofiber network,Other,1.0,30 °C,N/A (Cited Work),N/A (Cited Work),"Table 2, Row 18 (citing Ref. [148])"
Advanced inorganic/polymer hybrid electrolytes for all-solid-state lithium batteries,"Xiaoyu JI, Yiruo ZHANG, Mengxue CAO, Quanchao GU, Honglei WANG, Jinshan YU, Zi-Hao GUO, Xingui ZHOU",Li-salt-free epoxy with 3D-printing gyroidal Lithium Aluminum Germanium Phosphate framework,Epoxy/LAGP gyroidal framework,Other,1.6,25 °C,N/A (Cited Work),N/A (Cited Work),"Table 2, Row 19 (citing Ref. [29])"
Advanced inorganic/polymer hybrid electrolytes for all-solid-state lithium batteries,"Xiaoyu JI, Yiruo ZHANG, Mengxue CAO, Quanchao GU, Honglei WANG, Jinshan YU, Zi-Hao GUO, Xingui ZHOU",Poly(ethylene oxide) with 3D Lithium Lanthanum Titanium Oxide framework,PEO/LLTO framework,Other,8.5,25 °C,N/A (Cited Work),N/A (Cited Work),"Table 2, Row 20 (citing Ref. [136, 156])"
Advanced inorganic/polymer hybrid electrolytes for all-solid-state lithium batteries,"Xiaoyu JI, Yiruo ZHANG, Mengxue CAO, Quanchao GU, Honglei WANG, Jinshan YU, Zi-Hao GUO, Xingui ZHOU",Poly(ethylene oxide) with 3D Lithium Lanthanum Zirconate Oxide framework,PEO/LLZO framework,Other,8.5,25 °C,N/A (Cited Work),N/A (Cited Work),"Table 2, Row 20 (citing Ref. [136, 156])"
Advanced inorganic/polymer hybrid electrolytes for all-solid-state lithium batteries,"Xiaoyu JI, Yiruo ZHANG, Mengxue CAO, Quanchao GU, Honglei WANG, Jinshan YU, Zi-Hao GUO, Xingui ZHOU",Poly(ethylene oxide)/Succinonitrile-based solid polymer electrolyte with 3D Lithium Lanthanum Zirconate Oxide framework,PEO/SN-based SPE/LLZTO framework,Other,1.2,30 °C,N/A (Cited Work),N/A (Cited Work),"Table 2, Row 21 (citing Ref. [157])"
Advanced inorganic/polymer hybrid electrolytes for all-solid-state lithium batteries,"Xiaoyu JI, Yiruo ZHANG, Mengxue CAO, Quanchao GU, Honglei WANG, Jinshan YU, Zi-Hao GUO, Xingui ZHOU",Poly(ethylene oxide)/Succinonitrile-based solid polymer electrolyte with 3D Silicon Dioxide aerogel framework,PEO/SN-based SPE/SiO2 aerogel framework,Other,6.0,30 °C,N/A (Cited Work),N/A (Cited Work),"Table 2, Row 22 (citing Ref. [78])"
Advanced inorganic/polymer hybrid electrolytes for all-solid-state lithium batteries,"Xiaoyu JI, Yiruo ZHANG, Mengxue CAO, Quanchao GU, Honglei WANG, Jinshan YU, Zi-Hao GUO, Xingui ZHOU",LLZTO Composite Electrolyte (~40 nm particles),LLZTO,Polymer,9e-05,Not specified,Not specified,Composite electrolyte with ~40 nm LLZTO filler particles.,Figure: _page_13_Figure_5.jpeg
Advanced inorganic/polymer hybrid electrolytes for all-solid-state lithium batteries,"Xiaoyu JI, Yiruo ZHANG, Mengxue CAO, Quanchao GU, Honglei WANG, Jinshan YU, Zi-Hao GUO, Xingui ZHOU",LLZTO Composite Electrolyte (~40 nm particles),LLZTO,Polymer,0.00012,Not specified,Not specified,Composite electrolyte with ~40 nm LLZTO filler particles.,Figure: _page_13_Figure_5.jpeg
Advanced inorganic/polymer hybrid electrolytes for all-solid-state lithium batteries,"Xiaoyu JI, Yiruo ZHANG, Mengxue CAO, Quanchao GU, Honglei WANG, Jinshan YU, Zi-Hao GUO, Xingui ZHOU",LLZTO Composite Electrolyte (~40 nm particles),LLZTO,Polymer,0.00015,Not specified,Not specified,Composite electrolyte with ~40 nm LLZTO filler particles.,Figure: _page_13_Figure_5.jpeg
Advanced inorganic/polymer hybrid electrolytes for all-solid-state lithium batteries,"Xiaoyu JI, Yiruo ZHANG, Mengxue CAO, Quanchao GU, Honglei WANG, Jinshan YU, Zi-Hao GUO, Xingui ZHOU",LLZTO Composite Electrolyte (~40 nm particles),LLZTO,Polymer,0.00013,Not specified,Not specified,Composite electrolyte with ~40 nm LLZTO filler particles.,Figure: _page_13_Figure_5.jpeg
Advanced inorganic/polymer hybrid electrolytes for all-solid-state lithium batteries,"Xiaoyu JI, Yiruo ZHANG, Mengxue CAO, Quanchao GU, Honglei WANG, Jinshan YU, Zi-Hao GUO, Xingui ZHOU",LLZTO Composite Electrolyte (~40 nm particles),LLZTO,Polymer,0.00011,Not specified,Not specified,Composite electrolyte with ~40 nm LLZTO filler particles.,Figure: _page_13_Figure_5.jpeg
Advanced inorganic/polymer hybrid electrolytes for all-solid-state lithium batteries,"Xiaoyu JI, Yiruo ZHANG, Mengxue CAO, Quanchao GU, Honglei WANG, Jinshan YU, Zi-Hao GUO, Xingui ZHOU",LLZTO Composite Electrolyte (~40 nm particles),LLZTO,Polymer,0.0001,Not specified,Not specified,Composite electrolyte with ~40 nm LLZTO filler particles.,Figure: _page_13_Figure_5.jpeg
Advanced inorganic/polymer hybrid electrolytes for all-solid-state lithium batteries,"Xiaoyu JI, Yiruo ZHANG, Mengxue CAO, Quanchao GU, Honglei WANG, Jinshan YU, Zi-Hao GUO, Xingui ZHOU",LLZTO Composite Electrolyte (~400 nm particles),LLZTO,Polymer,2e-06,Not specified,Not specified,Composite electrolyte with ~400 nm LLZTO filler particles.,Figure: _page_13_Figure_5.jpeg
Advanced inorganic/polymer hybrid electrolytes for all-solid-state lithium batteries,"Xiaoyu JI, Yiruo ZHANG, Mengxue CAO, Quanchao GU, Honglei WANG, Jinshan YU, Zi-Hao GUO, Xingui ZHOU",LLZTO Composite Electrolyte (~400 nm particles),LLZTO,Polymer,7e-06,Not specified,Not specified,Composite electrolyte with ~400 nm LLZTO filler particles.,Figure: _page_13_Figure_5.jpeg
Advanced inorganic/polymer hybrid electrolytes for all-solid-state lithium batteries,"Xiaoyu JI, Yiruo ZHANG, Mengxue CAO, Quanchao GU, Honglei WANG, Jinshan YU, Zi-Hao GUO, Xingui ZHOU",LLZTO Composite Electrolyte (~400 nm particles),LLZTO,Polymer,9e-06,Not specified,Not specified,Composite electrolyte with ~400 nm LLZTO filler particles.,Figure: _page_13_Figure_5.jpeg
Advanced inorganic/polymer hybrid electrolytes for all-solid-state lithium batteries,"Xiaoyu JI, Yiruo ZHANG, Mengxue CAO, Quanchao GU, Honglei WANG, Jinshan YU, Zi-Hao GUO, Xingui ZHOU",LLZTO Composite Electrolyte (~400 nm particles),LLZTO,Polymer,1.2e-05,Not specified,Not specified,Composite electrolyte with ~400 nm LLZTO filler particles.,Figure: _page_13_Figure_5.jpeg
Advanced inorganic/polymer hybrid electrolytes for all-solid-state lithium batteries,"Xiaoyu JI, Yiruo ZHANG, Mengxue CAO, Quanchao GU, Honglei WANG, Jinshan YU, Zi-Hao GUO, Xingui ZHOU",LLZTO Composite Electrolyte (~400 nm particles),LLZTO,Polymer,1e-05,Not specified,Not specified,Composite electrolyte with ~400 nm LLZTO filler particles.,Figure: _page_13_Figure_5.jpeg
Advanced inorganic/polymer hybrid electrolytes for all-solid-state lithium batteries,"Xiaoyu JI, Yiruo ZHANG, Mengxue CAO, Quanchao GU, Honglei WANG, Jinshan YU, Zi-Hao GUO, Xingui ZHOU",LLZTO Composite Electrolyte (~400 nm particles),LLZTO,Polymer,8e-06,Not specified,Not specified,Composite electrolyte with ~400 nm LLZTO filler particles.,Figure: _page_13_Figure_5.jpeg
Advanced inorganic/polymer hybrid electrolytes for all-solid-state lithium batteries,"Xiaoyu JI, Yiruo ZHANG, Mengxue CAO, Quanchao GU, Honglei WANG, Jinshan YU, Zi-Hao GUO, Xingui ZHOU",LLZTO Composite Electrolyte (~10 µm particles),LLZTO,Polymer,1e-06,Not specified,Not specified,Composite electrolyte with ~10 µm LLZTO filler particles.,Figure: _page_13_Figure_5.jpeg
Advanced inorganic/polymer hybrid electrolytes for all-solid-state lithium batteries,"Xiaoyu JI, Yiruo ZHANG, Mengxue CAO, Quanchao GU, Honglei WANG, Jinshan YU, Zi-Hao GUO, Xingui ZHOU",LLZTO Composite Electrolyte (~10 µm particles),LLZTO,Polymer,2e-06,Not specified,Not specified,Composite electrolyte with ~10 µm LLZTO filler particles.,Figure: _page_13_Figure_5.jpeg
Advanced inorganic/polymer hybrid electrolytes for all-solid-state lithium batteries,"Xiaoyu JI, Yiruo ZHANG, Mengxue CAO, Quanchao GU, Honglei WANG, Jinshan YU, Zi-Hao GUO, Xingui ZHOU",LLZTO Composite Electrolyte (~10 µm particles),LLZTO,Polymer,3e-06,Not specified,Not specified,Composite electrolyte with ~10 µm LLZTO filler particles.,Figure: _page_13_Figure_5.jpeg
Advanced inorganic/polymer hybrid electrolytes for all-solid-state lithium batteries,"Xiaoyu JI, Yiruo ZHANG, Mengxue CAO, Quanchao GU, Honglei WANG, Jinshan YU, Zi-Hao GUO, Xingui ZHOU",LLZTO Composite Electrolyte (~10 µm particles),LLZTO,Polymer,4e-06,Not specified,Not specified,Composite electrolyte with ~10 µm LLZTO filler particles.,Figure: _page_13_Figure_5.jpeg
Advanced inorganic/polymer hybrid electrolytes for all-solid-state lithium batteries,"Xiaoyu JI, Yiruo ZHANG, Mengxue CAO, Quanchao GU, Honglei WANG, Jinshan YU, Zi-Hao GUO, Xingui ZHOU",LLZTO Composite Electrolyte (~10 µm particles),LLZTO,Polymer,6e-06,Not specified,Not specified,Composite electrolyte with ~10 µm LLZTO filler particles.,Figure: _page_13_Figure_5.jpeg
Advanced inorganic/polymer hybrid electrolytes for all-solid-state lithium batteries,"Xiaoyu JI, Yiruo ZHANG, Mengxue CAO, Quanchao GU, Honglei WANG, Jinshan YU, Zi-Hao GUO, Xingui ZHOU",LLZTO Composite Electrolyte (~10 µm particles),LLZTO,Polymer,5e-06,Not specified,Not specified,Composite electrolyte with ~10 µm LLZTO filler particles.,Figure: _page_13_Figure_5.jpeg
Advanced inorganic/polymer hybrid electrolytes for all-solid-state lithium batteries,"Xiaoyu JI, Yiruo ZHANG, Mengxue CAO, Quanchao GU, Honglei WANG, Jinshan YU, Zi-Hao GUO, Xingui ZHOU",SiO2 aerogel-PEO composite electrolyte,SiO2/PEO,Other,4e-05,294K (21°C),Materials infusion and photocuring,A composite electrolyte formed by infusing PEO into an SiO2 aerogel network.,Figure: _page_18_Figure_2.jpeg
Advanced inorganic/polymer hybrid electrolytes for all-solid-state lithium batteries,"Xiaoyu JI, Yiruo ZHANG, Mengxue CAO, Quanchao GU, Honglei WANG, Jinshan YU, Zi-Hao GUO, Xingui ZHOU",SiO2 aerogel-PEO composite electrolyte,SiO2/PEO,Other,0.0003,333K (60°C),Materials infusion and photocuring,A composite electrolyte formed by infusing PEO into an SiO2 aerogel network.,Figure: _page_18_Figure_2.jpeg
Advanced inorganic/polymer hybrid electrolytes for all-solid-state lithium batteries,"Xiaoyu JI, Yiruo ZHANG, Mengxue CAO, Quanchao GU, Honglei WANG, Jinshan YU, Zi-Hao GUO, Xingui ZHOU",PEO electrolyte without SiO2 aerogel,PEO,Polymer,1.5e-05,294K (21°C),Not specified,Control sample of PEO electrolyte without the aerogel framework.,Figure: _page_18_Figure_2.jpeg
Advanced inorganic/polymer hybrid electrolytes for all-solid-state lithium batteries,"Xiaoyu JI, Yiruo ZHANG, Mengxue CAO, Quanchao GU, Honglei WANG, Jinshan YU, Zi-Hao GUO, Xingui ZHOU",PEO electrolyte without SiO2 aerogel,PEO,Polymer,0.0002,333K (60°C),Not specified,Control sample of PEO electrolyte without the aerogel framework.,Figure: _page_18_Figure_2.jpeg
Research progress in stable interfacial constructions between composite polymer electrolytes and electrodes,"Jun Pan, Pei Zhao, Nana Wang, Fugiang Huang, Shixue Dou",Polymer Electrolytes,PEs,Polymer,0.0001,Room temperature,N/A (General statement),"Possess superior flexibility and viscosity; generally limited by low ionic conductivity, poor mechanical strength, and low thermal stability compared to CPEs.","Main text, Section 1. Introduction, paragraph 3"
Research progress in stable interfacial constructions between composite polymer electrolytes and electrodes,"Jun Pan, Pei Zhao, Nana Wang, Fugiang Huang, Shixue Dou",Lithium Lanthanum Zirconate Oxide and Polyvinylidene Fluoride composite electrolyte,LLZTO/PVDF,Other,0.000108,60 °C,Hot pressing to reduce porosity,Composite electrolyte with high filler content; porosity reduced by hot pressing.,"Main text, Section 2.4.2, paragraph 2"
From Liquid to Solid‑State Lithium Metal Batteries: Fundamental Issues and Recent Developments,"Zhao Zhang, Wei-Qiang Han",Lithium Nitride,Li3N,Ceramic,0.006,RT,N/A (Cited Work),N/A (Cited Work),"Section 3.1.1, paragraph 4"
From Liquid to Solid‑State Lithium Metal Batteries: Fundamental Issues and Recent Developments,"Zhao Zhang, Wei-Qiang Han",Lithium Germanium Phosphorus Sulfide,LGPS,Ceramic,0.012,RT,N/A (Cited Work),N/A (Cited Work),"Section 5.1, paragraph 1"
From Liquid to Solid‑State Lithium Metal Batteries: Fundamental Issues and Recent Developments,"Zhao Zhang, Wei-Qiang Han",Lithium Tin Phosphorus Sulfide,Li10SnP2S12,Ceramic,0.007,RT,N/A (Cited Work),N/A (Cited Work),"Section 5.1, paragraph 1"
From Liquid to Solid‑State Lithium Metal Batteries: Fundamental Issues and Recent Developments,"Zhao Zhang, Wei-Qiang Han",Lithium Silicon Phosphorus Sulfide Chloride,Li9.54Si1.74P1.44S11.7Cl0.3,Ceramic,0.025,RT,N/A (Cited Work),N/A (Cited Work),"Section 5.1, paragraph 1"
From Liquid to Solid‑State Lithium Metal Batteries: Fundamental Issues and Recent Developments,"Zhao Zhang, Wei-Qiang Han",Lithium Phosphorus Sulfide Chloride,LPSC,Ceramic,0.0019,RT,N/A (Cited Work),N/A (Cited Work),"Section 5.1, paragraph 2"
From Liquid to Solid‑State Lithium Metal Batteries: Fundamental Issues and Recent Developments,"Zhao Zhang, Wei-Qiang Han",Lithium Phosphorus Sulfide Bromide,Li6PS5Br,Ceramic,0.0068,RT,N/A (Cited Work),N/A (Cited Work),"Section 5.1, paragraph 2"
From Liquid to Solid‑State Lithium Metal Batteries: Fundamental Issues and Recent Developments,"Zhao Zhang, Wei-Qiang Han",Lithium Lanthanum Titanate,LLTO,Ceramic,0.001,RT,N/A (Cited Work),N/A (Cited Work),"Section 5.1, paragraph 2"
From Liquid to Solid‑State Lithium Metal Batteries: Fundamental Issues and Recent Developments,"Zhao Zhang, Wei-Qiang Han",Lithium Lanthanum Zirconate Oxide,LLZO,Ceramic,0.001,RT,N/A (Cited Work),N/A (Cited Work),"Section 5.1, paragraph 2"
From Liquid to Solid‑State Lithium Metal Batteries: Fundamental Issues and Recent Developments,"Zhao Zhang, Wei-Qiang Han",Lithium Aluminum Titanium Phosphate,LATP,Ceramic,0.001,RT,N/A (Cited Work),N/A (Cited Work),"Section 5.1, paragraph 2"
From Liquid to Solid‑State Lithium Metal Batteries: Fundamental Issues and Recent Developments,"Zhao Zhang, Wei-Qiang Han",Lithium Aluminum Germanium Phosphate,LAGP,Ceramic,0.001,RT,N/A (Cited Work),N/A (Cited Work),"Section 5.1, paragraph 2"
From Liquid to Solid‑State Lithium Metal Batteries: Fundamental Issues and Recent Developments,"Zhao Zhang, Wei-Qiang Han",Lithium Zirconium Silicon Phosphate,LZSP,Ceramic,0.00359,room temperature,N/A (Cited Work),N/A (Cited Work),"Section 5.1, paragraph 2"
From Liquid to Solid‑State Lithium Metal Batteries: Fundamental Issues and Recent Developments,"Zhao Zhang, Wei-Qiang Han",Polymer Electrolytes,,Polymer,0.0001,RT,N/A (General statement),General category of dry polymer electrolytes.,"Section 5.1, paragraph 3"
From Liquid to Solid‑State Lithium Metal Batteries: Fundamental Issues and Recent Developments,"Zhao Zhang, Wei-Qiang Han",Lithium Phosphorus Oxynitride,LiPON,Ceramic,3e-06,RT,N/A (Cited Work),N/A (Cited Work),"Section 5.1, paragraph 4"
From Liquid to Solid‑State Lithium Metal Batteries: Fundamental Issues and Recent Developments,"Zhao Zhang, Wei-Qiang Han",Halide Electrolytes,LiaMXb,Ceramic,0.001,RT,N/A (General statement),General category of halide electrolytes.,"Section 5.1, paragraph 4"
From Liquid to Solid‑State Lithium Metal Batteries: Fundamental Issues and Recent Developments,"Zhao Zhang, Wei-Qiang Han",Lithium Scandium Chloride,Li3ScCl6,Ceramic,0.00302,RT,N/A (Cited Work),N/A (Cited Work),"Section 5.1, paragraph 4"
From Liquid to Solid‑State Lithium Metal Batteries: Fundamental Issues and Recent Developments,"Zhao Zhang, Wei-Qiang Han",Lithium Indium Chloride,Li3InCl6,Ceramic,0.00149,RT,N/A (Cited Work),N/A (Cited Work),"Section 5.1, paragraph 4"
From Liquid to Solid‑State Lithium Metal Batteries: Fundamental Issues and Recent Developments,"Zhao Zhang, Wei-Qiang Han",Poly(ethylene oxide)/Poly(ethylene glycol) Lithium Aluminum Germanium Phosphate composite electrolyte,PEO/PEG-LAGP,Other,0.000167,RT,N/A (Cited Work),Polymer-ceramic composite electrolyte with vertically aligned LAGP framework.,"Section 6.2.1, paragraph 3"
From Liquid to Solid‑State Lithium Metal Batteries: Fundamental Issues and Recent Developments,"Zhao Zhang, Wei-Qiang Han",Poly(vinylidene difluoride-co-trifluoroethylene-co-chlorotrifluoroethylene) electrolyte,P(VDF-TrFE-CTFE),Polymer,0.00031,RT,N/A (Cited Work),"Relaxor ferroelectric polymer electrolyte, with an increased εr value from 9 to 44.","Section 6.2.1, paragraph 4"
From Liquid to Solid‑State Lithium Metal Batteries: Fundamental Issues and Recent Developments,"Zhao Zhang, Wei-Qiang Han",Poly(vinylidene difluoride) electrolyte,PVDF,Polymer,1.77e-05,RT,N/A (Cited Work),Traditional PVDF electrolyte.,"Section 6.2.1, paragraph 4"
From Liquid to Solid‑State Lithium Metal Batteries: Fundamental Issues and Recent Developments,"Zhao Zhang, Wei-Qiang Han",Poly(vinylidene difluoride) matrix and Barium Titanate-Lithium Lanthanum Titanate nanowires composite electrolyte,PVDF-BaTiO3-LLTO,Other,0.00082,25 °C,N/A (Cited Work),Solid composite electrolyte consisting of PVDF matrix and BaTiO3-LLTO nanowires with a side-by-side heterojunction structure coupling ceramic dielectric and inorganic SSE.,"Section 6.2.1, paragraph 4"
Printed Solid‑State Batteries,"Shiqiang Zhou, Mengrui Li, Peike Wang, Lukuan Cheng, Lina Chen, Yan Huang, Suzhu Yu, Funian Mo, Jun Wei",Lithium Lanthanum Zirconate Oxide,Li7La3Zr2O12,Ceramic,5e-05,25 °C,N/A (Cited Work),N/A (Cited Work),"Table 1, Row 1 (Reference [26])"
Printed Solid‑State Batteries,"Shiqiang Zhou, Mengrui Li, Peike Wang, Lukuan Cheng, Lina Chen, Yan Huang, Suzhu Yu, Funian Mo, Jun Wei",Lithium Lanthanum Zirconium Tantalum Oxide,Li6.5La3Zr1.5Ta0.5O12,Ceramic,0.001,RT,N/A (Cited Work),N/A (Cited Work),"Table 1, Row 2 (Reference [100])"
Printed Solid‑State Batteries,"Shiqiang Zhou, Mengrui Li, Peike Wang, Lukuan Cheng, Lina Chen, Yan Huang, Suzhu Yu, Funian Mo, Jun Wei",Lithium Aluminum Titanium Phosphate,Li1.3Al0.3Ti1.7(PO4)3,Ceramic,0.000424,25 °C,N/A (Cited Work),N/A (Cited Work),"Table 1, Row 3 (Reference [81])"
Printed Solid‑State Batteries,"Shiqiang Zhou, Mengrui Li, Peike Wang, Lukuan Cheng, Lina Chen, Yan Huang, Suzhu Yu, Funian Mo, Jun Wei",Niobium doped Lithium Lanthanum Zirconate Oxide,Nb doped Li7La3Zr2O12,Ceramic,2e-06,25 °C,N/A (Cited Work),N/A (Cited Work),"Table 1, Row 4 (Reference [66])"
Printed Solid‑State Batteries,"Shiqiang Zhou, Mengrui Li, Peike Wang, Lukuan Cheng, Lina Chen, Yan Huang, Suzhu Yu, Funian Mo, Jun Wei",Lithium Aluminum Titanium Phosphate,Li1+xAlxTi2−x(PO4)3,Ceramic,0.00012,RT,N/A (Cited Work),N/A (Cited Work),"Table 1, Row 5 (Reference [146])"
Printed Solid‑State Batteries,"Shiqiang Zhou, Mengrui Li, Peike Wang, Lukuan Cheng, Lina Chen, Yan Huang, Suzhu Yu, Funian Mo, Jun Wei",Polyethylene oxide - Cyanate Terminated Acrylate,PEO-CTA,Other,0.0003,22 °C,N/A (Cited Work),N/A (Cited Work),"Table 1, Row 7 (Reference [147]); Section 4.2.2 Polymer Solid Electrolyte"
Printed Solid‑State Batteries,"Shiqiang Zhou, Mengrui Li, Peike Wang, Lukuan Cheng, Lina Chen, Yan Huang, Suzhu Yu, Funian Mo, Jun Wei",Polyethylene oxide - Succinonitrile - Lithium Bis(trifluoromethanesulfonyl)imide,PEO-SCN-LiTFSI,Other,0.00037,25 °C,N/A (Cited Work),N/A (Cited Work),"Table 1, Row 8 (Reference [89]); Section 3.3.4 Stereolithography"
Printed Solid‑State Batteries,"Shiqiang Zhou, Mengrui Li, Peike Wang, Lukuan Cheng, Lina Chen, Yan Huang, Suzhu Yu, Funian Mo, Jun Wei",Polyethylene oxide / Lithium Difluoro(oxalato)borate / Alumina nanoparticles,PEO/LiDFOB/Al2O3,Other,1e-05,45 °C,Aerosol jet printed on LFP cathode substrates,"conformal, smooth, and nonporous",Section 3.3.1 Aerosol Jet Printing; Section 4.2.2 Polymer Solid Electrolyte (Reference [72])
Printed Solid‑State Batteries,"Shiqiang Zhou, Mengrui Li, Peike Wang, Lukuan Cheng, Lina Chen, Yan Huang, Suzhu Yu, Funian Mo, Jun Wei",Ethoxylated Trimethylolpropane Triacrylate - Diallyldimethylammonium Bis(trifluoromethanesulfonyl)imide,ETPTA-DADMA,Other,0.0012,RT,N/A (Cited Work),N/A (Cited Work),"Table 1, Row 10 (Reference [139]); Section 4.2.2 Polymer Solid Electrolyte"
Printed Solid‑State Batteries,"Shiqiang Zhou, Mengrui Li, Peike Wang, Lukuan Cheng, Lina Chen, Yan Huang, Suzhu Yu, Funian Mo, Jun Wei",Ethoxylated Trimethylolpropane Triacrylate - Polydimethylsiloxane,ETPTA-PDMS,Other,0.00625,RT,N/A (Cited Work),N/A (Cited Work),"Table 1, Row 11 (Reference [132])"
Printed Solid‑State Batteries,"Shiqiang Zhou, Mengrui Li, Peike Wang, Lukuan Cheng, Lina Chen, Yan Huang, Suzhu Yu, Funian Mo, Jun Wei",Ethyl Methyl Sulfone - Tetraethylene Glycol Dimethyl Ether,EMS-TEGDME,Other,0.00043,RT,N/A (Cited Work),N/A (Cited Work),"Table 1, Row 12 (Reference [48])"
Printed Solid‑State Batteries,"Shiqiang Zhou, Mengrui Li, Peike Wang, Lukuan Cheng, Lina Chen, Yan Huang, Suzhu Yu, Funian Mo, Jun Wei",Epoxy - Lithium Aluminum Germanium Phosphate,Epoxy-LAGP,Other,0.00016,RT,N/A (Cited Work),N/A (Cited Work),"Table 1, Row 13 (Reference [88]); Section 4.2.3 Composite Solid Electrolyte"
Printed Solid‑State Batteries,"Shiqiang Zhou, Mengrui Li, Peike Wang, Lukuan Cheng, Lina Chen, Yan Huang, Suzhu Yu, Funian Mo, Jun Wei",Polyethylene oxide - Silane-treated hexagonal Boron Nitride / Tetraethylene Glycol Dimethyl Ether,PEO-S-hBN/TEGDME,Other,4.9e-05,RT,N/A (Cited Work),N/A (Cited Work),"Table 1, Row 16 (Reference [149])"
Printed Solid‑State Batteries,"Shiqiang Zhou, Mengrui Li, Peike Wang, Lukuan Cheng, Lina Chen, Yan Huang, Suzhu Yu, Funian Mo, Jun Wei",Polyvinylidene fluoride-co-hexafluoropropylene,PVDF-co-HFP,Other,0.00078,RT,N/A (Cited Work),N/A (Cited Work),"Table 1, Row 17 (Reference [82])"
Printed Solid‑State Batteries,"Shiqiang Zhou, Mengrui Li, Peike Wang, Lukuan Cheng, Lina Chen, Yan Huang, Suzhu Yu, Funian Mo, Jun Wei",Ethoxylated Trimethylolpropane Triacrylate - Diallyldimethylammonium Bis(trifluoromethanesulfonyl)imide - Titanium Dioxide - Silicon Dioxide@Aluminum Oxide,ETPTA-DADMA-Ti-SiO2@Al2O3,Other,0.0004,RT,N/A (Cited Work),N/A (Cited Work),"Table 1, Row 18 (Reference [150])"
Printed Solid‑State Batteries,"Shiqiang Zhou, Mengrui Li, Peike Wang, Lukuan Cheng, Lina Chen, Yan Huang, Suzhu Yu, Funian Mo, Jun Wei",Polymer ionic liquid-based solid electrolyte,,Other,0.0001,RT,N/A (Cited Work),N/A (Cited Work),Section 3.3.7 Spray Printing (Reference [101])
Printed Solid‑State Batteries,"Shiqiang Zhou, Mengrui Li, Peike Wang, Lukuan Cheng, Lina Chen, Yan Huang, Suzhu Yu, Funian Mo, Jun Wei",Polyethylene oxide - Aluminum-doped lithium lanthanum zirconate - Lithium Bis(trifluoromethanesulfonyl)imide,PEO-LLZO-LiTFSI,Other,3e-06,20 °C,N/A (Cited Work),N/A (Cited Work),Section 4.2.3 Composite Solid Electrolyte (Reference [93])
Chapter 10 Closed Battery Systems,"Akiko Tsurumaki, Sergio Brutti, Giorgia Greco, Maria Assunta Navarra",Lithium Germanium Phosphate,LiGe2(PO4)3,Ceramic,6.62e-09,RT,N/A (Cited Work),N/A (Cited Work),"Main text, Section 10.2.3, 'NASICON-Type' paragraph 2"
Chapter 10 Closed Battery Systems,"Akiko Tsurumaki, Sergio Brutti, Giorgia Greco, Maria Assunta Navarra",Lithium Titanium Phosphate,LiTi2(PO4)3,Ceramic,2e-06,RT,N/A (Cited Work),N/A (Cited Work),"Main text, Section 10.2.3, 'NASICON-Type' paragraph 2"
Chapter 10 Closed Battery Systems,"Akiko Tsurumaki, Sergio Brutti, Giorgia Greco, Maria Assunta Navarra",Lithium Zirconium Phosphate,LiZr2(PO4)3,Ceramic,3.8e-05,RT,N/A (Cited Work),N/A (Cited Work),"Main text, Section 10.2.3, 'NASICON-Type' paragraph 2"
Chapter 10 Closed Battery Systems,"Akiko Tsurumaki, Sergio Brutti, Giorgia Greco, Maria Assunta Navarra",Lithium Aluminum Titanium Phosphate,LATP,Ceramic,0.003,RT,N/A (Cited Work),N/A (Cited Work),"Main text, Section 10.2.3, 'NASICON-Type' paragraph 3"
Chapter 10 Closed Battery Systems,"Akiko Tsurumaki, Sergio Brutti, Giorgia Greco, Maria Assunta Navarra",Lithium Aluminum Germanium Phosphate,LAGP,Ceramic,0.001,RT,N/A (Cited Work),N/A (Cited Work),"Main text, Section 10.2.3, 'NASICON-Type' paragraph 3"
Chapter 10 Closed Battery Systems,"Akiko Tsurumaki, Sergio Brutti, Giorgia Greco, Maria Assunta Navarra",Lithium Lanthanum Zirconate Oxide,LLZO,Ceramic,1.63e-06,RT,N/A (Cited Work),Tetragonal phase,"Table 10.1, Row 'Li7La3Zr2O12 (LLZO) tetragonal'"
Chapter 10 Closed Battery Systems,"Akiko Tsurumaki, Sergio Brutti, Giorgia Greco, Maria Assunta Navarra",Lithium Lanthanum Zirconate Oxide,LLZO,Ceramic,0.000244,RT,N/A (Cited Work),Cubic phase,"Table 10.1, Row 'Li7La3Zr2O12 (LLZO) cubic'"
Chapter 10 Closed Battery Systems,"Akiko Tsurumaki, Sergio Brutti, Giorgia Greco, Maria Assunta Navarra",Lithium Aluminum Lanthanum Zirconate Oxide,,Ceramic,0.0004,RT,N/A (Cited Work),N/A (Cited Work),"Table 10.1, Row 'Li6.24Al0.24La3Zr2O11.98'"
Chapter 10 Closed Battery Systems,"Akiko Tsurumaki, Sergio Brutti, Giorgia Greco, Maria Assunta Navarra",Lithium Gallium Lanthanum Zirconate Oxide,,Ceramic,0.00132,RT,N/A (Cited Work),N/A (Cited Work),"Table 10.1, Row 'Li6.4Ga0.2La3Zr2O12'"
Chapter 10 Closed Battery Systems,"Akiko Tsurumaki, Sergio Brutti, Giorgia Greco, Maria Assunta Navarra",Lithium Lanthanum Titanium Oxide,LLTO,Ceramic,0.001,RT,N/A (Cited Work),N/A (Cited Work),"Table 10.1, Row 'Li3xLa2/3-x $\square$ 1/3-2xTiO3 (0 < x < 0.167, LLTO)'"
Chapter 10 Closed Battery Systems,"Akiko Tsurumaki, Sergio Brutti, Giorgia Greco, Maria Assunta Navarra",Lithium Germanium Phosphorus Sulfide,Li3.25Ge0.25P0.75S4,Ceramic,0.0022,RT,N/A (Cited Work),N/A (Cited Work),"Table 10.1, Row 'Li3.25Ge0.25P0.75S4'"
Chapter 10 Closed Battery Systems,"Akiko Tsurumaki, Sergio Brutti, Giorgia Greco, Maria Assunta Navarra",Lithium Silicon Phosphorus Sulfide Chloride,,Ceramic,0.025,RT,merely after pressing,N/A (Cited Work),"Table 10.1, Row 'Li9.54Si1.74P1.44S11.7Cl0.3'"
Chapter 10 Closed Battery Systems,"Akiko Tsurumaki, Sergio Brutti, Giorgia Greco, Maria Assunta Navarra",Lithium Phosphorus Sulfide Chloride,Li6PS5Cl,Ceramic,0.0019,RT,N/A (Cited Work),N/A (Cited Work),"Table 10.1, Row 'Li6PS5Cl'"
Chapter 10 Closed Battery Systems,"Akiko Tsurumaki, Sergio Brutti, Giorgia Greco, Maria Assunta Navarra",Lithium Phosphorus Sulfide Bromide,Li6PS5Br,Ceramic,0.0068,RT,N/A (Cited Work),N/A (Cited Work),"Table 10.1, Row 'Li6PS5Br'"
Chapter 10 Closed Battery Systems,"Akiko Tsurumaki, Sergio Brutti, Giorgia Greco, Maria Assunta Navarra",Lithium Phosphorus Sulfide,Li7P3S11,Ceramic,0.017,RT,N/A (Cited Work),N/A (Cited Work),"Table 10.1, Row 'Li7P3S11'"
Chapter 10 Closed Battery Systems,"Akiko Tsurumaki, Sergio Brutti, Giorgia Greco, Maria Assunta Navarra",Lithium Phosphorus Sulfide Iodide,Li6PS5I,Ceramic,4.6e-07,RT,Annealed,Annealed,"Main text, Section 10.2.3, 'Argyrodite Type' paragraph 2"
Chapter 10 Closed Battery Systems,"Akiko Tsurumaki, Sergio Brutti, Giorgia Greco, Maria Assunta Navarra",Sodium Zirconium Silicon Phosphate (NASICON) with NaF,NASICON:NaF,Ceramic,0.004,RT,NaF inclusion at synthesis step,"Sodium-ion conductor, based on Na1+xZr2SixP3-xO12 (NASICON), with NaF inclusion","Main text, Section 10.3.5, Paragraph 1"
Recent advances in solid-state lithium batteries based on anode engineering,"Yun Zheng, Yingying Shen, Junpo Guo, Jianding Li, Jun Wang, De Ning, Yinan Liu, Yike Huang, Yuxin Tang, Yonghong Deng, He Yan, Huaiyu Shao",Polyethylene oxide with Lithium salts,PEO,Polymer,1e-05,"40-60 
T",N/A (Cited Work),N/A (Cited Work),"Main text, Section 1, paragraph 5"
Recent advances in solid-state lithium batteries based on anode engineering,"Yun Zheng, Yingying Shen, Junpo Guo, Jianding Li, Jun Wang, De Ning, Yinan Liu, Yike Huang, Yuxin Tang, Yonghong Deng, He Yan, Huaiyu Shao",Lithium Lanthanum Titanium Oxide,LLTO,Ceramic,0.001,RT,N/A (Cited Work),N/A (Cited Work),"Main text, Section 1, paragraph 7"
Recent advances in solid-state lithium batteries based on anode engineering,"Yun Zheng, Yingying Shen, Junpo Guo, Jianding Li, Jun Wang, De Ning, Yinan Liu, Yike Huang, Yuxin Tang, Yonghong Deng, He Yan, Huaiyu Shao",Lithium Oxochloride,Li3OCl,Ceramic,0.00085,Room temperature,N/A (Cited Work),N/A (Cited Work),"Main text, Section 1, paragraph 8"
Recent advances in solid-state lithium batteries based on anode engineering,"Yun Zheng, Yingying Shen, Junpo Guo, Jianding Li, Jun Wang, De Ning, Yinan Liu, Yike Huang, Yuxin Tang, Yonghong Deng, He Yan, Huaiyu Shao",Lithium Oxochloride Bromide,Li3OCl0.5Br0.5,Ceramic,0.00194,Room temperature,N/A (Cited Work),N/A (Cited Work),"Main text, Section 1, paragraph 8"
Recent advances in solid-state lithium batteries based on anode engineering,"Yun Zheng, Yingying Shen, Junpo Guo, Jianding Li, Jun Wang, De Ning, Yinan Liu, Yike Huang, Yuxin Tang, Yonghong Deng, He Yan, Huaiyu Shao",Lithium Aluminum Titanium Phosphate,LATP,Ceramic,0.003,Room temperature,N/A (Cited Work),N/A (Cited Work),"Main text, Section 1, paragraph 9"
Recent advances in solid-state lithium batteries based on anode engineering,"Yun Zheng, Yingying Shen, Junpo Guo, Jianding Li, Jun Wang, De Ning, Yinan Liu, Yike Huang, Yuxin Tang, Yonghong Deng, He Yan, Huaiyu Shao",Lithium Zinc Germanate,Li14ZnGe4O16,Ceramic,1e-07,Room temperature,N/A (Cited Work),N/A (Cited Work),"Main text, Section 1, paragraph 10"
Recent advances in solid-state lithium batteries based on anode engineering,"Yun Zheng, Yingying Shen, Junpo Guo, Jianding Li, Jun Wang, De Ning, Yinan Liu, Yike Huang, Yuxin Tang, Yonghong Deng, He Yan, Huaiyu Shao",Lithium Lanthanum Zirconate Oxide,LLZO,Ceramic,0.0003,RT,N/A (Cited Work),N/A (Cited Work),"Main text, Section 1, paragraph 11"
Recent advances in solid-state lithium batteries based on anode engineering,"Yun Zheng, Yingying Shen, Junpo Guo, Jianding Li, Jun Wang, De Ning, Yinan Liu, Yike Huang, Yuxin Tang, Yonghong Deng, He Yan, Huaiyu Shao",Lithium Silicon Phosphorus Sulfur Chloride,,Ceramic,0.025,RT,N/A (Cited Work),N/A (Cited Work),"Main text, Section 1, paragraph 12"
Recent advances in solid-state lithium batteries based on anode engineering,"Yun Zheng, Yingying Shen, Junpo Guo, Jianding Li, Jun Wang, De Ning, Yinan Liu, Yike Huang, Yuxin Tang, Yonghong Deng, He Yan, Huaiyu Shao",Lithium Germanium Phosphorus Sulfide,LGPS,Ceramic,0.012,Room temperature,N/A (Cited Work),N/A (Cited Work),"Main text, Section 1, paragraph 12"
Recent advances in solid-state lithium batteries based on anode engineering,"Yun Zheng, Yingying Shen, Junpo Guo, Jianding Li, Jun Wang, De Ning, Yinan Liu, Yike Huang, Yuxin Tang, Yonghong Deng, He Yan, Huaiyu Shao",Amorphous Sulfide Solid-State Electrolytes,Li2S-MxSy,Ceramic,0.0001,Room temperature,N/A (Cited Work),"Amorphous sulfide SSEs; M = Al, Si, P, etc.","Main text, Section 1, paragraph 13"
Recent advances in solid-state lithium batteries based on anode engineering,"Yun Zheng, Yingying Shen, Junpo Guo, Jianding Li, Jun Wang, De Ning, Yinan Liu, Yike Huang, Yuxin Tang, Yonghong Deng, He Yan, Huaiyu Shao",Sulfide-based Solid-State Electrolytes,,Ceramic,0.025,RT,N/A (Cited Work),N/A (Cited Work),"Main text, Section 3.1, paragraph 1"
Processing thin but robust electrolytes for solid-state batteries,"Moran Balaish, Juan Carlos Gonzalez-Rosillo, Kun Joong Kim, Yuntong Zhu, Zachary D. Hood, Jennifer L. M. Rupp",Lithium Phosphorus Oxynitride,LiPON,Ceramic,1e-06,RT,RF magnetron sputtering with Li3PO4 targets under nitrogen or ammonia atmosphere,Amorphous thin film,"Main Text, 'LiPON' section"
Processing thin but robust electrolytes for solid-state batteries,"Moran Balaish, Juan Carlos Gonzalez-Rosillo, Kun Joong Kim, Yuntong Zhu, Zachary D. Hood, Jennifer L. M. Rupp",Lithium Aluminum Titanium Phosphate,LATP,Ceramic,0.0007,RT,N/A (Cited Work) - from ref 42,LATP pellet,"Main Text, 'NASICONs' section"
Processing thin but robust electrolytes for solid-state batteries,"Moran Balaish, Juan Carlos Gonzalez-Rosillo, Kun Joong Kim, Yuntong Zhu, Zachary D. Hood, Jennifer L. M. Rupp",Lithium Aluminum Titanium Phosphate,LATP,Ceramic,0.001,RT,Sol-gel route and field-assisted sintering (from ref 43),LATP pellet,"Main Text, 'NASICONs' section"
Processing thin but robust electrolytes for solid-state batteries,"Moran Balaish, Juan Carlos Gonzalez-Rosillo, Kun Joong Kim, Yuntong Zhu, Zachary D. Hood, Jennifer L. M. Rupp",Lithium Aluminum Titanium Phosphate,LATP,Ceramic,1.1e-06,Ambient,Aerosol deposition,Polycrystalline LATP thin film,"Main Text, 'NASICONs' section"
Processing thin but robust electrolytes for solid-state batteries,"Moran Balaish, Juan Carlos Gonzalez-Rosillo, Kun Joong Kim, Yuntong Zhu, Zachary D. Hood, Jennifer L. M. Rupp",Lithium Aluminum Titanium Phosphate,LATP,Ceramic,2.46e-05,RT,RF magnetron sputtering (from ref 53),Purely amorphous LATP films,"Main Text, 'NASICONs' section"
Processing thin but robust electrolytes for solid-state batteries,"Moran Balaish, Juan Carlos Gonzalez-Rosillo, Kun Joong Kim, Yuntong Zhu, Zachary D. Hood, Jennifer L. M. Rupp",Lithium Lanthanum Titanate,LLTO,Ceramic,0.001,RT,"N/A (Cited Work) - from refs 56, 58",Bulk (grain) Li-ion conductivity,"Main Text, 'Perovskites' section"
Processing thin but robust electrolytes for solid-state batteries,"Moran Balaish, Juan Carlos Gonzalez-Rosillo, Kun Joong Kim, Yuntong Zhu, Zachary D. Hood, Jennifer L. M. Rupp",Lithium Lanthanum Titanate,LLTO,Ceramic,1e-05,RT,N/A (Cited Work) - from refs 59-62,"LLTO ceramic pellets, total ionic conductivity affected by high grain-boundary resistance","Main Text, 'Perovskites' section"
Processing thin but robust electrolytes for solid-state batteries,"Moran Balaish, Juan Carlos Gonzalez-Rosillo, Kun Joong Kim, Yuntong Zhu, Zachary D. Hood, Jennifer L. M. Rupp",Lithium Lanthanum Titanate,LLTO,Ceramic,0.00048,RT,N/A (Cited Work) - from ref 63,LLTO ceramic pellets with excess Li at the grain boundary,"Main Text, 'Perovskites' section"
Processing thin but robust electrolytes for solid-state batteries,"Moran Balaish, Juan Carlos Gonzalez-Rosillo, Kun Joong Kim, Yuntong Zhu, Zachary D. Hood, Jennifer L. M. Rupp",Lithium Lanthanum Titanate,LLTO,Ceramic,0.00087,RT,PLD (from ref 68),Grain-boundary-free amorphous LLTO thin film,"Main Text, 'Perovskites' section"
Processing thin but robust electrolytes for solid-state batteries,"Moran Balaish, Juan Carlos Gonzalez-Rosillo, Kun Joong Kim, Yuntong Zhu, Zachary D. Hood, Jennifer L. M. Rupp",Lithium Lanthanum Niobate Oxide / Lithium Lanthanum Tantatalate Oxide,LLNO / LLTO,Ceramic,1e-06,RT,N/A (Cited Work) - from ref 27,Garnet-type material,"Main Text, 'Garnets' section"
Processing thin but robust electrolytes for solid-state batteries,"Moran Balaish, Juan Carlos Gonzalez-Rosillo, Kun Joong Kim, Yuntong Zhu, Zachary D. Hood, Jennifer L. M. Rupp",Lithium Lanthanum Zirconate Oxide,LLZO,Ceramic,0.001,RT,"N/A (Cited Work) - from refs 79, 80",Cubic-phase LLZO,"Main Text, 'Garnets' section"
Processing thin but robust electrolytes for solid-state batteries,"Moran Balaish, Juan Carlos Gonzalez-Rosillo, Kun Joong Kim, Yuntong Zhu, Zachary D. Hood, Jennifer L. M. Rupp",Lithium Lanthanum Zirconate Oxide,LLZO,Ceramic,2.4e-06,RT,Sol-gel process (from ref 101),Wet-chemically deposited cubic LLZO films (Al-doped),"Main Text, 'Garnets' section"
Processing thin but robust electrolytes for solid-state batteries,"Moran Balaish, Juan Carlos Gonzalez-Rosillo, Kun Joong Kim, Yuntong Zhu, Zachary D. Hood, Jennifer L. M. Rupp",Lithium Phosphorus Oxynitride,LiPON,Ceramic,1e-06,RT,N/A (Cited Work) - from ref 30,Amorphous thin film (a-LiPON),Figure 3(c) plot digitization (a-LiPON film)
Processing thin but robust electrolytes for solid-state batteries,"Moran Balaish, Juan Carlos Gonzalez-Rosillo, Kun Joong Kim, Yuntong Zhu, Zachary D. Hood, Jennifer L. M. Rupp",Lithium Phosphorus Oxynitride,LiPON,Ceramic,3e-07,RT,N/A (Cited Work) - from ref 28,Pellet-type,Figure 3(c) plot digitization (LiPON pellet)
Processing thin but robust electrolytes for solid-state batteries,"Moran Balaish, Juan Carlos Gonzalez-Rosillo, Kun Joong Kim, Yuntong Zhu, Zachary D. Hood, Jennifer L. M. Rupp",Lithium Aluminum Titanium Phosphate,LATP,Ceramic,0.001,RT,N/A (Cited Work) - from ref 43,Pellet-type,Figure 3(c) plot digitization (LATP pellet)
Processing thin but robust electrolytes for solid-state batteries,"Moran Balaish, Juan Carlos Gonzalez-Rosillo, Kun Joong Kim, Yuntong Zhu, Zachary D. Hood, Jennifer L. M. Rupp",Lithium Aluminum Titanium Phosphate,LATP,Ceramic,2e-05,RT,N/A (Cited Work) - from ref 53,Amorphous thin film (a-LATP),Figure 3(c) plot digitization (a-LATP film)
Processing thin but robust electrolytes for solid-state batteries,"Moran Balaish, Juan Carlos Gonzalez-Rosillo, Kun Joong Kim, Yuntong Zhu, Zachary D. Hood, Jennifer L. M. Rupp",Lithium Lanthanum Titanate,LLTO,Ceramic,0.0004,RT,N/A (Cited Work) - from ref 63,Pellet-type,Figure 3(c) plot digitization (LLTO pellet)
