Repository: bhattadeb34/FACT_Data_Extraction_Scientific_Papers

File: master_conductivity_data.csv (part 35 of 52)
paper_title,paper_authors,full_name,acronym,material_class,ionic_conductivity_S_per_cm,temperature,processing_method,material_description,source_location
Processing thin but robust electrolytes for solid-state batteries,"Moran Balaish, Juan Carlos Gonzalez-Rosillo, Kun Joong Kim, Yuntong Zhu, Zachary D. Hood, Jennifer L. M. Rupp",Lithium Lanthanum Titanate,LLTO,Ceramic,0.0008,RT,N/A (Cited Work) - from ref 68,Amorphous thin film (a-LLTO),Figure 3(c) plot digitization (a-LLTO film)
Processing thin but robust electrolytes for solid-state batteries,"Moran Balaish, Juan Carlos Gonzalez-Rosillo, Kun Joong Kim, Yuntong Zhu, Zachary D. Hood, Jennifer L. M. Rupp",Lithium Lanthanum Zirconate Oxide,LLZO,Ceramic,0.001,RT,N/A (Cited Work) - from ref 80,Pellet-type,Figure 3(c) plot digitization (LLZO pellet)
Processing thin but robust electrolytes for solid-state batteries,"Moran Balaish, Juan Carlos Gonzalez-Rosillo, Kun Joong Kim, Yuntong Zhu, Zachary D. Hood, Jennifer L. M. Rupp",Lithium Lanthanum Zirconate Oxide,LLZO,Ceramic,0.0002,RT,N/A (Cited Work) - from ref 99,Crystalline thin film (c-LLZO),Figure 3(c) plot digitization (c-LLZO film)
Processing thin but robust electrolytes for solid-state batteries,"Moran Balaish, Juan Carlos Gonzalez-Rosillo, Kun Joong Kim, Yuntong Zhu, Zachary D. Hood, Jennifer L. M. Rupp","Ethylene carbonate
—propylene carbonate: Lithium Hexafluorophosphate",EC:PC:LiPF6,Other,0.01,RT,N/A (Cited Work) - from ref 114,State-of-the-art liquid electrolyte,Figure 3(c) plot digitization (liquid electrolyte)
Processing thin but robust electrolytes for solid-state batteries,"Moran Balaish, Juan Carlos Gonzalez-Rosillo, Kun Joong Kim, Yuntong Zhu, Zachary D. Hood, Jennifer L. M. Rupp",Lithium Phosphorus Oxynitride,LiPON,Ceramic,1e-06,25 °C,N/A (Cited Work) - from ref 32,a-LiPON thin film,"Figure 4(a) plot digitization (Bates et al., 1992, ref 32)"
Processing thin but robust electrolytes for solid-state batteries,"Moran Balaish, Juan Carlos Gonzalez-Rosillo, Kun Joong Kim, Yuntong Zhu, Zachary D. Hood, Jennifer L. M. Rupp",Lithium Phosphorus Oxynitride,LiPON,Ceramic,2e-06,25 °C,N/A (Cited Work) - from ref 29,a-LiPON thin film,"Figure 4(a) plot digitization (Yu et al., 1997, ref 29)"
Processing thin but robust electrolytes for solid-state batteries,"Moran Balaish, Juan Carlos Gonzalez-Rosillo, Kun Joong Kim, Yuntong Zhu, Zachary D. Hood, Jennifer L. M. Rupp",Lithium Phosphorus Oxynitride,LiPON,Ceramic,4e-06,25 °C,N/A (Cited Work) - from ref 30,a-LiPON thin film,"Figure 4(a) plot digitization (Su et al., 2015, ref 30)"
Processing thin but robust electrolytes for solid-state batteries,"Moran Balaish, Juan Carlos Gonzalez-Rosillo, Kun Joong Kim, Yuntong Zhu, Zachary D. Hood, Jennifer L. M. Rupp",Lithium Phosphorus Oxynitride,LiPON,Ceramic,2e-06,25 °C,N/A (Cited Work) - from ref 31,a-LiPON thin film,"Figure 4(a) plot digitization (Hamon et al., 2006, ref 31)"
Processing thin but robust electrolytes for solid-state batteries,"Moran Balaish, Juan Carlos Gonzalez-Rosillo, Kun Joong Kim, Yuntong Zhu, Zachary D. Hood, Jennifer L. M. Rupp",Lithium Phosphorus Oxynitride,LiPON,Ceramic,1.5e-06,25 °C,N/A (Cited Work) - from ref 33,a-LiPON thin film,"Figure 4(a) plot digitization (Ruzmetov et al., 2012, ref 33)"
Processing thin but robust electrolytes for solid-state batteries,"Moran Balaish, Juan Carlos Gonzalez-Rosillo, Kun Joong Kim, Yuntong Zhu, Zachary D. Hood, Jennifer L. M. Rupp",Lithium Phosphorus Oxynitride,LiPON,Ceramic,1.5e-06,25 °C,N/A (Cited Work) - from ref 34,a-LiPON thin film,"Figure 4(a) plot digitization (Kozen et al., 2015, ref 34)"
Processing thin but robust electrolytes for solid-state batteries,"Moran Balaish, Juan Carlos Gonzalez-Rosillo, Kun Joong Kim, Yuntong Zhu, Zachary D. Hood, Jennifer L. M. Rupp",Lithium Aluminum Titanium Phosphate,LATP,Ceramic,2.5e-05,25 °C,N/A (Cited Work) - from ref 53,a-LATP thin film,"Figure 4(b) plot digitization (Chen et al., 2011, ref 53)"
Processing thin but robust electrolytes for solid-state batteries,"Moran Balaish, Juan Carlos Gonzalez-Rosillo, Kun Joong Kim, Yuntong Zhu, Zachary D. Hood, Jennifer L. M. Rupp",Lithium Aluminum Titanium Phosphate,LATP,Ceramic,1e-06,25 °C,N/A (Cited Work) - from ref 51,a-LATP thin film,"Figure 4(b) plot digitization (Ling et al., 2016, ref 51)"
Processing thin but robust electrolytes for solid-state batteries,"Moran Balaish, Juan Carlos Gonzalez-Rosillo, Kun Joong Kim, Yuntong Zhu, Zachary D. Hood, Jennifer L. M. Rupp",Lithium Aluminum Titanium Phosphate,LATP,Ceramic,1e-07,25 °C,N/A (Cited Work) - from ref 48,c-LATP thin film,"Figure 4(b) plot digitization (Wu et al., 2013, ref 48)"
Processing thin but robust electrolytes for solid-state batteries,"Moran Balaish, Juan Carlos Gonzalez-Rosillo, Kun Joong Kim, Yuntong Zhu, Zachary D. Hood, Jennifer L. M. Rupp",Lithium Aluminum Titanium Phosphate,LATP,Ceramic,1.5e-06,25 °C,N/A (Cited Work) - from ref 49,c-LATP thin film,"Figure 4(b) plot digitization (Popovici et al., 2011, ref 49)"
Processing thin but robust electrolytes for solid-state batteries,"Moran Balaish, Juan Carlos Gonzalez-Rosillo, Kun Joong Kim, Yuntong Zhu, Zachary D. Hood, Jennifer L. M. Rupp",Lithium Aluminum Titanium Phosphate,LATP,Ceramic,2e-06,25 °C,N/A (Cited Work) - from ref 50,c-LATP thin film,"Figure 4(b) plot digitization (Inada et al., 2015, ref 50)"
Processing thin but robust electrolytes for solid-state batteries,"Moran Balaish, Juan Carlos Gonzalez-Rosillo, Kun Joong Kim, Yuntong Zhu, Zachary D. Hood, Jennifer L. M. Rupp",Lithium Lanthanum Titanate,LLTO,Ceramic,0.0009,25 °C,N/A (Cited Work) - from ref 68,a-LLTO thin film,"Figure 4(c) plot digitization (Furusawa et al., 2005, ref 68)"
Processing thin but robust electrolytes for solid-state batteries,"Moran Balaish, Juan Carlos Gonzalez-Rosillo, Kun Joong Kim, Yuntong Zhu, Zachary D. Hood, Jennifer L. M. Rupp",Lithium Lanthanum Titanate,LLTO,Ceramic,4e-05,25 °C,N/A (Cited Work) - from ref 69,a-LLTO thin film,"Figure 4(c) plot digitization (Ahn et al., 2005, ref 69)"
Processing thin but robust electrolytes for solid-state batteries,"Moran Balaish, Juan Carlos Gonzalez-Rosillo, Kun Joong Kim, Yuntong Zhu, Zachary D. Hood, Jennifer L. M. Rupp",Lithium Lanthanum Titanate,LLTO,Ceramic,4e-05,25 °C,N/A (Cited Work) - from ref 71,a-LLTO thin film,"Figure 4(c) plot digitization (Lee et al., 2017, ref 71)"
Processing thin but robust electrolytes for solid-state batteries,"Moran Balaish, Juan Carlos Gonzalez-Rosillo, Kun Joong Kim, Yuntong Zhu, Zachary D. Hood, Jennifer L. M. Rupp",Lithium Lanthanum Titanate,LLTO,Ceramic,1e-05,25 °C,N/A (Cited Work) - from ref 66,a-LLTO thin film,"Figure 4(c) plot digitization (Li et al., 2006, ref 66)"
Processing thin but robust electrolytes for solid-state batteries,"Moran Balaish, Juan Carlos Gonzalez-Rosillo, Kun Joong Kim, Yuntong Zhu, Zachary D. Hood, Jennifer L. M. Rupp",Lithium Lanthanum Titanate,LLTO,Ceramic,1.5e-05,25 °C,N/A (Cited Work) - from ref 73,c-LLTO thin film,"Figure 4(c) plot digitization (Yuli et al., 2011, ref 73)"
Processing thin but robust electrolytes for solid-state batteries,"Moran Balaish, Juan Carlos Gonzalez-Rosillo, Kun Joong Kim, Yuntong Zhu, Zachary D. Hood, Jennifer L. M. Rupp",Lithium Lanthanum Titanate,LLTO,Ceramic,5e-05,25 °C,N/A (Cited Work) - from ref 76,c-LLTO thin film,"Figure 4(c) plot digitization (Teranishi et al., 2016, ref 76)"
Processing thin but robust electrolytes for solid-state batteries,"Moran Balaish, Juan Carlos Gonzalez-Rosillo, Kun Joong Kim, Yuntong Zhu, Zachary D. Hood, Jennifer L. M. Rupp",Lithium Lanthanum Zirconate Oxide,LLZO,Ceramic,0.0002,25 °C,N/A (Cited Work) - from ref 99,c-LLZO thin film,"Figure 4(d) plot digitization (Sastre et al., 2020, ref 99)"
Processing thin but robust electrolytes for solid-state batteries,"Moran Balaish, Juan Carlos Gonzalez-Rosillo, Kun Joong Kim, Yuntong Zhu, Zachary D. Hood, Jennifer L. M. Rupp",Lithium Lanthanum Zirconate Oxide,LLZO,Ceramic,0.0001,25 °C,N/A (Cited Work) - from ref 96,c-LLZO thin film,"Figure 4(d) plot digitization (Pfenninger et al., 2019, ref 96)"
Processing thin but robust electrolytes for solid-state batteries,"Moran Balaish, Juan Carlos Gonzalez-Rosillo, Kun Joong Kim, Yuntong Zhu, Zachary D. Hood, Jennifer L. M. Rupp",Lithium Lanthanum Zirconate Oxide,LLZO,Ceramic,1e-05,25 °C,N/A (Cited Work) - from ref 85,c-LLZO thin film,"Figure 4(d) plot digitization (Rawlence et al., 2016, ref 85)"
Processing thin but robust electrolytes for solid-state batteries,"Moran Balaish, Juan Carlos Gonzalez-Rosillo, Kun Joong Kim, Yuntong Zhu, Zachary D. Hood, Jennifer L. M. Rupp",Lithium Lanthanum Zirconate Oxide,LLZO,Ceramic,8e-06,25 °C,N/A (Cited Work) - from ref 84,c-LLZO thin film (Ga-substituted),"Figure 4(d) plot digitization (Rawlence et al., 2018, ref 84)"
Processing thin but robust electrolytes for solid-state batteries,"Moran Balaish, Juan Carlos Gonzalez-Rosillo, Kun Joong Kim, Yuntong Zhu, Zachary D. Hood, Jennifer L. M. Rupp",Lithium Lanthanum Zirconate Oxide,LLZO,Ceramic,5e-07,25 °C,N/A (Cited Work) - from ref 86,a-LLZO thin film,"Figure 4(d) plot digitization (Garbayo et al., 2018, ref 86)"
Processing thin but robust electrolytes for solid-state batteries,"Moran Balaish, Juan Carlos Gonzalez-Rosillo, Kun Joong Kim, Yuntong Zhu, Zachary D. Hood, Jennifer L. M. Rupp",Lithium Lanthanum Zirconate Oxide,LLZO,Ceramic,2e-08,25 °C,N/A (Cited Work) - from ref 89,c-LLZO thin film,"Figure 4(d) plot digitization (Kazyak et al., 2017, ref 89)"
Processing thin but robust electrolytes for solid-state batteries,"Moran Balaish, Juan Carlos Gonzalez-Rosillo, Kun Joong Kim, Yuntong Zhu, Zachary D. Hood, Jennifer L. M. Rupp",Lithium Lanthanum Zirconate Oxide,LLZO,Ceramic,1e-07,25 °C,N/A (Cited Work) - from ref 88,c-LLZO thin film,"Figure 4(d) plot digitization (Bitzer et al., 2016, ref 88)"
Processing thin but robust electrolytes for solid-state batteries,"Moran Balaish, Juan Carlos Gonzalez-Rosillo, Kun Joong Kim, Yuntong Zhu, Zachary D. Hood, Jennifer L. M. Rupp",Lithium Lanthanum Zirconate Oxide,LLZO,Ceramic,2.5e-06,25 °C,N/A (Cited Work) - from ref 101,c-LLZO thin film (Al-doped),"Figure 4(d) plot digitization (Tadanaga et al., 2015, ref 101)"
Processing thin but robust electrolytes for solid-state batteries,"Moran Balaish, Juan Carlos Gonzalez-Rosillo, Kun Joong Kim, Yuntong Zhu, Zachary D. Hood, Jennifer L. M. Rupp",Lithium Lanthanum Zirconate Oxide,LLZO,Ceramic,1e-06,25 °C,N/A (Cited Work) - from ref 87,c-LLZO thin film,"Figure 4(d) plot digitization (Katsui et al., 2015, ref 87)"
Processing thin but robust electrolytes for solid-state batteries,"Moran Balaish, Juan Carlos Gonzalez-Rosillo, Kun Joong Kim, Yuntong Zhu, Zachary D. Hood, Jennifer L. M. Rupp",Amorphous Lithium Phosphorus Oxynitride,a-LiPON,Other,6.3e-07,25°C (298K),RF magnetron sputtering,"Amorphous LiPON, Td = 100–200 °C",Figure: _page_6_Figure_2.jpeg
Processing thin but robust electrolytes for solid-state batteries,"Moran Balaish, Juan Carlos Gonzalez-Rosillo, Kun Joong Kim, Yuntong Zhu, Zachary D. Hood, Jennifer L. M. Rupp",Amorphous Lithium Phosphorus Oxynitride,a-LiPON,Other,4e-07,25°C (298K),Not specified by color,"Amorphous LiPON, Td = 25 °C",Figure: _page_6_Figure_2.jpeg
Processing thin but robust electrolytes for solid-state batteries,"Moran Balaish, Juan Carlos Gonzalez-Rosillo, Kun Joong Kim, Yuntong Zhu, Zachary D. Hood, Jennifer L. M. Rupp",Amorphous Lithium Phosphorus Oxynitride,a-LiPON,Other,3.2e-07,25°C (298K),Not specified by color,"Amorphous LiPON, Td = 25 °C",Figure: _page_6_Figure_2.jpeg
Processing thin but robust electrolytes for solid-state batteries,"Moran Balaish, Juan Carlos Gonzalez-Rosillo, Kun Joong Kim, Yuntong Zhu, Zachary D. Hood, Jennifer L. M. Rupp",Amorphous Lithium Phosphorus Oxynitride,a-LiPON,Other,1.6e-07,21°C (294K),Aerosol deposition,"Amorphous LiPON, Td = 250 °C",Figure: _page_6_Figure_2.jpeg
Processing thin but robust electrolytes for solid-state batteries,"Moran Balaish, Juan Carlos Gonzalez-Rosillo, Kun Joong Kim, Yuntong Zhu, Zachary D. Hood, Jennifer L. M. Rupp",Amorphous Lithium Phosphorus Oxynitride,a-LiPON,Other,2.5e-07,60°C (333K),Pulsed laser deposition,"Amorphous LiPON, Td = 25 °C",Figure: _page_6_Figure_2.jpeg
Processing thin but robust electrolytes for solid-state batteries,"Moran Balaish, Juan Carlos Gonzalez-Rosillo, Kun Joong Kim, Yuntong Zhu, Zachary D. Hood, Jennifer L. M. Rupp",Amorphous Lithium Aluminum Titanium Phosphate,a-LATP,Ceramic,2e-05,25°C (298K),RF magnetron sputtering,"Amorphous LATP, Td = 300 °C",Figure: _page_6_Figure_2.jpeg
Processing thin but robust electrolytes for solid-state batteries,"Moran Balaish, Juan Carlos Gonzalez-Rosillo, Kun Joong Kim, Yuntong Zhu, Zachary D. Hood, Jennifer L. M. Rupp",Crystalline Lithium Aluminum Titanium Phosphate,c-LATP,Ceramic,6.3e-06,35°C (308K),Sol-gel route,"Crystalline LATP, powder target, Td = 500 °C",Figure: _page_6_Figure_2.jpeg
Processing thin but robust electrolytes for solid-state batteries,"Moran Balaish, Juan Carlos Gonzalez-Rosillo, Kun Joong Kim, Yuntong Zhu, Zachary D. Hood, Jennifer L. M. Rupp",Crystalline Lithium Aluminum Titanium Phosphate,c-LATP,Ceramic,1e-05,35°C (308K),Sol-gel route,"Crystalline LATP, rapid annealing, Ta = 750 °C",Figure: _page_6_Figure_2.jpeg
Processing thin but robust electrolytes for solid-state batteries,"Moran Balaish, Juan Carlos Gonzalez-Rosillo, Kun Joong Kim, Yuntong Zhu, Zachary D. Hood, Jennifer L. M. Rupp",Crystalline Lithium Aluminum Titanium Phosphate,c-LATP,Ceramic,6.3e-07,35°C (308K),Atomic layer deposition,"Crystalline LATP, Td = 25 °C",Figure: _page_6_Figure_2.jpeg
Processing thin but robust electrolytes for solid-state batteries,"Moran Balaish, Juan Carlos Gonzalez-Rosillo, Kun Joong Kim, Yuntong Zhu, Zachary D. Hood, Jennifer L. M. Rupp",Amorphous Lithium Lanthanum Titanate,a-LLTO,Ceramic,0.00032,25°C (298K),Pulsed laser deposition,"Amorphous LLTO, Td = 25 °C",Figure: _page_6_Figure_2.jpeg
Processing thin but robust electrolytes for solid-state batteries,"Moran Balaish, Juan Carlos Gonzalez-Rosillo, Kun Joong Kim, Yuntong Zhu, Zachary D. Hood, Jennifer L. M. Rupp",Epitaxial Lithium Lanthanum Titanate,epi-LLTO,Ceramic,0.00016,25°C (298K),Pulsed laser deposition,"Epitaxial LLTO, Ta = 750 °C",Figure: _page_6_Figure_2.jpeg
Processing thin but robust electrolytes for solid-state batteries,"Moran Balaish, Juan Carlos Gonzalez-Rosillo, Kun Joong Kim, Yuntong Zhu, Zachary D. Hood, Jennifer L. M. Rupp",Amorphous Lithium Lanthanum Titanate,a-LLTO,Ceramic,0.0005,25°C (298K),RF magnetron sputtering,"Amorphous LLTO, Td = 300 °C",Figure: _page_6_Figure_2.jpeg
Processing thin but robust electrolytes for solid-state batteries,"Moran Balaish, Juan Carlos Gonzalez-Rosillo, Kun Joong Kim, Yuntong Zhu, Zachary D. Hood, Jennifer L. M. Rupp",Crystalline Lithium Lanthanum Zirconate,c-LLZO,Ceramic,0.00016,25°C (298K),RF magnetron sputtering,"Crystalline LLZO, Ta = 700 °C",Figure: _page_6_Figure_2.jpeg
Processing thin but robust electrolytes for solid-state batteries,"Moran Balaish, Juan Carlos Gonzalez-Rosillo, Kun Joong Kim, Yuntong Zhu, Zachary D. Hood, Jennifer L. M. Rupp",Crystalline Lithium Lanthanum Zirconate,c-LLZO,Ceramic,3.2e-05,25°C (298K),Pulsed laser deposition,"Crystalline LLZO, Td = 660 °C",Figure: _page_6_Figure_2.jpeg
Processing thin but robust electrolytes for solid-state batteries,"Moran Balaish, Juan Carlos Gonzalez-Rosillo, Kun Joong Kim, Yuntong Zhu, Zachary D. Hood, Jennifer L. M. Rupp",Epitaxial Lithium Lanthanum Zirconate,epi-LLZO,Ceramic,1.3e-05,25°C (298K),Pulsed laser deposition,"Epitaxial LLZO, Ta = 700 °C",Figure: _page_6_Figure_2.jpeg
Processing thin but robust electrolytes for solid-state batteries,"Moran Balaish, Juan Carlos Gonzalez-Rosillo, Kun Joong Kim, Yuntong Zhu, Zachary D. Hood, Jennifer L. M. Rupp",Crystalline Lithium Lanthanum Zirconate,c-LLZO,Ceramic,7.9e-06,25°C (298K),Sol-gel route,"Crystalline LLZO, Ta = 700 °C",Figure: _page_6_Figure_2.jpeg
Processing thin but robust electrolytes for solid-state batteries,"Moran Balaish, Juan Carlos Gonzalez-Rosillo, Kun Joong Kim, Yuntong Zhu, Zachary D. Hood, Jennifer L. M. Rupp",Crystalline Lithium Lanthanum Zirconate,c-LLZO,Ceramic,1e-05,25°C (298K),Sol-gel route,"Crystalline LLZO, Ta = 900 °C",Figure: _page_6_Figure_2.jpeg
Processing thin but robust electrolytes for solid-state batteries,"Moran Balaish, Juan Carlos Gonzalez-Rosillo, Kun Joong Kim, Yuntong Zhu, Zachary D. Hood, Jennifer L. M. Rupp",Amorphous Lithium Lanthanum Zirconate,a-LLZO,Ceramic,1.3e-06,25°C (298K),Sol-gel route,"Amorphous LLZO, Ta = 600 °C",Figure: _page_6_Figure_2.jpeg
Processing thin but robust electrolytes for solid-state batteries,"Moran Balaish, Juan Carlos Gonzalez-Rosillo, Kun Joong Kim, Yuntong Zhu, Zachary D. Hood, Jennifer L. M. Rupp",Amorphous Lithium Lanthanum Zirconate,a-LLZO,Ceramic,1e-06,25°C (298K),Pulsed laser deposition,"Amorphous LLZO, laser annealed",Figure: _page_6_Figure_2.jpeg
One Step Closer to Realizing Solid-State Batteries with Cubic Li7La3Zr2O12 Garnets,Daniel Rettenwander,cubic Lithium Lanthanum Zirconate Oxide,LLZO,Ceramic,1.0,RT,N/A (Cited Work),N/A (Cited Work),"Main text, paragraph 3"
One Step Closer to Realizing Solid-State Batteries with Cubic Li7La3Zr2O12 Garnets,Daniel Rettenwander,Lithium Lanthanum Zirconate Oxide thin films,LLZO,Ceramic,10.0,RT,N/A (Cited Work),N/A (Cited Work),"Main text, paragraph 5, discussing prior thin-film synthesis"
One Step Closer to Realizing Solid-State Batteries with Cubic Li7La3Zr2O12 Garnets,Daniel Rettenwander,Aluminum-doped Lithium Lanthanum Zirconate Oxide thin films with Li3N interlayers,Li6.25Al0.25La3Zr2O12 / LLZO,Ceramic,2.9,RT,"Nine repeating layers of Li6.25Al0.25La3Zr2O12 (50 nm thickness) and Li3N (25 nm thickness) deposited on a polished (001)-orientated MgO substrate by Pulsed Laser Deposition (PLD) from two own-processed targets at 300°C, followed by an external post-annealing step for 15 min at 660°C under pure oxygen.","Cubic phase Aluminum-doped Lithium Lanthanum Zirconate Oxide (Li6.25Al0.25La3Zr2O12) thin films, formed with Li3N interlayers, stabilized at lower processing temperature, reported by Pfenninger et al. [11].","Main text, last paragraph before references, discussing Rupp group's findings"
Direct observation of lithium dendrites inside garnet-type lithium-ion solid electrolyte,"Yaoyu Ren, Yang Shen, Yuanhua Lin, Ce-Wen Nan",Aluminium-contained Lithium Lanthanum Zirconium Tantalum Oxide,LLZTO,Ceramic,0.00018,RT,"LLZTO powder synthesized by solid state reaction with 0.15 mol Al2O3 per mol LLZTO added as sintering aid, mixed with stoichiometric amounts of LiOH.H2O (with 10 wt.% excess), La2O3, ZrO2, and Ta2O5, calcined at 900 °C for 6 h. Powders ball-milled in 2-propanol for 13 h, dried, pressed into pellets, and sintered in alumina crucibles at 1050 °C.",Al-contained LLZTO sintered pellet with relative density of ~91.5% (estimated from Fig 1a) and thickness of ca. 0.09 cm.,"Figure 1(a), plot digitization for LLZTO-1050"
Direct observation of lithium dendrites inside garnet-type lithium-ion solid electrolyte,"Yaoyu Ren, Yang Shen, Yuanhua Lin, Ce-Wen Nan",Aluminium-contained Lithium Lanthanum Zirconium Tantalum Oxide,LLZTO,Ceramic,0.0003,RT,"LLZTO powder synthesized by solid state reaction with 0.15 mol Al2O3 per mol LLZTO added as sintering aid, mixed with stoichiometric amounts of LiOH.H2O (with 10 wt.% excess), La2O3, ZrO2, and Ta2O5, calcined at 900 °C for 6 h. Powders ball-milled in 2-propanol for 13 h, dried, pressed into pellets, and sintered in alumina crucibles at 1075 °C.",Al-contained LLZTO sintered pellet with relative density of ~96% (estimated from Fig 1a) and thickness of ca. 0.11 cm.,"Figure 1(a), plot digitization for LLZTO-1075"
Direct observation of lithium dendrites inside garnet-type lithium-ion solid electrolyte,"Yaoyu Ren, Yang Shen, Yuanhua Lin, Ce-Wen Nan",Aluminium-contained Lithium Lanthanum Zirconium Tantalum Oxide,LLZTO,Ceramic,0.00032,RT,"LLZTO powder synthesized by solid state reaction with 0.15 mol Al2O3 per mol LLZTO added as sintering aid, mixed with stoichiometric amounts of LiOH.H2O (with 10 wt.% excess), La2O3, ZrO2, and Ta2O5, calcined at 900 °C for 6 h. Powders ball-milled in 2-propanol for 13 h, dried, pressed into pellets, and sintered in alumina crucibles at 1100 °C.",Al-contained LLZTO sintered pellet with relative density of ~94% (estimated from Fig 1a) and thickness of ca. 0.10 cm. Measured La/Al atomic ratio for this sample was 3.00/0.39.,"Figure 1(a), plot digitization for LLZTO-1100"
Direct observation of lithium dendrites inside garnet-type lithium-ion solid electrolyte,"Yaoyu Ren, Yang Shen, Yuanhua Lin, Ce-Wen Nan",Aluminium-contained Lithium Lanthanum Zirconium Tantalum Oxide,LLZTO,Ceramic,0.00026,RT,"LLZTO powder synthesized by solid state reaction with 0.15 mol Al2O3 per mol LLZTO added as sintering aid, mixed with stoichiometric amounts of LiOH.H2O (with 10 wt.% excess), La2O3, ZrO2, and Ta2O5, calcined at 900 °C for 6 h. Powders ball-milled in 2-propanol for 13 h, dried, pressed into pellets, and sintered in alumina crucibles at 1150 °C.",Al-contained LLZTO sintered pellet with relative density of ~91% (estimated from Fig 1a) and thickness of ca. 0.11 cm.,"Figure 1(a), plot digitization for LLZTO-1150"
Direct observation of lithium dendrites inside garnet-type lithium-ion solid electrolyte,"Yaoyu Ren, Yang Shen, Yuanhua Lin, Ce-Wen Nan",Lithium Lanthanum Zirconate Tantalate Oxide,LLZTO,Ceramic,0.00043,Not specified,Sintering,LLZTO sintered at 1050°C,Figure: _page_1_Figure_7.jpeg
Direct observation of lithium dendrites inside garnet-type lithium-ion solid electrolyte,"Yaoyu Ren, Yang Shen, Yuanhua Lin, Ce-Wen Nan",Lithium Lanthanum Zirconate Tantalate Oxide,LLZTO,Ceramic,0.00072,Not specified,Sintering,LLZTO sintered at 1075°C,Figure: _page_1_Figure_7.jpeg
Direct observation of lithium dendrites inside garnet-type lithium-ion solid electrolyte,"Yaoyu Ren, Yang Shen, Yuanhua Lin, Ce-Wen Nan",Lithium Lanthanum Zirconate Tantalate Oxide,LLZTO,Ceramic,0.00094,Not specified,Sintering,LLZTO sintered at 1100°C,Figure: _page_1_Figure_7.jpeg
Direct observation of lithium dendrites inside garnet-type lithium-ion solid electrolyte,"Yaoyu Ren, Yang Shen, Yuanhua Lin, Ce-Wen Nan",Lithium Lanthanum Zirconate Tantalate Oxide,LLZTO,Ceramic,0.00085,Not specified,Sintering,LLZTO sintered at 1150°C,Figure: _page_1_Figure_7.jpeg
Enhancing ionic conductivity in composite polymer electrolytes with well-aligned ceramic nanowires,"Wei Liu, Seok Woo Lee, Dingchang Lin, Feifei Shi, Shuang Wang, Austin D. Sendek, Yi Cui",Polyacrylonitrile-based electrolyte with aligned Lithium Lanthanum Zirconate Titanate nanowires,PAN-LLTO (aligned),Other,6.05e-05,30 °C,"Interdigital Pt electrode fabricated by lithography. LLTO nanowires (from LiNO3, La(NO3)3·6H2O, Ti(OC4H9)4, PVP in DMF/acetic acid via electrospinning (15kV, 6000 rpm rotating drum) followed by calcination at 800 °C for 2h in air) prepared on electrode. DMF solution containing PAN-LiClO4 (2:1 weight ratio) coated on nanowires. Films dried in high-vacuum oven at 80 °C for at least 48 h, then in argon-filled glove box at 80 °C for at least 48 h.",Composite polymer electrolyte with well-aligned inorganic Li+-conductive nanowires.,Abstract
Enhancing ionic conductivity in composite polymer electrolytes with well-aligned ceramic nanowires,"Wei Liu, Seok Woo Lee, Dingchang Lin, Feifei Shi, Shuang Wang, Austin D. Sendek, Yi Cui",Lithium Sulfide-based solid electrolytes,"Li7P3S11, Li10GeP2S12",Ceramic,0.001,RT,N/A (Cited Work),N/A (Cited Work),Introduction
Enhancing ionic conductivity in composite polymer electrolytes with well-aligned ceramic nanowires,"Wei Liu, Seok Woo Lee, Dingchang Lin, Feifei Shi, Shuang Wang, Austin D. Sendek, Yi Cui",Lithium Lanthanum Titanate and Lithium Aluminum Germanium Phosphate,"LLTO, LAGP",Ceramic,0.0001,RT,N/A (Cited Work),N/A (Cited Work),Introduction
Enhancing ionic conductivity in composite polymer electrolytes with well-aligned ceramic nanowires,"Wei Liu, Seok Woo Lee, Dingchang Lin, Feifei Shi, Shuang Wang, Austin D. Sendek, Yi Cui",Poly(ethylene oxide) or Polyacrylonitrile with lithium salt,"PEO, PAN",Polymer,1e-07,RT,N/A (Cited Work),N/A (Cited Work),Introduction
Enhancing ionic conductivity in composite polymer electrolytes with well-aligned ceramic nanowires,"Wei Liu, Seok Woo Lee, Dingchang Lin, Feifei Shi, Shuang Wang, Austin D. Sendek, Yi Cui",Polyacrylonitrile with Lithium Perchlorate,PAN-LiClO4,Polymer,3.62e-07,30 °C,"PAN and LiClO4 (2:1 weight ratio) dissolved in DMF (10 wt% PAN concentration), mechanically stirred at 80 °C for 5 h, cast with doctor blade, dried in high-vacuum oven at 80 °C for at least 48 h, then in argon-filled glove box at 80 °C for at least 48 h.",Filler-free polymer electrolyte (PAN-LiClO4).,Ionic conductivity of composite polymer electrolytes section
Enhancing ionic conductivity in composite polymer electrolytes with well-aligned ceramic nanowires,"Wei Liu, Seok Woo Lee, Dingchang Lin, Feifei Shi, Shuang Wang, Austin D. Sendek, Yi Cui",Polyacrylonitrile-based electrolyte with Lithium Lanthanum Zirconate Titanate nanoparticles,PAN-LLTO (nanoparticles),Other,1.02e-06,30 °C,"LLTO nanoparticles prepared by sol-gel method. PAN and LiClO4 (2:1 weight ratio) dissolved in DMF (10 wt% PAN concentration). LLTO nanoparticles (3 wt%) added to solution. Mixture mechanically stirred at 80 °C for 5 h, cast with doctor blade, dried in high-vacuum oven at 80 °C for at least 48 h, then in argon-filled glove box at 80 °C for at least 48 h.",Composite polymer electrolyte with LLTO nanoparticles (3 wt%).,Ionic conductivity of composite polymer electrolytes section
Enhancing ionic conductivity in composite polymer electrolytes with well-aligned ceramic nanowires,"Wei Liu, Seok Woo Lee, Dingchang Lin, Feifei Shi, Shuang Wang, Austin D. Sendek, Yi Cui",Polyacrylonitrile-based electrolyte with randomly dispersed Lithium Lanthanum Zirconate Titanate nanowires,PAN-LLTO (random nanowires),Other,5.4e-06,30 °C,"LLTO nanowires (from LiNO3, La(NO3)3·6H2O, Ti(OC4H9)4, PVP in DMF/acetic acid via electrospinning (15kV, 6000 rpm rotating drum) followed by calcination at 800 °C for 2h in air). PAN and LiClO4 (2:1 weight ratio) dissolved in DMF (10 wt% PAN). LLTO nanowires (3 wt%) added. Mixture mechanically stirred at 80 °C for 5 h, cast with doctor blade, dried in high-vacuum oven at 80 °C for at least 48 h, then in argon-filled glove box at 80 °C for at least 48 h.",Composite polymer electrolyte with randomly dispersed LLTO nanowires (3 wt%).,Ionic conductivity of composite polymer electrolytes section
Enhancing ionic conductivity in composite polymer electrolytes with well-aligned ceramic nanowires,"Wei Liu, Seok Woo Lee, Dingchang Lin, Feifei Shi, Shuang Wang, Austin D. Sendek, Yi Cui",Polyacrylonitrile with Lithium Perchlorate,PAN-LiClO4,Polymer,4.31e-07,30 °C,"PAN and LiClO4 (2:1 weight ratio) dissolved in DMF (10 wt% PAN concentration), mechanically stirred at 80 °C for 5 h, cast with doctor blade, dried in high-vacuum oven at 80 °C for at least 48 h, then in argon-filled glove box at 80 °C for at least 48 h.",Filler-free polymer electrolyte (PAN-LiClO4).,Ionic conductivity of composite polymer electrolytes section
Enhancing ionic conductivity in composite polymer electrolytes with well-aligned ceramic nanowires,"Wei Liu, Seok Woo Lee, Dingchang Lin, Feifei Shi, Shuang Wang, Austin D. Sendek, Yi Cui",Polyacrylonitrile-based electrolyte with randomly dispersed Lithium Lanthanum Zirconate Titanate nanowires,PAN-LLTO (random nanowires),Other,7.82e-06,30 °C,"LLTO nanowires (from LiNO3, La(NO3)3·6H2O, Ti(OC4H9)4, PVP in DMF/acetic acid via electrospinning (15kV, 6000 rpm rotating drum) followed by calcination at 800 °C for 2h in air). PAN and LiClO4 (2:1 weight ratio) dissolved in DMF (10 wt% PAN). LLTO nanowires (3 wt%) added. Mixture mechanically stirred at 80 °C for 5 h, cast with doctor blade, dried in high-vacuum oven at 80 °C for at least 48 h, then in argon-filled glove box at 80 °C for at least 48 h.",Composite polymer electrolyte with randomly dispersed LLTO nanowires (3 wt%).,Ionic conductivity of composite polymer electrolytes section
Enhancing ionic conductivity in composite polymer electrolytes with well-aligned ceramic nanowires,"Wei Liu, Seok Woo Lee, Dingchang Lin, Feifei Shi, Shuang Wang, Austin D. Sendek, Yi Cui",Polyacrylonitrile-based electrolyte with aligned Lithium Lanthanum Zirconate Titanate nanowires (0° orientation),PAN-LLTO (aligned 0°),Other,5.02e-05,30 °C,"Interdigital Pt electrode fabricated by lithography. LLTO nanowires (from LiNO3, La(NO3)3·6H2O, Ti(OC4H9)4, PVP in DMF/acetic acid via electrospinning (15kV, 6000 rpm rotating drum, 0° angle on collector) followed by calcination at 800 °C for 2h in air) prepared on electrode. DMF solution containing PAN-LiClO4 (2:1 weight ratio) coated on nanowires. Films dried in high-vacuum oven at 80 °C for at least 48 h, then in argon-filled glove box at 80 °C for at least 48 h.","Composite polymer electrolyte with well-aligned LLTO nanowires (0° orientation, 3 wt%).",Ionic conductivity of composite polymer electrolytes section
Enhancing ionic conductivity in composite polymer electrolytes with well-aligned ceramic nanowires,"Wei Liu, Seok Woo Lee, Dingchang Lin, Feifei Shi, Shuang Wang, Austin D. Sendek, Yi Cui",Polyacrylonitrile-based electrolyte with aligned Lithium Lanthanum Zirconate Titanate nanowires (90° orientation),PAN-LLTO (aligned 90°),Other,1.78e-07,30 °C,"Interdigital Pt electrode fabricated by lithography. LLTO nanowires (from LiNO3, La(NO3)3·6H2O, Ti(OC4H9)4, PVP in DMF/acetic acid via electrospinning (15kV, 6000 rpm rotating drum, 90° angle on collector) followed by calcination at 800 °C for 2h in air) prepared on electrode. DMF solution containing PAN-LiClO4 (2:1 weight ratio) coated on nanowires. Films dried in high-vacuum oven at 80 °C for at least 48 h, then in argon-filled glove box at 80 °C for at least 48 h.","Composite polymer electrolyte with well-aligned LLTO nanowires (90° orientation, 3 wt%).",Ionic conductivity of composite polymer electrolytes section
Enhancing ionic conductivity in composite polymer electrolytes with well-aligned ceramic nanowires,"Wei Liu, Seok Woo Lee, Dingchang Lin, Feifei Shi, Shuang Wang, Austin D. Sendek, Yi Cui",Polyacrylonitrile-based electrolyte with aligned Lithium Lanthanum Zirconate Titanate nanowires (45° orientation),PAN-LLTO (aligned 45°),Other,2.24e-05,30 °C,"Interdigital Pt electrode fabricated by lithography. LLTO nanowires (from LiNO3, La(NO3)3·6H2O, Ti(OC4H9)4, PVP in DMF/acetic acid via electrospinning (15kV, 6000 rpm rotating drum, 45° angle on collector) followed by calcination at 800 °C for 2h in air) prepared on electrode. DMF solution containing PAN-LiClO4 (2:1 weight ratio) coated on nanowires. Films dried in high-vacuum oven at 80 °C for at least 48 h, then in argon-filled glove box at 80 °C for at least 48 h.","Composite polymer electrolyte with well-aligned LLTO nanowires (45° orientation, 3 wt%).",Ionic conductivity of composite polymer electrolytes section
Enhancing ionic conductivity in composite polymer electrolytes with well-aligned ceramic nanowires,"Wei Liu, Seok Woo Lee, Dingchang Lin, Feifei Shi, Shuang Wang, Austin D. Sendek, Yi Cui",Interface conductivity of Lithium Lanthanum Zirconate Titanate nanowires within Polyacrylonitrile-based electrolyte,LLTO nanowire interface,Other,0.0126,30 °C,"N/A (Calculated value for material prepared as described in methods: LLTO nanowires from LiNO3, La(NO3)3·6H2O, Ti(OC4H9)4, PVP in DMF/acetic acid via electrospinning and calcined at 800 °C for 2h in air; embedded in PAN-LiClO4 matrix).","Calculated surface conductivity for LLTO nanowires (0° alignment, 3 wt%) embedded in PAN-LiClO4 matrix; average diameters of 138 nm.",Li-ion transport mechanism section
Enhancing ionic conductivity in composite polymer electrolytes with well-aligned ceramic nanowires,"Wei Liu, Seok Woo Lee, Dingchang Lin, Feifei Shi, Shuang Wang, Austin D. Sendek, Yi Cui",Polyacrylonitrile with Lithium Perchlorate,PAN-LiClO4,Polymer,2.51e-07,25 °C,"PAN and LiClO4 (2:1 weight ratio) dissolved in DMF (10 wt% PAN concentration), mechanically stirred at 80 °C for 5 h, cast with doctor blade, dried in high-vacuum oven at 80 °C for at least 48 h, then in argon-filled glove box at 80 °C for at least 48 h.",Filler-free polymer electrolyte (PAN-LiClO4).,"Figure 3b, plot digitization"
Enhancing ionic conductivity in composite polymer electrolytes with well-aligned ceramic nanowires,"Wei Liu, Seok Woo Lee, Dingchang Lin, Feifei Shi, Shuang Wang, Austin D. Sendek, Yi Cui",Polyacrylonitrile-based electrolyte with Lithium Lanthanum Zirconate Titanate nanoparticles,PAN-LLTO (nanoparticles),Other,7.94e-07,25 °C,"LLTO nanoparticles prepared by sol-gel method. PAN and LiClO4 (2:1 weight ratio) dissolved in DMF (10 wt% PAN concentration). LLTO nanoparticles (3 wt%) added to solution. Mixture mechanically stirred at 80 °C for 5 h, cast with doctor blade, dried in high-vacuum oven at 80 °C for at least 48 h, then in argon-filled glove box at 80 °C for at least 48 h.",Composite polymer electrolyte with LLTO nanoparticles (3 wt%).,"Figure 3b, plot digitization"
Enhancing ionic conductivity in composite polymer electrolytes with well-aligned ceramic nanowires,"Wei Liu, Seok Woo Lee, Dingchang Lin, Feifei Shi, Shuang Wang, Austin D. Sendek, Yi Cui",Polyacrylonitrile-based electrolyte with randomly dispersed Lithium Lanthanum Zirconate Titanate nanowires,PAN-LLTO (random nanowires),Other,3.98e-06,25 °C,"LLTO nanowires (from LiNO3, La(NO3)3·6H2O, Ti(OC4H9)4, PVP in DMF/acetic acid via electrospinning (15kV, 6000 rpm rotating drum) followed by calcination at 800 °C for 2h in air). PAN and LiClO4 (2:1 weight ratio) dissolved in DMF (10 wt% PAN). LLTO nanowires (3 wt%) added. Mixture mechanically stirred at 80 °C for 5 h, cast with doctor blade, dried in high-vacuum oven at 80 °C for at least 48 h, then in argon-filled glove box at 80 °C for at least 48 h.",Composite polymer electrolyte with randomly dispersed LLTO nanowires (3 wt%).,"Figure 3b, plot digitization"
Enhancing ionic conductivity in composite polymer electrolytes with well-aligned ceramic nanowires,"Wei Liu, Seok Woo Lee, Dingchang Lin, Feifei Shi, Shuang Wang, Austin D. Sendek, Yi Cui",Polyacrylonitrile-based electrolyte with aligned Lithium Lanthanum Zirconate Titanate nanowires (0° orientation),PAN-LLTO (aligned 0°),Other,5.01e-05,25 °C,"Interdigital Pt electrode fabricated by lithography. LLTO nanowires (from LiNO3, La(NO3)3·6H2O, Ti(OC4H9)4, PVP in DMF/acetic acid via electrospinning (15kV, 6000 rpm rotating drum, 0° angle on collector) followed by calcination at 800 °C for 2h in air) prepared on electrode. DMF solution containing PAN-LiClO4 (2:1 weight ratio) coated on nanowires. Films dried in high-vacuum oven at 80 °C for at least 48 h, then in argon-filled glove box at 80 °C for at least 48 h.","Composite polymer electrolyte with well-aligned LLTO nanowires (0° orientation, 3 wt%).","Figure 3b, plot digitization"
Enhancing ionic conductivity in composite polymer electrolytes with well-aligned ceramic nanowires,"Wei Liu, Seok Woo Lee, Dingchang Lin, Feifei Shi, Shuang Wang, Austin D. Sendek, Yi Cui",Polyacrylonitrile-based electrolyte with aligned Lithium Lanthanum Zirconate Titanate nanowires (45° orientation),PAN-LLTO (aligned 45°),Other,1.78e-05,25 °C,"Interdigital Pt electrode fabricated by lithography. LLTO nanowires (from LiNO3, La(NO3)3·6H2O, Ti(OC4H9)4, PVP in DMF/acetic acid via electrospinning (15kV, 6000 rpm rotating drum, 45° angle on collector) followed by calcination at 800 °C for 2h in air) prepared on electrode. DMF solution containing PAN-LiClO4 (2:1 weight ratio) coated on nanowires. Films dried in high-vacuum oven at 80 °C for at least 48 h, then in argon-filled glove box at 80 °C for at least 48 h.","Composite polymer electrolyte with well-aligned LLTO nanowires (45° orientation, 3 wt%).","Figure 3b, plot digitization"
Enhancing ionic conductivity in composite polymer electrolytes with well-aligned ceramic nanowires,"Wei Liu, Seok Woo Lee, Dingchang Lin, Feifei Shi, Shuang Wang, Austin D. Sendek, Yi Cui",Polyacrylonitrile-based electrolyte with aligned Lithium Lanthanum Zirconate Titanate nanowires (90° orientation),PAN-LLTO (aligned 90°),Other,1.41e-07,25 °C,"Interdigital Pt electrode fabricated by lithography. LLTO nanowires (from LiNO3, La(NO3)3·6H2O, Ti(OC4H9)4, PVP in DMF/acetic acid via electrospinning (15kV, 6000 rpm rotating drum, 90° angle on collector) followed by calcination at 800 °C for 2h in air) prepared on electrode. DMF solution containing PAN-LiClO4 (2:1 weight ratio) coated on nanowires. Films dried in high-vacuum oven at 80 °C for at least 48 h, then in argon-filled glove box at 80 °C for at least 48 h.","Composite polymer electrolyte with well-aligned LLTO nanowires (90° orientation, 3 wt%).","Figure 3b, plot digitization"
Enhancing ionic conductivity in composite polymer electrolytes with well-aligned ceramic nanowires,"Wei Liu, Seok Woo Lee, Dingchang Lin, Feifei Shi, Shuang Wang, Austin D. Sendek, Yi Cui",Experimental conductivity of a nanowire/polymer composite,,Polymer,6.31e-05,α ≈ 4° (Temperature not specified),Not specified,Experimental measurement on a composite of polymer electrolyte and nanowires.,Figure: _page_4_Figure_1.jpeg
Enhancing ionic conductivity in composite polymer electrolytes with well-aligned ceramic nanowires,"Wei Liu, Seok Woo Lee, Dingchang Lin, Feifei Shi, Shuang Wang, Austin D. Sendek, Yi Cui",Experimental conductivity of a nanowire/polymer composite,,Polymer,1.99e-05,α ≈ 45° (Temperature not specified),Not specified,Experimental measurement on a composite of polymer electrolyte and nanowires.,Figure: _page_4_Figure_1.jpeg
Enhancing ionic conductivity in composite polymer electrolytes with well-aligned ceramic nanowires,"Wei Liu, Seok Woo Lee, Dingchang Lin, Feifei Shi, Shuang Wang, Austin D. Sendek, Yi Cui",Experimental conductivity of a nanowire/polymer composite,,Polymer,1.58e-07,α ≈ 90° (Temperature not specified),Not specified,Experimental measurement on a composite of polymer electrolyte and nanowires.,Figure: _page_4_Figure_1.jpeg
Enhancing ionic conductivity in composite polymer electrolytes with well-aligned ceramic nanowires,"Wei Liu, Seok Woo Lee, Dingchang Lin, Feifei Shi, Shuang Wang, Austin D. Sendek, Yi Cui",Simulated conductivity of a nanowire/polymer composite,,Other,5.01e-05,α ≈ 30° (Temperature not specified),Not applicable,Simulated data from a model of a composite of polymer electrolyte and nanowires.,Figure: _page_4_Figure_1.jpeg
Enhancing ionic conductivity in composite polymer electrolytes with well-aligned ceramic nanowires,"Wei Liu, Seok Woo Lee, Dingchang Lin, Feifei Shi, Shuang Wang, Austin D. Sendek, Yi Cui",Simulated conductivity of a nanowire/polymer composite,,Other,2.51e-05,α ≈ 45° (Temperature not specified),Not applicable,Simulated data from a model of a composite of polymer electrolyte and nanowires.,Figure: _page_4_Figure_1.jpeg
Enhancing ionic conductivity in composite polymer electrolytes with well-aligned ceramic nanowires,"Wei Liu, Seok Woo Lee, Dingchang Lin, Feifei Shi, Shuang Wang, Austin D. Sendek, Yi Cui",Simulated conductivity of a nanowire/polymer composite,,Other,1.58e-05,α ≈ 58° (Temperature not specified),Not applicable,Simulated data from a model of a composite of polymer electrolyte and nanowires.,Figure: _page_4_Figure_1.jpeg
Enhancing ionic conductivity in composite polymer electrolytes with well-aligned ceramic nanowires,"Wei Liu, Seok Woo Lee, Dingchang Lin, Feifei Shi, Shuang Wang, Austin D. Sendek, Yi Cui",Simulated conductivity of a nanowire/polymer composite,,Other,3.16e-07,α ≈ 90° (Temperature not specified),Not applicable,Simulated data from a model of a composite of polymer electrolyte and nanowires.,Figure: _page_4_Figure_1.jpeg
