Repository: bhattadeb34/FACT_Data_Extraction_Scientific_Papers

File: master_conductivity_data.csv (part 36 of 52)
paper_title,paper_authors,full_name,acronym,material_class,ionic_conductivity_S_per_cm,temperature,processing_method,material_description,source_location
Low Resistance–Integrated All-Solid-State Battery Achieved by Li7La3Zr2O12 Nanowire Upgrading Polyethylene Oxide (PEO) Composite Electrolyte and PEO Cathode Binder,"Zipei Wan, Danni Lei, Wei Yang, Cheng Liu, Kai Shi, Xiaoge Hao, Lu Shen, Wei Lv, Baohua Li, Quan-Hong Yang, Feiyu Kang, Yan-Bing He",Polyethylene oxide-based electrolyte,PEO-based electrolyte,Other,1.0,60 °C,N/A (Cited Work),N/A (Cited Work),"Introduction, paragraph 3 (citing Ref. [8])"
Low Resistance–Integrated All-Solid-State Battery Achieved by Li7La3Zr2O12 Nanowire Upgrading Polyethylene Oxide (PEO) Composite Electrolyte and PEO Cathode Binder,"Zipei Wan, Danni Lei, Wei Yang, Cheng Liu, Kai Shi, Xiaoge Hao, Lu Shen, Wei Lv, Baohua Li, Quan-Hong Yang, Feiyu Kang, Yan-Bing He",Polyethylene oxide with lithium bis(trifluoromethylsulphonyl)imide embedded with 10 wt% Li7La3Zr2O12 nanowires,PLLN,Other,2.39,25 °C,"PLLN composite electrolyte prepared by mixing LLZO nanowires, PEO (Mw = 600 000, Sigma), and LITFSI (Sigma) into acetonitrile with an EO/Li ratio of 16. Solution stirred for 12 h, poured into polytetrafluoroethylene molds and dried at 60 °C for 10 h under vacuum. LLZO nanowires prepared by electrospinning LiNO3, La(NO3)3·6H2O, and ZrO(NO3)2·6H2O (8.4:3:2 stoichiometric ratio) in DMF containing 10 wt% PVP; electrospinning voltage 20 kV, distance 15 cm; precursor preoxidized at 280 °C for 2 h in air and calcined at 700 °C for 2 h in air (1.0 °C min-1 heating rate).",Composite electrolyte with 10 wt% LLZO nanowires uniformly dispersed in PL polymer electrolyte. Unique 3D continuous network structure promoting ion transportation. Lower Tg (-54.37 °C) than PL and PLLM. High rigidity and good dispersity of LLZO nanowires.,"Results and Discussion, paragraph 5, main text (referring to Figure 3e)"
Low Resistance–Integrated All-Solid-State Battery Achieved by Li7La3Zr2O12 Nanowire Upgrading Polyethylene Oxide (PEO) Composite Electrolyte and PEO Cathode Binder,"Zipei Wan, Danni Lei, Wei Yang, Cheng Liu, Kai Shi, Xiaoge Hao, Lu Shen, Wei Lv, Baohua Li, Quan-Hong Yang, Feiyu Kang, Yan-Bing He",Polyethylene oxide with lithium bis(trifluoromethylsulphonyl)imide embedded with 10 wt% Li7La3Zr2O12 nanowires,PLLN,Other,1.53,60 °C,"PLLN composite electrolyte prepared by mixing LLZO nanowires, PEO (Mw = 600 000, Sigma), and LITFSI (Sigma) into acetonitrile with an EO/Li ratio of 16. Solution stirred for 12 h, poured into polytetrafluoroethylene molds and dried at 60 °C for 10 h under vacuum. LLZO nanowires prepared by electrospinning LiNO3, La(NO3)3·6H2O, and ZrO(NO3)2·6H2O (8.4:3:2 stoichiometric ratio) in DMF containing 10 wt% PVP; electrospinning voltage 20 kV, distance 15 cm; precursor preoxidized at 280 °C for 2 h in air and calcined at 700 °C for 2 h in air (1.0 °C min-1 heating rate).",Composite electrolyte with 10 wt% LLZO nanowires uniformly dispersed in PL polymer electrolyte. Unique 3D continuous network structure promoting ion transportation. Lower Tg (-54.37 °C) than PL and PLLM. High rigidity and good dispersity of LLZO nanowires.,"Results and Discussion, paragraph 5, main text (referring to Figure 3e)"
Low Resistance–Integrated All-Solid-State Battery Achieved by Li7La3Zr2O12 Nanowire Upgrading Polyethylene Oxide (PEO) Composite Electrolyte and PEO Cathode Binder,"Zipei Wan, Danni Lei, Wei Yang, Cheng Liu, Kai Shi, Xiaoge Hao, Lu Shen, Wei Lv, Baohua Li, Quan-Hong Yang, Feiyu Kang, Yan-Bing He",Polyethylene oxide with lithium bis(trifluoromethylsulphonyl)imide embedded with 10 wt% Li7La3Zr2O12 microparticles,PLLM,Other,7.34,25 °C,"PLLM electrolyte membranes prepared by mixing LLZO microparticles (Hefei Department of crystal material Technology Co. Ltd.), PEO (Mw = 600 000, Sigma), and LITFSI (Sigma) into acetonitrile with an EO/Li ratio of 16. Solution stirred for 12 h, poured into polytetrafluoroethylene molds and dried at 60 °C for 10 h under vacuum.",Composite electrolyte with 10 wt% LLZO microparticles partly aggregated. Tg (-50.68 °C). Reduced mechanical strength compared to PLLN due to aggregation of LLZO microparticles.,"Results and Discussion, paragraph 5, main text (referring to Figure 3e)"
Low Resistance–Integrated All-Solid-State Battery Achieved by Li7La3Zr2O12 Nanowire Upgrading Polyethylene Oxide (PEO) Composite Electrolyte and PEO Cathode Binder,"Zipei Wan, Danni Lei, Wei Yang, Cheng Liu, Kai Shi, Xiaoge Hao, Lu Shen, Wei Lv, Baohua Li, Quan-Hong Yang, Feiyu Kang, Yan-Bing He",Polyethylene oxide with lithium bis(trifluoromethylsulphonyl)imide embedded with 10 wt% Li7La3Zr2O12 microparticles,PLLM,Other,1.04,60 °C,"PLLM electrolyte membranes prepared by mixing LLZO microparticles (Hefei Department of crystal material Technology Co. Ltd.), PEO (Mw = 600 000, Sigma), and LITFSI (Sigma) into acetonitrile with an EO/Li ratio of 16. Solution stirred for 12 h, poured into polytetrafluoroethylene molds and dried at 60 °C for 10 h under vacuum.",Composite electrolyte with 10 wt% LLZO microparticles partly aggregated. Tg (-50.68 °C). Reduced mechanical strength compared to PLLN due to aggregation of LLZO microparticles.,"Results and Discussion, paragraph 5, main text (referring to Figure 3e)"
Low Resistance–Integrated All-Solid-State Battery Achieved by Li7La3Zr2O12 Nanowire Upgrading Polyethylene Oxide (PEO) Composite Electrolyte and PEO Cathode Binder,"Zipei Wan, Danni Lei, Wei Yang, Cheng Liu, Kai Shi, Xiaoge Hao, Lu Shen, Wei Lv, Baohua Li, Quan-Hong Yang, Feiyu Kang, Yan-Bing He",Polyethylene oxide with lithium bis(trifluoromethylsulphonyl)imide,PL,Polymer,3.57,25 °C,"PL electrolyte membranes prepared by mixing PEO (Mw = 600 000, Sigma), and LITFSI (Sigma) into acetonitrile with an EO/Li ratio of 16. Solution stirred for 12 h, poured into polytetrafluoroethylene molds and dried at 60 °C for 10 h under vacuum.",PEO-LITFSI electrolyte. Tg (-44.30 °C).,"Results and Discussion, paragraph 5, main text (referring to Figure 3e)"
Low Resistance–Integrated All-Solid-State Battery Achieved by Li7La3Zr2O12 Nanowire Upgrading Polyethylene Oxide (PEO) Composite Electrolyte and PEO Cathode Binder,"Zipei Wan, Danni Lei, Wei Yang, Cheng Liu, Kai Shi, Xiaoge Hao, Lu Shen, Wei Lv, Baohua Li, Quan-Hong Yang, Feiyu Kang, Yan-Bing He",Polyethylene oxide with lithium bis(trifluoromethylsulphonyl)imide,PL,Polymer,7.2,60 °C,"PL electrolyte membranes prepared by mixing PEO (Mw = 600 000, Sigma), and LITFSI (Sigma) into acetonitrile with an EO/Li ratio of 16. Solution stirred for 12 h, poured into polytetrafluoroethylene molds and dried at 60 °C for 10 h under vacuum.",PEO-LITFSI electrolyte. Tg (-44.30 °C).,"Results and Discussion, paragraph 5, main text (referring to Figure 3e)"
Low Resistance–Integrated All-Solid-State Battery Achieved by Li7La3Zr2O12 Nanowire Upgrading Polyethylene Oxide (PEO) Composite Electrolyte and PEO Cathode Binder,"Zipei Wan, Danni Lei, Wei Yang, Cheng Liu, Kai Shi, Xiaoge Hao, Lu Shen, Wei Lv, Baohua Li, Quan-Hong Yang, Feiyu Kang, Yan-Bing He",Polyethylene oxide/Lithium bis(trifluoromethylsulphonyl)imide with LLZTO particles,PEO/LITFSI + LLZTO particles,Other,2.1,30 °C,N/A (Cited Work),N/A (Cited Work),"Table 1, Row 1 (citing Ref. [11])"
Low Resistance–Integrated All-Solid-State Battery Achieved by Li7La3Zr2O12 Nanowire Upgrading Polyethylene Oxide (PEO) Composite Electrolyte and PEO Cathode Binder,"Zipei Wan, Danni Lei, Wei Yang, Cheng Liu, Kai Shi, Xiaoge Hao, Lu Shen, Wei Lv, Baohua Li, Quan-Hong Yang, Feiyu Kang, Yan-Bing He",Polyethylene oxide/Lithium perchlorate with LATP particles,PEO/LiClO4 + LATP particles,Other,7.985,25 °C,N/A (Cited Work),N/A (Cited Work),"Table 1, Row 2 (citing Ref. [12])"
Low Resistance–Integrated All-Solid-State Battery Achieved by Li7La3Zr2O12 Nanowire Upgrading Polyethylene Oxide (PEO) Composite Electrolyte and PEO Cathode Binder,"Zipei Wan, Danni Lei, Wei Yang, Cheng Liu, Kai Shi, Xiaoge Hao, Lu Shen, Wei Lv, Baohua Li, Quan-Hong Yang, Feiyu Kang, Yan-Bing He",Polyethylene oxide/Lithium bis(trifluoromethylsulphonyl)imide with LAGP,PEO/LITFSI + LAGP,Other,6.76,60 °C,N/A (Cited Work),N/A (Cited Work),"Table 1, Row 3 (citing Ref. [40])"
Low Resistance–Integrated All-Solid-State Battery Achieved by Li7La3Zr2O12 Nanowire Upgrading Polyethylene Oxide (PEO) Composite Electrolyte and PEO Cathode Binder,"Zipei Wan, Danni Lei, Wei Yang, Cheng Liu, Kai Shi, Xiaoge Hao, Lu Shen, Wei Lv, Baohua Li, Quan-Hong Yang, Feiyu Kang, Yan-Bing He",Polyethylene oxide/Lithium bis(trifluoromethylsulphonyl)imide with 10 wt% LLZTO particles,PEO/LITFSI + 10 wt% LLZTO particles,Other,1.17,30 °C,N/A (Cited Work),N/A (Cited Work),"Table 1, Row 4 (citing Ref. [14])"
Low Resistance–Integrated All-Solid-State Battery Achieved by Li7La3Zr2O12 Nanowire Upgrading Polyethylene Oxide (PEO) Composite Electrolyte and PEO Cathode Binder,"Zipei Wan, Danni Lei, Wei Yang, Cheng Liu, Kai Shi, Xiaoge Hao, Lu Shen, Wei Lv, Baohua Li, Quan-Hong Yang, Feiyu Kang, Yan-Bing He",Polyethylene oxide/Lithium bis(trifluoromethylsulphonyl)imide with LATP/PAN nanofiber,PEO/LITFSI + LATP/PAN nanofiber,Other,6.5,60 °C,N/A (Cited Work),N/A (Cited Work),"Table 1, Row 5 (citing Ref. [41])"
Low Resistance–Integrated All-Solid-State Battery Achieved by Li7La3Zr2O12 Nanowire Upgrading Polyethylene Oxide (PEO) Composite Electrolyte and PEO Cathode Binder,"Zipei Wan, Danni Lei, Wei Yang, Cheng Liu, Kai Shi, Xiaoge Hao, Lu Shen, Wei Lv, Baohua Li, Quan-Hong Yang, Feiyu Kang, Yan-Bing He",Polyacrylonitrile/Lithium perchlorate with LLTO nanowires,PAN/LiClO4 + LLTO nanowires,Other,2.4,25 °C,N/A (Cited Work),N/A (Cited Work),"Table 1, Row 6 (citing Ref. [17])"
Low Resistance–Integrated All-Solid-State Battery Achieved by Li7La3Zr2O12 Nanowire Upgrading Polyethylene Oxide (PEO) Composite Electrolyte and PEO Cathode Binder,"Zipei Wan, Danni Lei, Wei Yang, Cheng Liu, Kai Shi, Xiaoge Hao, Lu Shen, Wei Lv, Baohua Li, Quan-Hong Yang, Feiyu Kang, Yan-Bing He",Polyethylene oxide/Lithium bis(trifluoromethylsulphonyl)imide with 3D network Li6.4La3Zr2Al0.2O12,PEO/LITFSI + 3D network LLZAO,Other,2.5,25 °C,N/A (Cited Work),N/A (Cited Work),"Table 1, Row 7 (citing Ref. [16])"
Low Resistance–Integrated All-Solid-State Battery Achieved by Li7La3Zr2O12 Nanowire Upgrading Polyethylene Oxide (PEO) Composite Electrolyte and PEO Cathode Binder,"Zipei Wan, Danni Lei, Wei Yang, Cheng Liu, Kai Shi, Xiaoge Hao, Lu Shen, Wei Lv, Baohua Li, Quan-Hong Yang, Feiyu Kang, Yan-Bing He",Polyethylene oxide/Lithium bis(trifluoromethylsulphonyl)imide with LLTO nanowires,PEO/LITFSI + LLTO nanowires,Other,2.4,25 °C,N/A (Cited Work),N/A (Cited Work),"Table 1, Row 8 (citing Ref. [42])"
Low Resistance–Integrated All-Solid-State Battery Achieved by Li7La3Zr2O12 Nanowire Upgrading Polyethylene Oxide (PEO) Composite Electrolyte and PEO Cathode Binder,"Zipei Wan, Danni Lei, Wei Yang, Cheng Liu, Kai Shi, Xiaoge Hao, Lu Shen, Wei Lv, Baohua Li, Quan-Hong Yang, Feiyu Kang, Yan-Bing He",Polyethylene oxide/Lithium bis(trifluoromethylsulphonyl)imide with Li7La3Zr2O12 nanowires,PEO/LITFSI + LLZO nanowires,Other,2.39,25 °C,"PLLN composite electrolyte prepared by mixing LLZO nanowires, PEO (Mw = 600 000, Sigma), and LITFSI (Sigma) into acetonitrile with an EO/Li ratio of 16. Solution stirred for 12 h, poured into polytetrafluoroethylene molds and dried at 60 °C for 10 h under vacuum. LLZO nanowires prepared by electrospinning LiNO3, La(NO3)3·6H2O, and ZrO(NO3)2·6H2O (8.4:3:2 stoichiometric ratio) in DMF containing 10 wt% PVP; electrospinning voltage 20 kV, distance 15 cm; precursor preoxidized at 280 °C for 2 h in air and calcined at 700 °C for 2 h in air (1.0 °C min-1 heating rate).",Composite electrolyte with 10 wt% LLZO nanowires uniformly dispersed in PL polymer electrolyte. Unique 3D continuous network structure promoting ion transportation. Lower Tg (-54.37 °C) than PL and PLLM. High rigidity and good dispersity of LLZO nanowires.,"Table 1, Row 9 (This work)"
Low Resistance–Integrated All-Solid-State Battery Achieved by Li7La3Zr2O12 Nanowire Upgrading Polyethylene Oxide (PEO) Composite Electrolyte and PEO Cathode Binder,"Zipei Wan, Danni Lei, Wei Yang, Cheng Liu, Kai Shi, Xiaoge Hao, Lu Shen, Wei Lv, Baohua Li, Quan-Hong Yang, Feiyu Kang, Yan-Bing He",Polyethylene oxide/Lithium bis(trifluoromethylsulphonyl)imide with Li7La3Zr2O12 nanowires,PEO/LITFSI + LLZO nanowires,Other,1.53,60 °C,"PLLN composite electrolyte prepared by mixing LLZO nanowires, PEO (Mw = 600 000, Sigma), and LITFSI (Sigma) into acetonitrile with an EO/Li ratio of 16. Solution stirred for 12 h, poured into polytetrafluoroethylene molds and dried at 60 °C for 10 h under vacuum. LLZO nanowires prepared by electrospinning LiNO3, La(NO3)3·6H2O, and ZrO(NO3)2·6H2O (8.4:3:2 stoichiometric ratio) in DMF containing 10 wt% PVP; electrospinning voltage 20 kV, distance 15 cm; precursor preoxidized at 280 °C for 2 h in air and calcined at 700 °C for 2 h in air (1.0 °C min-1 heating rate).",Composite electrolyte with 10 wt% LLZO nanowires uniformly dispersed in PL polymer electrolyte. Unique 3D continuous network structure promoting ion transportation. Lower Tg (-54.37 °C) than PL and PLLM. High rigidity and good dispersity of LLZO nanowires.,"Table 1, Row 9 (This work)"
Hierarchical Composite-Solid-Electrolyte with High Electrochemical Stability and Interfacial Regulation for Boosting Ultra-Stable Lithium Batteries,"Jianqi Sun, Caohua He, Xiangming Yao, Anqi Song, Yaogang Li, Qinghong Zhang, Chengyi Hou, Qiuwei Shi, Hongzhi Wang",Hierarchical Composite Solid Electrolyte,HCSE,Other,2.73,25 °C,Prepared via a facile process.,"Hierarchical composite solid electrolyte combined with a ""polymer-in-separator"" matrix (commercial polyvinylidene fluoride-based separator) and a ""garnet-at-interface"" layer (compact Li6.4La3Zr1.4Ta0.6O12).",Abstract
Hierarchical Composite-Solid-Electrolyte with High Electrochemical Stability and Interfacial Regulation for Boosting Ultra-Stable Lithium Batteries,"Jianqi Sun, Caohua He, Xiangming Yao, Anqi Song, Yaogang Li, Qinghong Zhang, Chengyi Hou, Qiuwei Shi, Hongzhi Wang",Solid Polymer Electrolytes,SPEs,Polymer,10.0,ambient temperature,"N/A (general statement, no specific processing described).",General description of solid polymer electrolytes.,Introduction
Hierarchical Composite-Solid-Electrolyte with High Electrochemical Stability and Interfacial Regulation for Boosting Ultra-Stable Lithium Batteries,"Jianqi Sun, Caohua He, Xiangming Yao, Anqi Song, Yaogang Li, Qinghong Zhang, Chengyi Hou, Qiuwei Shi, Hongzhi Wang",Hierarchical Composite Solid Electrolyte,HCSE,Other,2.73,25 °C,Designed by the authors.,"Hierarchical composite solid electrolyte with interface-regulated garnet (Li6.4La3Zr1.4Ta0.6O12) layer and ""polymer-in-separator"" composite polymer electrolyte (CPE) matrix.",Introduction
Hierarchical Composite-Solid-Electrolyte with High Electrochemical Stability and Interfacial Regulation for Boosting Ultra-Stable Lithium Batteries,"Jianqi Sun, Caohua He, Xiangming Yao, Anqi Song, Yaogang Li, Qinghong Zhang, Chengyi Hou, Qiuwei Shi, Hongzhi Wang",Hierarchical Composite Solid Electrolyte,HCSE,Other,2.73,25 °C,LLZT nanoparticles fabricated by conventional sol-gel method with ball milling and post calcination. HCSE obtained by filtration of garnet dispersion and the complete penetration of PEO/succinonitrile (SN)/ LiTFSI electrolyte (abbreviated as PSL) into the PVDF-based separator.,"Composite solid electrolyte membrane with hierarchical structure, optimized Li6.4La3Zr1.4Ta0.6O12 (LLZT) content. Thickness ≈ 51 µm, composed of a dense LLZT layer and separator-based CPE matrix (PEO/succinonitrile (SN)/ LiTFSI electrolyte infiltrated into PVDF-based separator).",Results and Discussion
Hierarchical Composite-Solid-Electrolyte with High Electrochemical Stability and Interfacial Regulation for Boosting Ultra-Stable Lithium Batteries,"Jianqi Sun, Caohua He, Xiangming Yao, Anqi Song, Yaogang Li, Qinghong Zhang, Chengyi Hou, Qiuwei Shi, Hongzhi Wang",Hierarchical Composite Solid Electrolyte,HCSE,Other,3.16,25 °C,LLZT nanoparticles fabricated by conventional sol-gel method with ball milling and post calcination; PEO/succinonitrile (SN)/ LiTFSI electrolyte (PSL) completely penetrated into PVDF-based separator after filtration of garnet dispersion.,Composite solid electrolyte membrane with hierarchical structure (PEO/succinonitrile (SN)/ LiTFSI electrolyte infiltrated into PVDF-based separator with a dense Li6.4La3Zr1.4Ta0.6O12 layer).,"Figure 2f, plot digitization"
Hierarchical Composite-Solid-Electrolyte with High Electrochemical Stability and Interfacial Regulation for Boosting Ultra-Stable Lithium Batteries,"Jianqi Sun, Caohua He, Xiangming Yao, Anqi Song, Yaogang Li, Qinghong Zhang, Chengyi Hou, Qiuwei Shi, Hongzhi Wang",PEO/succinonitrile (SN)/ LiTFSI electrolyte in PVDF-based separator,PSL-in-PVDF separator electrolyte,Other,3.16,25 °C,Complete penetration of PEO/succinonitrile (SN)/ LiTFSI electrolyte (abbreviated as PSL) into the PVDF-based separator.,PEO/succinonitrile (SN)/ LiTFSI electrolyte (PSL) completely penetrated into PVDF-based separator.,"Figure 2f, plot digitization"
Hierarchical Composite-Solid-Electrolyte with High Electrochemical Stability and Interfacial Regulation for Boosting Ultra-Stable Lithium Batteries,"Jianqi Sun, Caohua He, Xiangming Yao, Anqi Song, Yaogang Li, Qinghong Zhang, Chengyi Hou, Qiuwei Shi, Hongzhi Wang",Hierarchical Composite Solid Electrolyte,HCSE,Other,2.73,25 °C,Constructed.,Hierarchical composite solid electrolyte combined with hybrid polymer electrolyte matrix and dense garnet layer.,Conclusion
High Energy Density Solid State Lithium Metal Batteries Enabled by Sub-5 micro m Solid Polymer Electrolytes,"Fei He, Wenjing Tang, Xinyue Zhang, Lijun Deng, Jiayan Luo",Ultrathin Framework/Polyethylene Oxide/Polyacrylonitrile/Lithium Bis-trifluoromethanesulfonimide Solid-State Electrolyte,UFF/PEO/PAN/LiTFSI SSE,Other,6.8e-05,25 °C,"The UFF was obtained by electrospinning and subsequent thermal treatment. The UFF was then fused with PEO by doctor-blading a PEO-LiTFSI solution onto a polyethylene terephthalate sheet, followed by placing the UFF onto the liquid film allowing permeation. An additional PAN electrolyte layer was then cast on the UFF/PEO/LiTFSI electrolyte.","Ultrathin (4.2 µm total) and light-weight (1.29 g cm⁻³) bilayer composite solid-state electrolyte, composed of a 3D ultrathin framework (UFF) embedded with polyethylene oxide (PEO) and polyacrylonitrile (PAN) layers, and lithium bis-trifluoromethanesulfonimide (LiTFSI) salt. The PEO layer is 3.2 µm thick, and the PAN layer is 1 µm thick, filling the UFF scaffold. The UFF is a porous ceramic film with a density of 0.034 g cm⁻³, porosity of 0.986, large specific surface area of 137 m² g⁻¹, and average fiber width of 831 nm. It exhibits high-temperature stability over 800 °C and is water-free after 800 °C heat treatment.","Main text, page 3, referring to Figure 2c,d"
High Energy Density Solid State Lithium Metal Batteries Enabled by Sub-5 micro m Solid Polymer Electrolytes,"Fei He, Wenjing Tang, Xinyue Zhang, Lijun Deng, Jiayan Luo",Ultrathin Framework/Polyethylene Oxide/Lithium Bis-trifluoromethanesulfonimide,UFF/PEO/LiTFSI,Other,0.00021,25 °C,"The UFF was obtained by electrospinning and subsequent thermal treatment. The UFF was then fused with PEO by doctor-blading a PEO-LiTFSI solution onto a polyethylene terephthalate sheet, followed by placing the UFF onto the liquid film allowing permeation.","UFF/PEO/LiTFSI composite, described as the anode-side layer of the full bilayer SSE. The UFF is a porous ceramic film with a density of 0.034 g cm⁻³, porosity of 0.986, large specific surface area of 137 m² g⁻¹, and average fiber width of 831 nm. It exhibits high-temperature stability over 800 °C and is water-free after 800 °C heat treatment.","Main text, page 3, referencing Figure S13"
High Energy Density Solid State Lithium Metal Batteries Enabled by Sub-5 micro m Solid Polymer Electrolytes,"Fei He, Wenjing Tang, Xinyue Zhang, Lijun Deng, Jiayan Luo",Polyethylene Oxide/Lithium Bis-trifluoromethanesulfonimide,PEO/LiTFSI,Polymer,3.16e-06,Value is a qualitative estimate: 25 °C,Not explicitly detailed for this specific baseline material; implied standard preparation of PEO/LiTFSI electrolyte by the authors.,"Baseline polyethylene oxide based electrolyte with lithium bis-trifluoromethanesulfonimide, used for comparison.","Figure 2d, plot digitization"
High Energy Density Solid State Lithium Metal Batteries Enabled by Sub-5 micro m Solid Polymer Electrolytes,"Fei He, Wenjing Tang, Xinyue Zhang, Lijun Deng, Jiayan Luo",Polyethylene Oxide/Polyacrylonitrile/Lithium Bis-trifluoromethanesulfonimide,PEO/PAN/LiTFSI,Polymer,1e-05,Value is a qualitative estimate: 25 °C,Not explicitly detailed for this specific baseline material; implied standard preparation of PEO/PAN/LiTFSI electrolyte by the authors.,"Bilayer polyethylene oxide and polyacrylonitrile based electrolyte with lithium bis-trifluoromethanesulfonimide, used as a baseline for comparison.","Figure 2d, plot digitization"
Morphosynthesis of 3D Macroporous Garnet Frameworks and Perfusion of Polymer-Stabilized Lithium Salts for Flexible Solid-State Hybrid Electrolytes,"Ruguang Li, Songtao Guo, Le Yu, Libin Wang, Dabei Wu, Yaqian Li, Xianluo Hu",Lithium Lanthanum Zirconate Oxide / Poly(ethylene oxide) - Lithium bis(trifluoromethane)sulfonimide,LLZO/PEO-LiTFSI,Other,0.89,RT,"A simple and cost-effective morphogenetic route developed for fabricating hierarchically nanostructured 3D garnet-type Li7La3Zr2O12 monoliths by using degreasing cotton as a template, followed by perfusion of a PEO-stabilized lithium salt.","Flexible solid-state composite electrolyte, hierarchically nanostructured 3D garnet-type Li7La3Zr2O12 monoliths by using degreasing cotton as a template, offers interconnected and continuous Li+-transport pathways.",Abstract
Morphosynthesis of 3D Macroporous Garnet Frameworks and Perfusion of Polymer-Stabilized Lithium Salts for Flexible Solid-State Hybrid Electrolytes,"Ruguang Li, Songtao Guo, Le Yu, Libin Wang, Dabei Wu, Yaqian Li, Xianluo Hu",Solid-state polymer electrolytes,SSPEs,Polymer,10.0,RT,N/A (Cited Work),N/A (Cited Work),"Introduction, paragraph 2, cited reference [16]"
Morphosynthesis of 3D Macroporous Garnet Frameworks and Perfusion of Polymer-Stabilized Lithium Salts for Flexible Solid-State Hybrid Electrolytes,"Ruguang Li, Songtao Guo, Le Yu, Libin Wang, Dabei Wu, Yaqian Li, Xianluo Hu",Hybrid solid-state electrolyte based on 3D garnet-type Lithium Lanthanum Zirconate Oxide nanofiber networks,LLZO-based hybrid electrolyte,Other,2.5,RT,N/A (Cited Work),N/A (Cited Work),"Introduction, paragraph 3, cited reference [28]"
Morphosynthesis of 3D Macroporous Garnet Frameworks and Perfusion of Polymer-Stabilized Lithium Salts for Flexible Solid-State Hybrid Electrolytes,"Ruguang Li, Songtao Guo, Le Yu, Libin Wang, Dabei Wu, Yaqian Li, Xianluo Hu",Poly(ethylene oxide) - Lithium bis(trifluoromethane)sulfonimide,PEO-LiTFSI,Polymer,0.78,RT,Bis(trifluoromethane) sulfonimide lithium (LiTFSI) and PEO (Mw ≈ 600000) dissolved in acetonitrile at 60 °C for 4 h. EO:Li weight ratio fixed at 2:1. Dried in vacuum at 60 °C for 24 h and stored in argon-filled glovebox (inferred from hybrid electrolyte processing details).,"Solid-state polymer electrolyte, good thermal stability below 300 °C, used as a reference system.","Results and Discussion, paragraph 4"
Morphosynthesis of 3D Macroporous Garnet Frameworks and Perfusion of Polymer-Stabilized Lithium Salts for Flexible Solid-State Hybrid Electrolytes,"Ruguang Li, Songtao Guo, Le Yu, Libin Wang, Dabei Wu, Yaqian Li, Xianluo Hu",Lithium Lanthanum Zirconate Oxide / Poly(ethylene oxide) - Lithium bis(trifluoromethane)sulfonimide,LLZO/PEO-LiTFSI,Other,0.89,RT,"3D LLZO Frameworks: Precursor solution (LiNO3 (10 wt% excess), La(NO3)3·6H2O, Zr(NO3)4·5H2O, Al(NO3)3·9H2O in DMF/acetic acid (v:v=8:2)) and PVP (Mw = 1300000) prepared. Commercial degreasing cotton pretreated (annealed 80 °C 10h, washed ethanol, dried 80 °C 12h) impregnated with precursor, dried 60 °C 12h, preheated 250 °C 4h, calcined 800 °C 2h in air (heating rate 5 °C min⁻¹). Hybrid Electrolyte Membrane: LiTFSI and PEO (Mw ≈ 600000) dissolved in acetonitrile at 60 °C for 4 h (EO:Li weight ratio fixed at 2:1). PEO-LiTFSI solution impregnated into macroporous LLZO monolith, dried at 60 °C. Impregnating process repeated. Final membrane dried in vacuum at 60 °C for 24 h and stored in argon-filled glovebox.","Flexible solid-state composite electrolyte, hierarchically nanostructured 3D garnet-type LLZO monolith framework well filled and covered by PEO-LiTFSI polymer electrolyte, thickness about 200 µm, LLZO content about 50 wt%, enhanced thermal stability.","Results and Discussion, paragraph 4"
Morphosynthesis of 3D Macroporous Garnet Frameworks and Perfusion of Polymer-Stabilized Lithium Salts for Flexible Solid-State Hybrid Electrolytes,"Ruguang Li, Songtao Guo, Le Yu, Libin Wang, Dabei Wu, Yaqian Li, Xianluo Hu",Lithium Lanthanum Zirconate Oxide / Poly(ethylene oxide) - Lithium bis(trifluoromethane)sulfonimide,LLZO/PEO-LiTFSI,Other,5.57,25 °C,"3D LLZO Frameworks: Precursor solution (LiNO3 (10 wt% excess), La(NO3)3·6H2O, Zr(NO3)4·5H2O, Al(NO3)3·9H2O in DMF/acetic acid (v:v=8:2)) and PVP (Mw = 1300000) prepared. Commercial degreasing cotton pretreated (annealed 80 °C 10h, washed ethanol, dried 80 °C 12h) impregnated with precursor, dried 60 °C 12h, preheated 250 °C 4h, calcined 800 °C 2h in air (heating rate 5 °C min⁻¹). Hybrid Electrolyte Membrane: LiTFSI and PEO (Mw ≈ 600000) dissolved in acetonitrile at 60 °C for 4 h (EO:Li weight ratio fixed at 2:1). PEO-LiTFSI solution impregnated into macroporous LLZO monolith, dried at 60 °C. Impregnating process repeated. Final membrane dried in vacuum at 60 °C for 24 h and stored in argon-filled glovebox.","Flexible solid-state composite electrolyte, hierarchically nanostructured 3D garnet-type LLZO monolith framework well filled and covered by PEO-LiTFSI polymer electrolyte, thickness about 200 µm, LLZO content about 50 wt%, enhanced thermal stability.","Figure 4(a), plot digitization at 25 °C"
Morphosynthesis of 3D Macroporous Garnet Frameworks and Perfusion of Polymer-Stabilized Lithium Salts for Flexible Solid-State Hybrid Electrolytes,"Ruguang Li, Songtao Guo, Le Yu, Libin Wang, Dabei Wu, Yaqian Li, Xianluo Hu",Poly(ethylene oxide) - Lithium bis(trifluoromethane)sulfonimide,PEO-LiTFSI,Polymer,7.85,25 °C,Bis(trifluoromethane) sulfonimide lithium (LiTFSI) and PEO (Mw ≈ 600000) dissolved in acetonitrile at 60 °C for 4 h. EO:Li weight ratio fixed at 2:1. Dried in vacuum at 60 °C for 24 h and stored in argon-filled glovebox (inferred from hybrid electrolyte processing details).,"Solid-state polymer electrolyte, good thermal stability below 300 °C, used as a reference system.","Figure 4(a), plot digitization at 25 °C"
Morphosynthesis of 3D Macroporous Garnet Frameworks and Perfusion of Polymer-Stabilized Lithium Salts for Flexible Solid-State Hybrid Electrolytes,"Ruguang Li, Songtao Guo, Le Yu, Libin Wang, Dabei Wu, Yaqian Li, Xianluo Hu",Lithium Lanthanum Zirconate Oxide / Poly(ethylene oxide) - Lithium bis(trifluoromethane)sulfonimide,LLZO/PEO-LiTFSI,Other,0.89,RT,"Facile morphogenetic strategy to fabricate a hierarchical ""cellulose"" garnet-type LLZO monolith by using a sacrificing template of natural cotton, followed by perfusion of PEO-LiTFSI electrolyte.","Flexible solid-state composite electrolyte, hierarchical ""cellulose"" garnet-type LLZO monolith with macroporous interconnected framework, Li-ion-conducting support.","Conclusion, paragraph 1"
Morphosynthesis of 3D Macroporous Garnet Frameworks and Perfusion of Polymer-Stabilized Lithium Salts for Flexible Solid-State Hybrid Electrolytes,"Ruguang Li, Songtao Guo, Le Yu, Libin Wang, Dabei Wu, Yaqian Li, Xianluo Hu",Poly(ethylene oxide) with Lithium bis(trifluoromethanesulfonyl)imide,PEO-LiTFSI,Polymer,7.9e-06,"25.4°C (298.5 K), from 1000/T=3.35 K⁻¹",Not specified,Not specified,Figure: _page_3_Figure_7.jpeg
Morphosynthesis of 3D Macroporous Garnet Frameworks and Perfusion of Polymer-Stabilized Lithium Salts for Flexible Solid-State Hybrid Electrolytes,"Ruguang Li, Songtao Guo, Le Yu, Libin Wang, Dabei Wu, Yaqian Li, Xianluo Hu",Poly(ethylene oxide) with Lithium bis(trifluoromethanesulfonyl)imide,PEO-LiTFSI,Polymer,2.5e-05,"39.4°C (312.5 K), from 1000/T=3.2 K⁻¹",Not specified,Not specified,Figure: _page_3_Figure_7.jpeg
Morphosynthesis of 3D Macroporous Garnet Frameworks and Perfusion of Polymer-Stabilized Lithium Salts for Flexible Solid-State Hybrid Electrolytes,"Ruguang Li, Songtao Guo, Le Yu, Libin Wang, Dabei Wu, Yaqian Li, Xianluo Hu",Poly(ethylene oxide) with Lithium bis(trifluoromethanesulfonyl)imide,PEO-LiTFSI,Polymer,4e-05,"49.4°C (322.6 K), from 1000/T=3.1 K⁻¹",Not specified,Not specified,Figure: _page_3_Figure_7.jpeg
Morphosynthesis of 3D Macroporous Garnet Frameworks and Perfusion of Polymer-Stabilized Lithium Salts for Flexible Solid-State Hybrid Electrolytes,"Ruguang Li, Songtao Guo, Le Yu, Libin Wang, Dabei Wu, Yaqian Li, Xianluo Hu",Poly(ethylene oxide) with Lithium bis(trifluoromethanesulfonyl)imide,PEO-LiTFSI,Polymer,6.3e-05,"60.2°C (333.3 K), from 1000/T=3.0 K⁻¹",Not specified,Not specified,Figure: _page_3_Figure_7.jpeg
Morphosynthesis of 3D Macroporous Garnet Frameworks and Perfusion of Polymer-Stabilized Lithium Salts for Flexible Solid-State Hybrid Electrolytes,"Ruguang Li, Songtao Guo, Le Yu, Libin Wang, Dabei Wu, Yaqian Li, Xianluo Hu",Hybrid electrolyte,Hybrid electrolyte,Other,7.9e-05,"25.4°C (298.5 K), from 1000/T=3.35 K⁻¹",Not specified,Not specified,Figure: _page_3_Figure_7.jpeg
Morphosynthesis of 3D Macroporous Garnet Frameworks and Perfusion of Polymer-Stabilized Lithium Salts for Flexible Solid-State Hybrid Electrolytes,"Ruguang Li, Songtao Guo, Le Yu, Libin Wang, Dabei Wu, Yaqian Li, Xianluo Hu",Hybrid electrolyte,Hybrid electrolyte,Other,0.0002,"39.4°C (312.5 K), from 1000/T=3.2 K⁻¹",Not specified,Not specified,Figure: _page_3_Figure_7.jpeg
Morphosynthesis of 3D Macroporous Garnet Frameworks and Perfusion of Polymer-Stabilized Lithium Salts for Flexible Solid-State Hybrid Electrolytes,"Ruguang Li, Songtao Guo, Le Yu, Libin Wang, Dabei Wu, Yaqian Li, Xianluo Hu",Hybrid electrolyte,Hybrid electrolyte,Other,0.00035,"49.4°C (322.6 K), from 1000/T=3.1 K⁻¹",Not specified,Not specified,Figure: _page_3_Figure_7.jpeg
Morphosynthesis of 3D Macroporous Garnet Frameworks and Perfusion of Polymer-Stabilized Lithium Salts for Flexible Solid-State Hybrid Electrolytes,"Ruguang Li, Songtao Guo, Le Yu, Libin Wang, Dabei Wu, Yaqian Li, Xianluo Hu",Hybrid electrolyte,Hybrid electrolyte,Other,0.00063,"58.0°C (331.1 K), from 1000/T=3.02 K⁻¹",Not specified,Not specified,Figure: _page_3_Figure_7.jpeg
Regulating Interfacial Li-Ion Transport via an Integrated Corrugated 3D Skeleton in Solid Composite Electrolyte for All-Solid-State Lithium Metal Batteries,"Rong Fan, Wenchao Liao, Shuangxian Fan, Dazhu Chen, Jiaoning Tang, Yong Yang, Chen Liu",Polyethylene oxide with lithium bis(trifluoromethanesulfonyl)imide reinforced with nanowire-bulk ceramic-nanowire Lithium Lanthanum Zirconate Oxide skeleton,NCN-CPE,Other,4.15,40 °C,"Fabricated via a series of sol-gel method, electrospinning, sintering at 700 °C for 3 h, and casting processes, followed by heating treatment at 80 °C for 1 h to flatten surface and enhance wettability.","Composite electrolyte with corrugated 3D nanowires-bulk ceramic-nanowires (NCN) Li6.5La3Zr1.5Ta0.5O12 skeleton, infused with amorphous PEO/LiTFSI polymer electrolyte. Thickness around 200 μm.","Section 2.1, paragraph 7"
Regulating Interfacial Li-Ion Transport via an Integrated Corrugated 3D Skeleton in Solid Composite Electrolyte for All-Solid-State Lithium Metal Batteries,"Rong Fan, Wenchao Liao, Shuangxian Fan, Dazhu Chen, Jiaoning Tang, Yong Yang, Chen Liu",Polyethylene oxide with lithium bis(trifluoromethanesulfonyl)imide reinforced with polymer-ceramic-polymer Lithium Lanthanum Zirconate Oxide structure,PCP-CPE,Other,4.74,40 °C,"Fabricated via a series of sol-gel method, electrospinning, sintering at 700 °C for 3 h, and casting processes, followed by heating treatment at 80 °C for 1 h to flatten surface and enhance wettability.","Composite electrolyte with polymer-ceramic-polymer (PCP) Li6.5La3Zr1.5Ta0.5O12 skeleton (bulk ceramic layer thickness ≈10 μm), infused with amorphous PEO/LiTFSI polymer electrolyte. Thickness around 200 μm.","Section 2.1, paragraph 7"
Regulating Interfacial Li-Ion Transport via an Integrated Corrugated 3D Skeleton in Solid Composite Electrolyte for All-Solid-State Lithium Metal Batteries,"Rong Fan, Wenchao Liao, Shuangxian Fan, Dazhu Chen, Jiaoning Tang, Yong Yang, Chen Liu",Polyethylene oxide with lithium bis(trifluoromethanesulfonyl)imide reinforced with nanowire-network Lithium Lanthanum Zirconate Oxide structure,NET-CPE,Other,1.41,40 °C,"Fabricated via a series of sol-gel method, electrospinning, sintering at 700 °C for 3 h, and casting processes, followed by heating treatment at 80 °C for 1 h to flatten surface and enhance wettability.","Composite electrolyte with nanowire-network (NET) Li6.5La3Zr1.5Ta0.5O12 skeleton (nanowire diameter 200–400 nm), infused with amorphous PEO/LiTFSI polymer electrolyte. Thickness around 200 μm.","Section 2.1, paragraph 7"
Regulating Interfacial Li-Ion Transport via an Integrated Corrugated 3D Skeleton in Solid Composite Electrolyte for All-Solid-State Lithium Metal Batteries,"Rong Fan, Wenchao Liao, Shuangxian Fan, Dazhu Chen, Jiaoning Tang, Yong Yang, Chen Liu",Polyethylene oxide with lithium bis(trifluoromethanesulfonyl)imide reinforced with nanowire-bulk ceramic-nanowire Lithium Lanthanum Zirconate Oxide skeleton,NCN-CPE,Other,1.0,25 °C,"Fabricated via a series of sol-gel method, electrospinning, sintering at 700 °C for 3 h, and casting processes, followed by heating treatment at 80 °C for 1 h to flatten surface and enhance wettability.","Composite electrolyte with corrugated 3D nanowires-bulk ceramic-nanowires (NCN) Li6.5La3Zr1.5Ta0.5O12 skeleton, infused with amorphous PEO/LiTFSI polymer electrolyte. Thickness around 200 μm.","Figure 7b, plot digitization"
Regulating Interfacial Li-Ion Transport via an Integrated Corrugated 3D Skeleton in Solid Composite Electrolyte for All-Solid-State Lithium Metal Batteries,"Rong Fan, Wenchao Liao, Shuangxian Fan, Dazhu Chen, Jiaoning Tang, Yong Yang, Chen Liu",Polyethylene oxide with lithium bis(trifluoromethanesulfonyl)imide reinforced with nanowire-bulk ceramic-nanowire Lithium Lanthanum Zirconate Oxide skeleton,NCN-CPE,Other,4.0,40 °C,"Fabricated via a series of sol-gel method, electrospinning, sintering at 700 °C for 3 h, and casting processes, followed by heating treatment at 80 °C for 1 h to flatten surface and enhance wettability.","Composite electrolyte with corrugated 3D nanowires-bulk ceramic-nanowires (NCN) Li6.5La3Zr1.5Ta0.5O12 skeleton, infused with amorphous PEO/LiTFSI polymer electrolyte. Thickness around 200 μm.","Figure 7b, plot digitization"
Regulating Interfacial Li-Ion Transport via an Integrated Corrugated 3D Skeleton in Solid Composite Electrolyte for All-Solid-State Lithium Metal Batteries,"Rong Fan, Wenchao Liao, Shuangxian Fan, Dazhu Chen, Jiaoning Tang, Yong Yang, Chen Liu",Polyethylene oxide with lithium bis(trifluoromethanesulfonyl)imide reinforced with nanowire-bulk ceramic-nanowire Lithium Lanthanum Zirconate Oxide skeleton,NCN-CPE,Other,7.9,80 °C,"Fabricated via a series of sol-gel method, electrospinning, sintering at 700 °C for 3 h, and casting processes, followed by heating treatment at 80 °C for 1 h to flatten surface and enhance wettability.","Composite electrolyte with corrugated 3D nanowires-bulk ceramic-nanowires (NCN) Li6.5La3Zr1.5Ta0.5O12 skeleton, infused with amorphous PEO/LiTFSI polymer electrolyte. Thickness around 200 μm.","Figure 7b, plot digitization"
Regulating Interfacial Li-Ion Transport via an Integrated Corrugated 3D Skeleton in Solid Composite Electrolyte for All-Solid-State Lithium Metal Batteries,"Rong Fan, Wenchao Liao, Shuangxian Fan, Dazhu Chen, Jiaoning Tang, Yong Yang, Chen Liu",Polyethylene oxide with lithium bis(trifluoromethanesulfonyl)imide reinforced with nanowire-network Lithium Lanthanum Zirconate Oxide structure,NET-CPE,Other,5.0,25 °C,"Fabricated via a series of sol-gel method, electrospinning, sintering at 700 °C for 3 h, and casting processes, followed by heating treatment at 80 °C for 1 h to flatten surface and enhance wettability.","Composite electrolyte with nanowire-network (NET) Li6.5La3Zr1.5Ta0.5O12 skeleton (nanowire diameter 200–400 nm), infused with amorphous PEO/LiTFSI polymer electrolyte. Thickness around 200 μm.","Figure 7b, plot digitization"
Regulating Interfacial Li-Ion Transport via an Integrated Corrugated 3D Skeleton in Solid Composite Electrolyte for All-Solid-State Lithium Metal Batteries,"Rong Fan, Wenchao Liao, Shuangxian Fan, Dazhu Chen, Jiaoning Tang, Yong Yang, Chen Liu",Polyethylene oxide with lithium bis(trifluoromethanesulfonyl)imide reinforced with nanowire-network Lithium Lanthanum Zirconate Oxide structure,NET-CPE,Other,1.6,40 °C,"Fabricated via a series of sol-gel method, electrospinning, sintering at 700 °C for 3 h, and casting processes, followed by heating treatment at 80 °C for 1 h to flatten surface and enhance wettability.","Composite electrolyte with nanowire-network (NET) Li6.5La3Zr1.5Ta0.5O12 skeleton (nanowire diameter 200–400 nm), infused with amorphous PEO/LiTFSI polymer electrolyte. Thickness around 200 μm.","Figure 7b, plot digitization"
Regulating Interfacial Li-Ion Transport via an Integrated Corrugated 3D Skeleton in Solid Composite Electrolyte for All-Solid-State Lithium Metal Batteries,"Rong Fan, Wenchao Liao, Shuangxian Fan, Dazhu Chen, Jiaoning Tang, Yong Yang, Chen Liu",Polyethylene oxide with lithium bis(trifluoromethanesulfonyl)imide reinforced with nanowire-network Lithium Lanthanum Zirconate Oxide structure,NET-CPE,Other,4.0,80 °C,"Fabricated via a series of sol-gel method, electrospinning, sintering at 700 °C for 3 h, and casting processes, followed by heating treatment at 80 °C for 1 h to flatten surface and enhance wettability.","Composite electrolyte with nanowire-network (NET) Li6.5La3Zr1.5Ta0.5O12 skeleton (nanowire diameter 200–400 nm), infused with amorphous PEO/LiTFSI polymer electrolyte. Thickness around 200 μm.","Figure 7b, plot digitization"
Regulating Interfacial Li-Ion Transport via an Integrated Corrugated 3D Skeleton in Solid Composite Electrolyte for All-Solid-State Lithium Metal Batteries,"Rong Fan, Wenchao Liao, Shuangxian Fan, Dazhu Chen, Jiaoning Tang, Yong Yang, Chen Liu",Polyethylene oxide with lithium bis(trifluoromethanesulfonyl)imide reinforced with polymer-ceramic-polymer Lithium Lanthanum Zirconate Oxide structure,PCP-CPE,Other,1.6,25 °C,"Fabricated via a series of sol-gel method, electrospinning, sintering at 700 °C for 3 h, and casting processes, followed by heating treatment at 80 °C for 1 h to flatten surface and enhance wettability.","Composite electrolyte with polymer-ceramic-polymer (PCP) Li6.5La3Zr1.5Ta0.5O12 skeleton (bulk ceramic layer thickness ≈10 μm), infused with amorphous PEO/LiTFSI polymer electrolyte. Thickness around 200 μm.","Figure 7b, plot digitization"
