Repository: bhattadeb34/FACT_Data_Extraction_Scientific_Papers

File: master_conductivity_data.csv (part 37 of 52)
paper_title,paper_authors,full_name,acronym,material_class,ionic_conductivity_S_per_cm,temperature,processing_method,material_description,source_location
Regulating Interfacial Li-Ion Transport via an Integrated Corrugated 3D Skeleton in Solid Composite Electrolyte for All-Solid-State Lithium Metal Batteries,"Rong Fan, Wenchao Liao, Shuangxian Fan, Dazhu Chen, Jiaoning Tang, Yong Yang, Chen Liu",Polyethylene oxide with lithium bis(trifluoromethanesulfonyl)imide reinforced with polymer-ceramic-polymer Lithium Lanthanum Zirconate Oxide structure,PCP-CPE,Other,5.0,40 °C,"Fabricated via a series of sol-gel method, electrospinning, sintering at 700 °C for 3 h, and casting processes, followed by heating treatment at 80 °C for 1 h to flatten surface and enhance wettability.","Composite electrolyte with polymer-ceramic-polymer (PCP) Li6.5La3Zr1.5Ta0.5O12 skeleton (bulk ceramic layer thickness ≈10 μm), infused with amorphous PEO/LiTFSI polymer electrolyte. Thickness around 200 μm.","Figure 7b, plot digitization"
Regulating Interfacial Li-Ion Transport via an Integrated Corrugated 3D Skeleton in Solid Composite Electrolyte for All-Solid-State Lithium Metal Batteries,"Rong Fan, Wenchao Liao, Shuangxian Fan, Dazhu Chen, Jiaoning Tang, Yong Yang, Chen Liu",Polyethylene oxide with lithium bis(trifluoromethanesulfonyl)imide reinforced with polymer-ceramic-polymer Lithium Lanthanum Zirconate Oxide structure,PCP-CPE,Other,2.0,80 °C,"Fabricated via a series of sol-gel method, electrospinning, sintering at 700 °C for 3 h, and casting processes, followed by heating treatment at 80 °C for 1 h to flatten surface and enhance wettability.","Composite electrolyte with polymer-ceramic-polymer (PCP) Li6.5La3Zr1.5Ta0.5O12 skeleton (bulk ceramic layer thickness ≈10 μm), infused with amorphous PEO/LiTFSI polymer electrolyte. Thickness around 200 μm.","Figure 7b, plot digitization"
"Flux Synthesis of A-site Disordered Perovskite La0.5M0.5TiO3 (M=Li, Na, K) Nanorods Tailored for Solid Composite Electrolytes","Tao Wang, Jiyoung Ock, X. Chelsea Chen, Fan Wang, Meijia Li, Matthew S. Chambers, Gabriel M. Veith, Lauren B. Shepard, Susan B. Sinnott, Albina Borisevich, Miaofang Chi, Amit Bhattacharya, Raphaële J. Clément, Alexei P Sokolov, Sheng Dai",Lithium Lanthanum Titanate,LLTO,Ceramic,10.0,RT,N/A (Cited Work),N/A (Cited Work),Abstract
"Flux Synthesis of A-site Disordered Perovskite La0.5M0.5TiO3 (M=Li, Na, K) Nanorods Tailored for Solid Composite Electrolytes","Tao Wang, Jiyoung Ock, X. Chelsea Chen, Fan Wang, Meijia Li, Matthew S. Chambers, Gabriel M. Veith, Lauren B. Shepard, Susan B. Sinnott, Albina Borisevich, Miaofang Chi, Amit Bhattacharya, Raphaële J. Clément, Alexei P Sokolov, Sheng Dai",Single-Ion-Conducting polymer composite electrolyte with LMTO-1073 nanorods,SIC-LMTO,Other,3.06,303 K,"LMTO-1073 nanorods synthesized by flux method using KCl and NaCl as flux media, La(NO3)3 and LiNO3 to lower melting point and supply La/Li, P25-TiO2 as Ti source at 1073 K. LMTO-1073 nanorods dispersed in monomers vinyl ethylene carbonate (VEC) and lithium sulfonyl(trifluoromethane sulfonyl)imide methacrylate (LiMTFSI), followed by in situ polymerization to form the composite electrolyte.","Single-crystal LMTO nanorods (D50 rod width of 33 nm) as filler, synthesized at 1073 K, A-site disordered cubic perovskite phase, BET surface area 14.3 m^2 g^-1. Polymer matrix: poly[vinylene carbonate-co-lithium sulfonyl(trifluoromethane sulfonyl)imide methacrylate].",Abstract; Figure 5d
"Flux Synthesis of A-site Disordered Perovskite La0.5M0.5TiO3 (M=Li, Na, K) Nanorods Tailored for Solid Composite Electrolytes","Tao Wang, Jiyoung Ock, X. Chelsea Chen, Fan Wang, Meijia Li, Matthew S. Chambers, Gabriel M. Veith, Lauren B. Shepard, Susan B. Sinnott, Albina Borisevich, Miaofang Chi, Amit Bhattacharya, Raphaële J. Clément, Alexei P Sokolov, Sheng Dai",poly[vinylene carbonate-co-lithium sulfonyl(trifluoromethane sulfonyl)imide methacrylate],SIC,Polymer,1.4,303 K,In situ polymerization of monomers vinyl ethylene carbonate (VEC) and lithium sulfonyl(trifluoromethane sulfonyl)imide methacrylate (LiMTFSI).,Neat single-ion-conducting (SIC) polymer,Abstract; Figure 5d
"Flux Synthesis of A-site Disordered Perovskite La0.5M0.5TiO3 (M=Li, Na, K) Nanorods Tailored for Solid Composite Electrolytes","Tao Wang, Jiyoung Ock, X. Chelsea Chen, Fan Wang, Meijia Li, Matthew S. Chambers, Gabriel M. Veith, Lauren B. Shepard, Susan B. Sinnott, Albina Borisevich, Miaofang Chi, Amit Bhattacharya, Raphaële J. Clément, Alexei P Sokolov, Sheng Dai",Lithium Lanthanum Titanate,LLTO,Ceramic,10.0,RT,N/A (Cited Work),"Perovskite (ABO3)-type, bulk",Introduction
"Flux Synthesis of A-site Disordered Perovskite La0.5M0.5TiO3 (M=Li, Na, K) Nanorods Tailored for Solid Composite Electrolytes","Tao Wang, Jiyoung Ock, X. Chelsea Chen, Fan Wang, Meijia Li, Matthew S. Chambers, Gabriel M. Veith, Lauren B. Shepard, Susan B. Sinnott, Albina Borisevich, Miaofang Chi, Amit Bhattacharya, Raphaële J. Clément, Alexei P Sokolov, Sheng Dai",Polycrystalline Lithium Lanthanum Titanate,LLTO,Ceramic,10.0,RT,N/A (Cited Work),"Polycrystalline pellets, suffers from grain boundary impedance",Introduction
"Flux Synthesis of A-site Disordered Perovskite La0.5M0.5TiO3 (M=Li, Na, K) Nanorods Tailored for Solid Composite Electrolytes","Tao Wang, Jiyoung Ock, X. Chelsea Chen, Fan Wang, Meijia Li, Matthew S. Chambers, Gabriel M. Veith, Lauren B. Shepard, Susan B. Sinnott, Albina Borisevich, Miaofang Chi, Amit Bhattacharya, Raphaële J. Clément, Alexei P Sokolov, Sheng Dai",Single-crystal Lithium Lanthanum Titanate,SC LLTO,Ceramic,4.0,300 K,N/A (Cited Work),Single-crystal,Introduction
"Flux Synthesis of A-site Disordered Perovskite La0.5M0.5TiO3 (M=Li, Na, K) Nanorods Tailored for Solid Composite Electrolytes","Tao Wang, Jiyoung Ock, X. Chelsea Chen, Fan Wang, Meijia Li, Matthew S. Chambers, Gabriel M. Veith, Lauren B. Shepard, Susan B. Sinnott, Albina Borisevich, Miaofang Chi, Amit Bhattacharya, Raphaële J. Clément, Alexei P Sokolov, Sheng Dai",Single-Ion-Conducting polymer composite electrolyte with commercial LLTO powder,SIC-LLTO,Other,8.0,303 K,"Commercial LLTO powder used as filler. Dispersed in monomers vinyl ethylene carbonate (VEC) and lithium sulfonyl(trifluoromethane sulfonyl)imide methacrylate (LiMTFSI), followed by in situ polymerization to form the composite electrolyte.","Commercial LLTO microparticles with irregular shapes (Figure S14, Supporting Information) as filler (BET surface area 0.2 m^2 g^-1). Polymer matrix: poly[vinylene carbonate-co-lithium sulfonyl(trifluoromethane sulfonyl)imide methacrylate].","Figure 5d, plot digitization"
"Flux Synthesis of A-site Disordered Perovskite La0.5M0.5TiO3 (M=Li, Na, K) Nanorods Tailored for Solid Composite Electrolytes","Tao Wang, Jiyoung Ock, X. Chelsea Chen, Fan Wang, Meijia Li, Matthew S. Chambers, Gabriel M. Veith, Lauren B. Shepard, Susan B. Sinnott, Albina Borisevich, Miaofang Chi, Amit Bhattacharya, Raphaële J. Clément, Alexei P Sokolov, Sheng Dai",Single-Ion-Conducting polymer composite electrolyte with P25-TiO2,SIC-TiO2,Other,2.0,303 K,"P25-TiO2 used as filler. Dispersed in monomers vinyl ethylene carbonate (VEC) and lithium sulfonyl(trifluoromethane sulfonyl)imide methacrylate (LiMTFSI), followed by in situ polymerization to form the composite electrolyte",P25-TiO2 nanoparticles as filler (BET surface area 24.8 m^2 g^-1). Polymer matrix: poly[vinylene carbonate-co-lithium sulfonyl(trifluoromethane sulfonyl)imide methacrylate].,"Figure 5d, plot digitization"
"Rational Design of Hierarchical ""Ceramic-in-Polymer"" and ""Polymer-in-Ceramic"" Electrolytes for Dendrite-Free Solid-State Batteries","Hanyu Huo, Yue Chen, Jing Luo, Xiaofei Yang, Xiangxin Guo, Xueliang Sun",Poly(ethylene oxide)-Lithium bis(trifluoromethanesulfonyl) imide with 20 vol% 200 nm Lithium Lanthanum Zirconate Tantalate Oxide,CIP-200 nm,Other,1.6,30 °C,"LLZTO particles (prepared by solid-state reaction, then ball-milled to ≈200 nm) at 20 vol% were added to ACN and sonicated. PEO (Mv = 3x10^5 g mol^-1, dried at 60 °C overnight under vacuum) and LiTFSI (99.95%, EO/Li+ = 10:1 by mol) were then added, stirred for 8 h. The solution was cast onto a glass plate, and ACN evaporated in a vacuum oven at 60 °C for 12 h. All moisture/oxygen sensitive procedures in Ar-filled glovebox.","""Ceramic-in-Polymer"" electrolyte consisting of a poly(ethylene oxide)-LiTFSI matrix with 20 vol% 200 nm Li6.4La3Zr1.4Ta0.6O12 (LLZTO) cubic garnet structure particles well distributed within.",Abstract
"Rational Design of Hierarchical ""Ceramic-in-Polymer"" and ""Polymer-in-Ceramic"" Electrolytes for Dendrite-Free Solid-State Batteries","Hanyu Huo, Yue Chen, Jing Luo, Xiaofei Yang, Xiangxin Guo, Xueliang Sun",Poly(ethylene oxide)-Lithium bis(trifluoromethanesulfonyl) imide,PEO(LiTFSI),Polymer,3.5,30 °C,"PEO (Mv = 3x10^5 g mol^-1, dried at 60 °C overnight under vacuum) and LiTFSI (99.95%) were dissolved in anhydrous acetonitrile (ACN). The homogenized colloidal solution was cast onto a glass plate, and ACN solvent was evaporated in a vacuum oven at 60 °C for 12 h. All moisture/oxygen sensitive procedures in Ar-filled glovebox.",Pure poly(ethylene oxide) complexed with Lithium bis(trifluoromethanesulfonyl) imide (EO/Li+ = 10:1 by mol) membrane.,"Section 2, Paragraph 3"
"Rational Design of Hierarchical ""Ceramic-in-Polymer"" and ""Polymer-in-Ceramic"" Electrolytes for Dendrite-Free Solid-State Batteries","Hanyu Huo, Yue Chen, Jing Luo, Xiaofei Yang, Xiangxin Guo, Xueliang Sun",Poly(ethylene oxide)-Lithium bis(trifluoromethanesulfonyl) imide with 20 vol% 200 nm Lithium Lanthanum Zirconate Tantalate Oxide,CIP-200 nm,Other,1.6,30 °C,"LLZTO particles (prepared by solid-state reaction, then ball-milled to ≈200 nm) at 20 vol% were added to ACN and sonicated. PEO (Mv = 3x10^5 g mol^-1, dried at 60 °C overnight under vacuum) and LiTFSI (99.95%, EO/Li+ = 10:1 by mol) were then added, stirred for 8 h. The solution was cast onto a glass plate, and ACN evaporated in a vacuum oven at 60 °C for 12 h. All moisture/oxygen sensitive procedures in Ar-filled glovebox.","""Ceramic-in-Polymer"" electrolyte consisting of a poly(ethylene oxide)-LiTFSI matrix with 20 vol% 200 nm Li6.4La3Zr1.4Ta0.6O12 (LLZTO) cubic garnet structure particles well distributed within.","Section 2, Paragraph 3"
"Rational Design of Hierarchical ""Ceramic-in-Polymer"" and ""Polymer-in-Ceramic"" Electrolytes for Dendrite-Free Solid-State Batteries","Hanyu Huo, Yue Chen, Jing Luo, Xiaofei Yang, Xiangxin Guo, Xueliang Sun",Poly(ethylene oxide)-Lithium bis(trifluoromethanesulfonyl) imide,PEO(LiTFSI),Polymer,3.5,30 °C,"PEO (Mv = 3x10^5 g mol^-1, dried at 60 °C overnight under vacuum) and LiTFSI (99.95%) were dissolved in anhydrous acetonitrile (ACN). The homogenized colloidal solution was cast onto a glass plate, and ACN solvent was evaporated in a vacuum oven at 60 °C for 12 h. All moisture/oxygen sensitive procedures in Ar-filled glovebox.",Pure poly(ethylene oxide) complexed with Lithium bis(trifluoromethanesulfonyl) imide (EO/Li+ = 10:1 by mol) membrane.,"Figure 1e, plot digitization"
"Rational Design of Hierarchical ""Ceramic-in-Polymer"" and ""Polymer-in-Ceramic"" Electrolytes for Dendrite-Free Solid-State Batteries","Hanyu Huo, Yue Chen, Jing Luo, Xiaofei Yang, Xiangxin Guo, Xueliang Sun",Poly(ethylene oxide)-Lithium bis(trifluoromethanesulfonyl) imide with 20 vol% 5 µm Lithium Lanthanum Zirconate Tantalate Oxide,CIP-5µm,Other,5.0,30 °C,"LLZTO particles (prepared by solid-state reaction) at 20 vol% were added to ACN and sonicated. PEO (Mv = 3x10^5 g mol^-1, dried at 60 °C overnight under vacuum) and LiTFSI (99.95%, EO/Li+ = 10:1 by mol) were then added, stirred for 8 h. The solution was cast onto a glass plate, and ACN evaporated in a vacuum oven at 60 °C for 12 h. All moisture/oxygen sensitive procedures in Ar-filled glovebox.","""Ceramic-in-Polymer"" electrolyte consisting of a poly(ethylene oxide)-LiTFSI matrix with 20 vol% 5 µm Li6.4La3Zr1.4Ta0.6O12 (LLZTO) cubic garnet structure particles well distributed within.","Figure 1e, plot digitization"
"Rational Design of Hierarchical ""Ceramic-in-Polymer"" and ""Polymer-in-Ceramic"" Electrolytes for Dendrite-Free Solid-State Batteries","Hanyu Huo, Yue Chen, Jing Luo, Xiaofei Yang, Xiangxin Guo, Xueliang Sun",Poly(ethylene oxide)-Lithium bis(trifluoromethanesulfonyl) imide with 20 vol% 200 nm Lithium Lanthanum Zirconate Tantalate Oxide,CIP-200 nm,Other,1.6,30 °C,"LLZTO particles (prepared by solid-state reaction, then ball-milled to ≈200 nm) at 20 vol% were added to ACN and sonicated. PEO (Mv = 3x10^5 g mol^-1, dried at 60 °C overnight under vacuum) and LiTFSI (99.95%, EO/Li+ = 10:1 by mol) were then added, stirred for 8 h. The solution was cast onto a glass plate, and ACN evaporated in a vacuum oven at 60 °C for 12 h. All moisture/oxygen sensitive procedures in Ar-filled glovebox.","""Ceramic-in-Polymer"" electrolyte consisting of a poly(ethylene oxide)-LiTFSI matrix with 20 vol% 200 nm Li6.4La3Zr1.4Ta0.6O12 (LLZTO) cubic garnet structure particles well distributed within.","Figure 1e, plot digitization"
"Rational Design of Hierarchical ""Ceramic-in-Polymer"" and ""Polymer-in-Ceramic"" Electrolytes for Dendrite-Free Solid-State Batteries","Hanyu Huo, Yue Chen, Jing Luo, Xiaofei Yang, Xiangxin Guo, Xueliang Sun",Poly(ethylene oxide)-Lithium bis(trifluoromethanesulfonyl) imide with 80 vol% 5 µm Lithium Lanthanum Zirconate Tantalate Oxide,PIC-5µm,Other,4.5,30 °C,"LLZTO particles (prepared by solid-state reaction) at 80 vol% were added to ACN and sonicated. PEO (Mv = 3x10^5 g mol^-1, dried at 60 °C overnight under vacuum) and LiTFSI (99.95%, EO/Li+ = 10:1 by mol) were then added, stirred for 8 h. The solution was cast onto a glass plate, and ACN evaporated in a vacuum oven at 60 °C for 12 h. All moisture/oxygen sensitive procedures in Ar-filled glovebox.","""Polymer-in-Ceramic"" electrolyte where 80 vol% 5 µm Li6.4La3Zr1.4Ta0.6O12 (LLZTO) cubic garnet structure particles form the majority, and poly(ethylene oxide)-LiTFSI fills the gaps.","Figure 1e, plot digitization"
"Rational Design of Hierarchical ""Ceramic-in-Polymer"" and ""Polymer-in-Ceramic"" Electrolytes for Dendrite-Free Solid-State Batteries","Hanyu Huo, Yue Chen, Jing Luo, Xiaofei Yang, Xiangxin Guo, Xueliang Sun",Poly(ethylene oxide)-Lithium bis(trifluoromethanesulfonyl) imide with 80 vol% 200 nm Lithium Lanthanum Zirconate Tantalate Oxide,PIC-200nm,Other,3.2,30 °C,"LLZTO particles (prepared by solid-state reaction, then ball-milled to ≈200 nm) at 80 vol% were added to ACN and sonicated. PEO (Mv = 3x10^5 g mol^-1, dried at 60 °C overnight under vacuum) and LiTFSI (99.95%, EO/Li+ = 10:1 by mol) were then added, stirred for 8 h. The solution was cast onto a glass plate, and ACN evaporated in a vacuum oven at 60 °C for 12 h. All moisture/oxygen sensitive procedures in Ar-filled glovebox.","""Polymer-in-Ceramic"" electrolyte where 80 vol% 200 nm Li6.4La3Zr1.4Ta0.6O12 (LLZTO) cubic garnet structure particles form the majority, and poly(ethylene oxide)-LiTFSI fills the gaps.","Figure 1e, plot digitization"
"Rational Design of Hierarchical ""Ceramic-in-Polymer"" and ""Polymer-in-Ceramic"" Electrolytes for Dendrite-Free Solid-State Batteries","Hanyu Huo, Yue Chen, Jing Luo, Xiaofei Yang, Xiangxin Guo, Xueliang Sun",Poly(ethylene oxide)-Lithium bis(trifluoromethanesulfonyl) imide with 80 vol% 200 nm Lithium Lanthanum Zirconate Tantalate Oxide,PIC-200nm,Other,3.2,30 °C,"LLZTO particles (prepared by solid-state reaction, then ball-milled to ≈200 nm) at 80 vol% were added to ACN and sonicated. PEO (Mv = 3x10^5 g mol^-1, dried at 60 °C overnight under vacuum) and LiTFSI (99.95%, EO/Li+ = 10:1 by mol) were then added, stirred for 8 h. The solution was cast onto a glass plate, and ACN evaporated in a vacuum oven at 60 °C for 12 h. All moisture/oxygen sensitive procedures in Ar-filled glovebox.","""Polymer-in-Ceramic"" electrolyte where 80 vol% 200 nm Li6.4La3Zr1.4Ta0.6O12 (LLZTO) cubic garnet structure particles form the majority, and poly(ethylene oxide)-LiTFSI fills the gaps.","Section 2, Paragraph 5"
"Rational Design of Hierarchical ""Ceramic-in-Polymer"" and ""Polymer-in-Ceramic"" Electrolytes for Dendrite-Free Solid-State Batteries","Hanyu Huo, Yue Chen, Jing Luo, Xiaofei Yang, Xiangxin Guo, Xueliang Sun",Poly(ethylene oxide)-Lithium bis(trifluoromethanesulfonyl) imide,PEO(LiTFSI),Polymer,3.5,30 °C,"PEO (Mv = 3x10^5 g mol^-1, dried at 60 °C overnight under vacuum) and LiTFSI (99.95%) were dissolved in anhydrous acetonitrile (ACN). The homogenized colloidal solution was cast onto a glass plate, and ACN solvent was evaporated in a vacuum oven at 60 °C for 12 h. All moisture/oxygen sensitive procedures in Ar-filled glovebox.",Pure poly(ethylene oxide) complexed with Lithium bis(trifluoromethanesulfonyl) imide (EO/Li+ = 10:1 by mol) membrane.,"Figure 1f, plot digitization"
"Rational Design of Hierarchical ""Ceramic-in-Polymer"" and ""Polymer-in-Ceramic"" Electrolytes for Dendrite-Free Solid-State Batteries","Hanyu Huo, Yue Chen, Jing Luo, Xiaofei Yang, Xiangxin Guo, Xueliang Sun",Poly(ethylene oxide)-Lithium bis(trifluoromethanesulfonyl) imide with 20 vol% 200 nm Lithium Lanthanum Zirconate Tantalate Oxide,CIP-200 nm,Other,1.6,30 °C,"LLZTO particles (prepared by solid-state reaction, then ball-milled to ≈200 nm) at 20 vol% were added to ACN and sonicated. PEO (Mv = 3x10^5 g mol^-1, dried at 60 °C overnight under vacuum) and LiTFSI (99.95%, EO/Li+ = 10:1 by mol) were then added, stirred for 8 h. The solution was cast onto a glass plate, and ACN evaporated in a vacuum oven at 60 °C for 12 h. All moisture/oxygen sensitive procedures in Ar-filled glovebox.","""Ceramic-in-Polymer"" electrolyte consisting of a poly(ethylene oxide)-LiTFSI matrix with 20 vol% 200 nm Li6.4La3Zr1.4Ta0.6O12 (LLZTO) cubic garnet structure particles well distributed within.","Figure 1f, plot digitization"
"Rational Design of Hierarchical ""Ceramic-in-Polymer"" and ""Polymer-in-Ceramic"" Electrolytes for Dendrite-Free Solid-State Batteries","Hanyu Huo, Yue Chen, Jing Luo, Xiaofei Yang, Xiangxin Guo, Xueliang Sun",Poly(ethylene oxide)-Lithium bis(trifluoromethanesulfonyl) imide with 20 vol% 5 µm Lithium Lanthanum Zirconate Tantalate Oxide,CIP-5µm,Other,5.0,30 °C,"LLZTO particles (prepared by solid-state reaction) at 20 vol% were added to ACN and sonicated. PEO (Mv = 3x10^5 g mol^-1, dried at 60 °C overnight under vacuum) and LiTFSI (99.95%, EO/Li+ = 10:1 by mol) were then added, stirred for 8 h. The solution was cast onto a glass plate, and ACN evaporated in a vacuum oven at 60 °C for 12 h. All moisture/oxygen sensitive procedures in Ar-filled glovebox.","""Ceramic-in-Polymer"" electrolyte consisting of a poly(ethylene oxide)-LiTFSI matrix with 20 vol% 5 µm Li6.4La3Zr1.4Ta0.6O12 (LLZTO) cubic garnet structure particles well distributed within.","Figure 1f, plot digitization"
"Rational Design of Hierarchical ""Ceramic-in-Polymer"" and ""Polymer-in-Ceramic"" Electrolytes for Dendrite-Free Solid-State Batteries","Hanyu Huo, Yue Chen, Jing Luo, Xiaofei Yang, Xiangxin Guo, Xueliang Sun",Poly(ethylene oxide)-Lithium bis(trifluoromethanesulfonyl) imide with 80 vol% 5 µm Lithium Lanthanum Zirconate Tantalate Oxide,PIC-5µm,Other,4.5,30 °C,"LLZTO particles (prepared by solid-state reaction) at 80 vol% were added to ACN and sonicated. PEO (Mv = 3x10^5 g mol^-1, dried at 60 °C overnight under vacuum) and LiTFSI (99.95%, EO/Li+ = 10:1 by mol) were then added, stirred for 8 h. The solution was cast onto a glass plate, and ACN evaporated in a vacuum oven at 60 °C for 12 h. All moisture/oxygen sensitive procedures in Ar-filled glovebox.","""Polymer-in-Ceramic"" electrolyte where 80 vol% 5 µm Li6.4La3Zr1.4Ta0.6O12 (LLZTO) cubic garnet structure particles form the majority, and poly(ethylene oxide)-LiTFSI fills the gaps.","Figure 1f, plot digitization"
"Rational Design of Hierarchical ""Ceramic-in-Polymer"" and ""Polymer-in-Ceramic"" Electrolytes for Dendrite-Free Solid-State Batteries","Hanyu Huo, Yue Chen, Jing Luo, Xiaofei Yang, Xiangxin Guo, Xueliang Sun",Poly(ethylene oxide)-Lithium bis(trifluoromethanesulfonyl) imide with 80 vol% 200 nm Lithium Lanthanum Zirconate Tantalate Oxide,PIC-200nm,Other,3.2,30 °C,"LLZTO particles (prepared by solid-state reaction, then ball-milled to ≈200 nm) at 80 vol% were added to ACN and sonicated. PEO (Mv = 3x10^5 g mol^-1, dried at 60 °C overnight under vacuum) and LiTFSI (99.95%, EO/Li+ = 10:1 by mol) were then added, stirred for 8 h. The solution was cast onto a glass plate, and ACN evaporated in a vacuum oven at 60 °C for 12 h. All moisture/oxygen sensitive procedures in Ar-filled glovebox.","""Polymer-in-Ceramic"" electrolyte where 80 vol% 200 nm Li6.4La3Zr1.4Ta0.6O12 (LLZTO) cubic garnet structure particles form the majority, and poly(ethylene oxide)-LiTFSI fills the gaps.","Figure 1f, plot digitization"
"Rational Design of Hierarchical ""Ceramic-in-Polymer"" and ""Polymer-in-Ceramic"" Electrolytes for Dendrite-Free Solid-State Batteries","Hanyu Huo, Yue Chen, Jing Luo, Xiaofei Yang, Xiangxin Guo, Xueliang Sun",Sandwich-type composite electrolyte based on poly(ethylene oxide)-Lithium bis(trifluoromethanesulfonyl) imide with hierarchical Lithium Lanthanum Zirconate Tantalate Oxide particles,SCE,Other,2.3,30 °C,"Fabricated layer by layer using the doctor blade method. PEO and LiTFSI (EO/Li+ = 10:1 by mol) and respective LLZTO particles (80 vol% 5 µm or 20 vol% 200 nm) were mixed with ACN, stirred, and cast. Layers were successively cast, and ACN evaporated in a vacuum oven at 60 °C for 12 h after each layer. All moisture/oxygen sensitive procedures in Ar-filled glovebox.","Hierarchical sandwich-type composite electrolyte (total thickness ≈60 µm) with a mechanically strong PIC-5µm interlayer and flexible, highly ionic conductive CIP-200nm outer layers.","Section 2, Paragraph 10"
MXene-Based Mesoporous Nanosheets Toward Superior Lithium Ion Conductors,"Yongzheng Shi, Bin Li, Qi Zhu, Kai Shen, Wenjing Tang, Qian Xiang, Weihua Chen, Chuntai Liu, Jiayan Luo, Shubin Yang","Poly(propylene oxide) elastomer with MXene-based mesoporous silica nanosheets, lithium bis(trifluoromethanesulfonyl)imide, and propylene carbonate",MXene-mSiO2/ePPO electrolyte,Other,4.6,25°C,"Fabricated via controllable hydrolysis of tetraethyl orthosilicate around the surface of MXene-Ti3C2 under the direction of cationic surfactants. MXene-mSiO2 nanosheets dispersed into liquid ePPO precursors (JEFFAMINE D-400, adipic acid, and JEFFAMINE T-403) at 150 °C. After heat curing, a uniform hybrid film was generated for swelling lithium bis(trifluoromethanesulfonyl)imide salt (LiTFSI) and propylene carbonate (PC).","Solid polymer electrolyte containing MXene-based mesoporous silica nanosheets with a sandwich structure, high Young's modulus of 10.5 MPa, and long-term electrochemical stability.",Abstract
MXene-Based Mesoporous Nanosheets Toward Superior Lithium Ion Conductors,"Yongzheng Shi, Bin Li, Qi Zhu, Kai Shen, Wenjing Tang, Qian Xiang, Weihua Chen, Chuntai Liu, Jiayan Luo, Shubin Yang",Lithium Lanthanum Zirconate Oxide,Li7La2.75Ca0.25Zr1.75Nb0.25O12,Ceramic,10.0,RT,N/A (Cited Work),N/A (Cited Work),"Introduction, paragraph 2"
MXene-Based Mesoporous Nanosheets Toward Superior Lithium Ion Conductors,"Yongzheng Shi, Bin Li, Qi Zhu, Kai Shen, Wenjing Tang, Qian Xiang, Weihua Chen, Chuntai Liu, Jiayan Luo, Shubin Yang",Lithium Lanthanum Zirconium Oxide,Li7La3Zr2O12,Ceramic,10.0,RT,N/A (Cited Work),N/A (Cited Work),"Introduction, paragraph 2"
MXene-Based Mesoporous Nanosheets Toward Superior Lithium Ion Conductors,"Yongzheng Shi, Bin Li, Qi Zhu, Kai Shen, Wenjing Tang, Qian Xiang, Weihua Chen, Chuntai Liu, Jiayan Luo, Shubin Yang",Lithium Sulfide - Phosphorus Pentasulfide,Li2S-P2S5,Other,10.0,RT,N/A (Cited Work),N/A (Cited Work),"Introduction, paragraph 2"
MXene-Based Mesoporous Nanosheets Toward Superior Lithium Ion Conductors,"Yongzheng Shi, Bin Li, Qi Zhu, Kai Shen, Wenjing Tang, Qian Xiang, Weihua Chen, Chuntai Liu, Jiayan Luo, Shubin Yang",Pure Polymer Electrolytes,,Polymer,10.0,RT,N/A (Cited Work),N/A (Cited Work),"Introduction, paragraph 2"
MXene-Based Mesoporous Nanosheets Toward Superior Lithium Ion Conductors,"Yongzheng Shi, Bin Li, Qi Zhu, Kai Shen, Wenjing Tang, Qian Xiang, Weihua Chen, Chuntai Liu, Jiayan Luo, Shubin Yang",Polymer electrolytes with high surface area fillers,,Other,10.0,RT,N/A (Cited Work),N/A (Cited Work),"Introduction, paragraph 3"
MXene-Based Mesoporous Nanosheets Toward Superior Lithium Ion Conductors,"Yongzheng Shi, Bin Li, Qi Zhu, Kai Shen, Wenjing Tang, Qian Xiang, Weihua Chen, Chuntai Liu, Jiayan Luo, Shubin Yang",Poly(ethylene oxide) electrolyte with MXene-Ti3C2,MXene/PEO electrolyte,Other,7.0,RT,N/A (Cited Work),N/A (Cited Work),"Introduction, paragraph 3 (citing reference 16)"
MXene-Based Mesoporous Nanosheets Toward Superior Lithium Ion Conductors,"Yongzheng Shi, Bin Li, Qi Zhu, Kai Shen, Wenjing Tang, Qian Xiang, Weihua Chen, Chuntai Liu, Jiayan Luo, Shubin Yang",Pure Poly(ethylene oxide) electrolyte,PEO electrolyte,Polymer,1.4,RT,N/A (Cited Work),N/A (Cited Work),"Introduction, paragraph 3 (citing reference 16)"
MXene-Based Mesoporous Nanosheets Toward Superior Lithium Ion Conductors,"Yongzheng Shi, Bin Li, Qi Zhu, Kai Shen, Wenjing Tang, Qian Xiang, Weihua Chen, Chuntai Liu, Jiayan Luo, Shubin Yang","Poly(propylene oxide) elastomer with MXene-based mesoporous silica nanosheets, lithium bis(trifluoromethanesulfonyl)imide, and propylene carbonate",MXene-mSiO2/ePPO electrolyte,Other,4.6,25°C,"MXene-based mesoporous silica nanosheets were fabricated by controllable hydrolysis of TEOS around the surface of MXene-Ti3C2 under the direction of CTAB. These MXene-mSiO2 nanosheets were dispersed into liquid ePPO precursors (JEFFAMINE D-400, adipic acid, and JEFFAMINE T-403) at 150 °C. After heat curing, a uniform hybrid film was generated for swelling lithium bis(trifluoromethanesulfonyl)imide salt (LiTFSI) and propylene carbonate (PC).","MXene-based mesoporous silica nanosheets with sandwich structure, individual 2D feature, and low electrical conductivity. Abundant functional groups in mesopores and surface. High Young's modulus of 10.5 MPa. Good electrochemical stability. Produced in this work.","Main Text, 'Here, we develop an efficient approach...' section, paragraph 1; also 'To gain highly conductive polymer electrolytes' section, paragraph 1"
MXene-Based Mesoporous Nanosheets Toward Superior Lithium Ion Conductors,"Yongzheng Shi, Bin Li, Qi Zhu, Kai Shen, Wenjing Tang, Qian Xiang, Weihua Chen, Chuntai Liu, Jiayan Luo, Shubin Yang","Poly(propylene oxide) elastomer with MXene-based mesoporous silica nanosheets, lithium bis(trifluoromethanesulfonyl)imide, and propylene carbonate",MXene-mSiO2/ePPO electrolyte + PC,Other,4.6,20°C,"MXene-based mesoporous silica nanosheets were fabricated by controllable hydrolysis of TEOS around the surface of MXene-Ti3C2 under the direction of CTAB. These MXene-mSiO2 nanosheets were dispersed into liquid ePPO precursors (JEFFAMINE D-400, adipic acid, and JEFFAMINE T-403) at 150 °C. After heat curing, a uniform hybrid film was generated for swelling lithium bis(trifluoromethanesulfonyl)imide salt (LiTFSI) and propylene carbonate (PC).","Produced in this work. MXene-based mesoporous silica nanosheets with sandwich structure, individual 2D feature, and low electrical conductivity, having abundant functional groups in mesopores and surface.","Figure 3c, plot digitization (MXene-mSiO2 containing electrolyte + PC)"
MXene-Based Mesoporous Nanosheets Toward Superior Lithium Ion Conductors,"Yongzheng Shi, Bin Li, Qi Zhu, Kai Shen, Wenjing Tang, Qian Xiang, Weihua Chen, Chuntai Liu, Jiayan Luo, Shubin Yang",Poly(propylene oxide) elastomer with MXene-based mesoporous silica nanosheets and lithium bis(trifluoromethanesulfonyl)imide,MXene-mSiO2/ePPO electrolyte (without PC),Other,1.2,20°C,"MXene-based mesoporous silica nanosheets were fabricated by controllable hydrolysis of TEOS around the surface of MXene-Ti3C2 under the direction of CTAB. These MXene-mSiO2 nanosheets were dispersed into liquid ePPO precursors (JEFFAMINE D-400, adipic acid, and JEFFAMINE T-403) at 150 °C. After heat curing, a uniform hybrid film was generated for swelling lithium bis(trifluoromethanesulfonyl)imide salt (LiTFSI).","Produced in this work. MXene-based mesoporous silica nanosheets with sandwich structure, individual 2D feature, and low electrical conductivity, having abundant functional groups in mesopores and surface.","Figure 3c, plot digitization (MXene-mSiO2 containing electrolyte without PC)"
MXene-Based Mesoporous Nanosheets Toward Superior Lithium Ion Conductors,"Yongzheng Shi, Bin Li, Qi Zhu, Kai Shen, Wenjing Tang, Qian Xiang, Weihua Chen, Chuntai Liu, Jiayan Luo, Shubin Yang",Poly(propylene oxide) elastomer electrolyte with lithium bis(trifluoromethanesulfonyl)imide and propylene carbonate,ePPO electrolyte,Other,2.5,25°C,"ePPO precursors (JEFFAMINE D-400, adipic acid, and JEFFAMINE T-403) dispersed at 150 °C. After heat curing, a uniform film generated for swelling lithium bis(trifluoromethanesulfonyl)imide salt (LiTFSI) and propylene carbonate (PC).",Produced in this work. Poly(propylene oxide) elastomer-based electrolyte.,"Figure 3b, plot digitization (ePPO electrolyte with 30 wt% LiTFSI)"
MXene-Based Mesoporous Nanosheets Toward Superior Lithium Ion Conductors,"Yongzheng Shi, Bin Li, Qi Zhu, Kai Shen, Wenjing Tang, Qian Xiang, Weihua Chen, Chuntai Liu, Jiayan Luo, Shubin Yang","Poly(propylene oxide) elastomer with MXene-based mesoporous silica nanosheets, lithium bis(trifluoromethanesulfonyl)imide, and propylene carbonate",MXene-mSiO2/ePPO electrolyte,Other,1.0,25°C,"MXene-based mesoporous silica nanosheets were fabricated by controllable hydrolysis of TEOS around the surface of MXene-Ti3C2 under the direction of CTAB. These MXene-mSiO2 nanosheets were dispersed into liquid ePPO precursors (JEFFAMINE D-400, adipic acid, and JEFFAMINE T-403) at 150 °C. After heat curing, a uniform hybrid film was generated for swelling lithium bis(trifluoromethanesulfonyl)imide salt (LiTFSI) and propylene carbonate (PC).","Produced in this work. MXene-based mesoporous silica nanosheets with sandwich structure, individual 2D feature, and low electrical conductivity, having abundant functional groups in mesopores and surface.","Figure 3b, plot digitization (MXene-mSiO2 containing electrolyte with 10 wt% LiTFSI)"
MXene-Based Mesoporous Nanosheets Toward Superior Lithium Ion Conductors,"Yongzheng Shi, Bin Li, Qi Zhu, Kai Shen, Wenjing Tang, Qian Xiang, Weihua Chen, Chuntai Liu, Jiayan Luo, Shubin Yang","Poly(propylene oxide) elastomer with MXene-based mesoporous silica nanosheets, lithium bis(trifluoromethanesulfonyl)imide, and propylene carbonate",MXene-mSiO2/ePPO electrolyte,Other,2.0,25°C,"MXene-based mesoporous silica nanosheets were fabricated by controllable hydrolysis of TEOS around the surface of MXene-Ti3C2 under the direction of CTAB. These MXene-mSiO2 nanosheets were dispersed into liquid ePPO precursors (JEFFAMINE D-400, adipic acid, and JEFFAMINE T-403) at 150 °C. After heat curing, a uniform hybrid film was generated for swelling lithium bis(trifluoromethanesulfonyl)imide salt (LiTFSI) and propylene carbonate (PC).","Produced in this work. MXene-based mesoporous silica nanosheets with sandwich structure, individual 2D feature, and low electrical conductivity, having abundant functional groups in mesopores and surface.","Figure 3b, plot digitization (MXene-mSiO2 containing electrolyte with 40 wt% LiTFSI)"
MXene-Based Mesoporous Nanosheets Toward Superior Lithium Ion Conductors,"Yongzheng Shi, Bin Li, Qi Zhu, Kai Shen, Wenjing Tang, Qian Xiang, Weihua Chen, Chuntai Liu, Jiayan Luo, Shubin Yang",Silica particle/Poly(propylene oxide) elastomer electrolyte,silica particle/ePPO electrolyte,Other,2.3,25°C,N/A (Cited Work),N/A (Cited Work),"Main Text, 'To gain highly conductive polymer electrolytes' section, paragraph 1 (citing reference 27)"
8.5 µm-Thick Flexible-Rigid Hybrid Solid–Electrolyte/ Lithium Integration for Air-Stable and Interface-Compatible All-Solid-State Lithium Metal Batteries,"Kun Zhang, Feng Wu, Xinran Wang, Suting Weng, Xiaoyu Yang, Huichun Zhao, Ruiqi Guo, Yuheng Sun, Wenbin Zhao, Tinglu Song, Xuefeng Wang, Ying Bai, Chuan Wu",poly(ethylene glycol methacrylate)-Lithium Aluminum Germanium Phosphate,PEGMA-LAGP,Other,0.000237,30 °C,"In situ copolymerization of organic-inorganic hybrid solid electrolyte onto lithium foil; 1 m LiTFSI-PEGMEMA solution prepared, LAGP particles (25% mass fraction) added, stirred and ultrasonically dispersed; AIBN initiator (2 mg mL^-1) added, stirred at 25 °C for 2.5 h to make milky white precursor slurry; slurry scraped onto 50 µm lithium foil, free-radical thermal initiation polymerization at 70 °C for 2 h.",8.5 µm-thick solid electrolyte layer; flexible (131% elongation rate) but rigid (Young's modulus 3 GPa); highest lithium-ion transference number (t_Li+ = 0.87) among composite polymer electrolytes; T_g of -67 °C with no T_cc; thermal decomposition temperature of 333.4 °C; wide electrochemical stability window (5.4 V),"Abstract; Introduction, paragraph 6; Main Text, paragraph 1 of Results and Discussion; Figure 1g"
8.5 µm-Thick Flexible-Rigid Hybrid Solid–Electrolyte/ Lithium Integration for Air-Stable and Interface-Compatible All-Solid-State Lithium Metal Batteries,"Kun Zhang, Feng Wu, Xinran Wang, Suting Weng, Xiaoyu Yang, Huichun Zhao, Ruiqi Guo, Yuheng Sun, Wenbin Zhao, Tinglu Song, Xuefeng Wang, Ying Bai, Chuan Wu",poly(ethylene glycol methacrylate),PEGMA,Polymer,6.21e-05,30 °C,"In situ polymerization onto lithium foil; 1 m LiTFSI-PEGMEMA solution prepared; AIBN initiator (2 mg mL^-1) added, stirred at 25 °C for 2.5 h to make milky white precursor slurry; slurry scraped onto 50 µm lithium foil, free-radical thermal initiation polymerization at 70 °C for 2 h.",Elemental PEGMA; pure PEGMA polymer shows T_g of -63 °C along with a sharp cold crystallization peak (T_cc) at -10 °C; insufficient ion conduction; mechanical properties (4.5 MPa),"Main Text, paragraph 1 of Results and Discussion; Figure 1g; Main Text, paragraph 3 under Figure 3 (0.0621 mS cm^-1)"
8.5 µm-Thick Flexible-Rigid Hybrid Solid–Electrolyte/ Lithium Integration for Air-Stable and Interface-Compatible All-Solid-State Lithium Metal Batteries,"Kun Zhang, Feng Wu, Xinran Wang, Suting Weng, Xiaoyu Yang, Huichun Zhao, Ruiqi Guo, Yuheng Sun, Wenbin Zhao, Tinglu Song, Xuefeng Wang, Ying Bai, Chuan Wu",Lithium Aluminum Germanium Phosphate,LAGP,Ceramic,0.0001,RT,N/A (Cited Work),N/A (Cited Work),"Introduction, paragraph 4"
8.5 µm-Thick Flexible-Rigid Hybrid Solid–Electrolyte/ Lithium Integration for Air-Stable and Interface-Compatible All-Solid-State Lithium Metal Batteries,"Kun Zhang, Feng Wu, Xinran Wang, Suting Weng, Xiaoyu Yang, Huichun Zhao, Ruiqi Guo, Yuheng Sun, Wenbin Zhao, Tinglu Song, Xuefeng Wang, Ying Bai, Chuan Wu",Poly(ethylene glycol) methyl ether methacrylate - Lithium Aluminum Germanium Phosphate Composite,PEGMA-LAGP,Other,0.000237,Room Temperature,In-situ polymerization and tape casting,Composite solid electrolyte containing PEGMA polymer and LAGP ceramic filler.,Figure: _page_2_Figure_4.jpeg
8.5 µm-Thick Flexible-Rigid Hybrid Solid–Electrolyte/ Lithium Integration for Air-Stable and Interface-Compatible All-Solid-State Lithium Metal Batteries,"Kun Zhang, Feng Wu, Xinran Wang, Suting Weng, Xiaoyu Yang, Huichun Zhao, Ruiqi Guo, Yuheng Sun, Wenbin Zhao, Tinglu Song, Xuefeng Wang, Ying Bai, Chuan Wu",Poly(ethylene glycol) methyl ether methacrylate,PEGMA,Polymer,6.21e-05,Room Temperature,Free radical thermal-initiated polymerization,Pure polymer electrolyte.,Figure: _page_2_Figure_4.jpeg
8.5 µm-Thick Flexible-Rigid Hybrid Solid–Electrolyte/ Lithium Integration for Air-Stable and Interface-Compatible All-Solid-State Lithium Metal Batteries,"Kun Zhang, Feng Wu, Xinran Wang, Suting Weng, Xiaoyu Yang, Huichun Zhao, Ruiqi Guo, Yuheng Sun, Wenbin Zhao, Tinglu Song, Xuefeng Wang, Ying Bai, Chuan Wu",Poly(ethylene glycol) methyl ether methacrylate - Lithium Aluminum Germanium Phosphate Composite,PEGMA-LAGP,Other,0.002,357 K (84 °C),In-situ polymerization and tape casting,Composite solid electrolyte containing PEGMA polymer and LAGP ceramic filler.,Figure: _page_2_Figure_4.jpeg
8.5 µm-Thick Flexible-Rigid Hybrid Solid–Electrolyte/ Lithium Integration for Air-Stable and Interface-Compatible All-Solid-State Lithium Metal Batteries,"Kun Zhang, Feng Wu, Xinran Wang, Suting Weng, Xiaoyu Yang, Huichun Zhao, Ruiqi Guo, Yuheng Sun, Wenbin Zhao, Tinglu Song, Xuefeng Wang, Ying Bai, Chuan Wu",Poly(ethylene glycol) methyl ether methacrylate,PEGMA,Polymer,0.00079,357 K (84 °C),Free radical thermal-initiated polymerization,Pure polymer electrolyte.,Figure: _page_2_Figure_4.jpeg
8.5 µm-Thick Flexible-Rigid Hybrid Solid–Electrolyte/ Lithium Integration for Air-Stable and Interface-Compatible All-Solid-State Lithium Metal Batteries,"Kun Zhang, Feng Wu, Xinran Wang, Suting Weng, Xiaoyu Yang, Huichun Zhao, Ruiqi Guo, Yuheng Sun, Wenbin Zhao, Tinglu Song, Xuefeng Wang, Ying Bai, Chuan Wu",Poly(ethylene glycol) methyl ether methacrylate - Lithium Aluminum Germanium Phosphate Composite,PEGMA-LAGP,Other,0.00022,303 K (30 °C),In-situ polymerization and tape casting,Composite solid electrolyte containing PEGMA polymer and LAGP ceramic filler.,Figure: _page_2_Figure_4.jpeg
8.5 µm-Thick Flexible-Rigid Hybrid Solid–Electrolyte/ Lithium Integration for Air-Stable and Interface-Compatible All-Solid-State Lithium Metal Batteries,"Kun Zhang, Feng Wu, Xinran Wang, Suting Weng, Xiaoyu Yang, Huichun Zhao, Ruiqi Guo, Yuheng Sun, Wenbin Zhao, Tinglu Song, Xuefeng Wang, Ying Bai, Chuan Wu",Poly(ethylene glycol) methyl ether methacrylate,PEGMA,Polymer,4e-05,303 K (30 °C),Free radical thermal-initiated polymerization,Pure polymer electrolyte.,Figure: _page_2_Figure_4.jpeg
Preparing Two-Dimensional Ordered Li0.33La0.557TiO3 Crystal in Interlayer Channel of Thin Laminar Inorganic Solid-State Electrolyte towards Ultrafast Li+ Transfer,"Ruixin Lv, Weijie Kou, Shiyuan Guo, Wenjia Wu, Yatao Zhang, Yong Wang, Jingtao Wang",Vermiculite-Lithium Lanthanum Titanium Oxide,Vr-LLTO,Other,8.22,30 °C,"Fabricated by self-assembling rigid, hydrophilic vermiculite (Vr) nanosheets, followed by impregnation of Li0.33La0.557TiO3 (LLTO) precursors in interlayer channels and in situ sintering.","15 µm-thick laminar framework with ~1.3 nm interlayer channels, containing large-size, oriented, and defect-free LLTO crystal.",Abstract
Preparing Two-Dimensional Ordered Li0.33La0.557TiO3 Crystal in Interlayer Channel of Thin Laminar Inorganic Solid-State Electrolyte towards Ultrafast Li+ Transfer,"Ruixin Lv, Weijie Kou, Shiyuan Guo, Wenjia Wu, Yatao Zhang, Yong Wang, Jingtao Wang",Lithium Lanthanum Titanium Oxide,LLTO,Ceramic,10.0,RT,N/A (Cited Work),Ultrahigh bulk ionic conductivity LLTO crystal.,Introduction
Preparing Two-Dimensional Ordered Li0.33La0.557TiO3 Crystal in Interlayer Channel of Thin Laminar Inorganic Solid-State Electrolyte towards Ultrafast Li+ Transfer,"Ruixin Lv, Weijie Kou, Shiyuan Guo, Wenjia Wu, Yatao Zhang, Yong Wang, Jingtao Wang",Lithium Lanthanum Titanium Oxide,LLTO,Ceramic,10.0,N/A (implied RT),Fabricated by hot- or cold-pressing of LLTO crystals.,Traditional LLTO-based inorganic solid electrolytes (ISEs).,Introduction
Preparing Two-Dimensional Ordered Li0.33La0.557TiO3 Crystal in Interlayer Channel of Thin Laminar Inorganic Solid-State Electrolyte towards Ultrafast Li+ Transfer,"Ruixin Lv, Weijie Kou, Shiyuan Guo, Wenjia Wu, Yatao Zhang, Yong Wang, Jingtao Wang",Lithium Lanthanum Titanium Oxide Pellet,LLTO Pellet,Ceramic,1.77,30 °C,Fabricated by traditional hot pressing method (mentioned on page 2).,LLTO Pellet.,"Results and Discussion, Figure 4d"
