Repository: bhattadeb34/FACT_Data_Extraction_Scientific_Papers

File: master_conductivity_data.csv (part 38 of 52)
paper_title,paper_authors,full_name,acronym,material_class,ionic_conductivity_S_per_cm,temperature,processing_method,material_description,source_location
Preparing Two-Dimensional Ordered Li0.33La0.557TiO3 Crystal in Interlayer Channel of Thin Laminar Inorganic Solid-State Electrolyte towards Ultrafast Li+ Transfer,"Ruixin Lv, Weijie Kou, Shiyuan Guo, Wenjia Wu, Yatao Zhang, Yong Wang, Jingtao Wang",Vermiculite-Lithium Lanthanum Titanium Oxide Laminar Inorganic Solid Electrolyte,Vr-LLTO LISE,Other,8.22,30 °C,"Vr nanosheets assembled into laminar framework through filtration, swollen with low-concentration precursors, vacuum filtration, traditional sintering and annealing process.",15 µm-thick laminar inorganic solid electrolyte with ordered LLTO crystals.,Results and Discussion
Preparing Two-Dimensional Ordered Li0.33La0.557TiO3 Crystal in Interlayer Channel of Thin Laminar Inorganic Solid-State Electrolyte towards Ultrafast Li+ Transfer,"Ruixin Lv, Weijie Kou, Shiyuan Guo, Wenjia Wu, Yatao Zhang, Yong Wang, Jingtao Wang",Lithium Lanthanum Titanium Oxide,LLTO,Ceramic,10.0,N/A (implied RT),N/A (Cited Work),Bulk conductivity of LLTO.,Results and Discussion
Preparing Two-Dimensional Ordered Li0.33La0.557TiO3 Crystal in Interlayer Channel of Thin Laminar Inorganic Solid-State Electrolyte towards Ultrafast Li+ Transfer,"Ruixin Lv, Weijie Kou, Shiyuan Guo, Wenjia Wu, Yatao Zhang, Yong Wang, Jingtao Wang",Lithium Lanthanum Titanium Oxide Pellet,LLTO Pellet,Ceramic,1.78,30 °C,Fabricated by traditional hot pressing method (deduced from text).,LLTO Pellet.,"Figure 4d, plot digitization"
Preparing Two-Dimensional Ordered Li0.33La0.557TiO3 Crystal in Interlayer Channel of Thin Laminar Inorganic Solid-State Electrolyte towards Ultrafast Li+ Transfer,"Ruixin Lv, Weijie Kou, Shiyuan Guo, Wenjia Wu, Yatao Zhang, Yong Wang, Jingtao Wang",Vermiculite-Lithium Lanthanum Titanium Oxide Laminar Inorganic Solid Electrolyte,Vr-LLTO LISE,Other,8.32,30 °C,"Vr nanosheets assembled into laminar framework through filtration, swollen with low-concentration precursors, vacuum filtration, traditional sintering and annealing process.",15 µm-thick Vr-LLTO LISE.,"Figure 4d, plot digitization"
Preparing Two-Dimensional Ordered Li0.33La0.557TiO3 Crystal in Interlayer Channel of Thin Laminar Inorganic Solid-State Electrolyte towards Ultrafast Li+ Transfer,"Ruixin Lv, Weijie Kou, Shiyuan Guo, Wenjia Wu, Yatao Zhang, Yong Wang, Jingtao Wang",Vermiculite-Lithium Lanthanum Titanium Oxide Laminar Inorganic Solid Electrolyte,Vr-LLTO LISE,Other,7.41,30 °C,"Vr nanosheets assembled into laminar framework through filtration, swollen with low-concentration precursors, vacuum filtration, traditional sintering and annealing process.",100 µm-thick Vr-LLTO LISE.,"Figure 4d, plot digitization"
Preparing Two-Dimensional Ordered Li0.33La0.557TiO3 Crystal in Interlayer Channel of Thin Laminar Inorganic Solid-State Electrolyte towards Ultrafast Li+ Transfer,"Ruixin Lv, Weijie Kou, Shiyuan Guo, Wenjia Wu, Yatao Zhang, Yong Wang, Jingtao Wang",Vermiculite-Lithium Lanthanum Titanium Oxide Laminar Inorganic Solid Electrolyte,Vr-LLTO LISE,Other,8.22,30 °C,"Controlling crystal growth and arrangement in confined spacing, fabricated 2D LLTO crystal from Vr nanosheets framework, impregnated LLTO precursors, in situ sintered.","15 µm-thick Vr-LLTO LISE with large-size, oriented, and crystal defect-free 2D LLTO crystal.",Conclusion
3D perovskite LLTO nanotubers networks for enhanced Li+ conductivity in composite solid electrolytes,"Yanan Teng, Jiahui Guo, Yong Wang, Weiyan Sun, Huan Liu, Jie Bai, Chunping Li",Polyethylene oxide / Lithium bis(trifluoromethanesulfonyl)imide,PEO/LiTFSI,Polymer,1.72,60 C,"LiTFSI and PEO powders (Mw = 600000) were dissolved in acetonitrile, stirred, poured into a PTFE mold, and vacuum dried at 60 C for 24 h.","Polyethylene oxide (Mw = 600000) and Lithium bis(trifluoromethanesulfonyl)imide (99.95%) blend, unfilled polymer electrolyte membrane.","Abstract; Results and discussion, text below Figure 4; Figure 4f (0 wt% LLTO NTs)"
3D perovskite LLTO nanotubers networks for enhanced Li+ conductivity in composite solid electrolytes,"Yanan Teng, Jiahui Guo, Yong Wang, Weiyan Sun, Huan Liu, Jie Bai, Chunping Li",Polyethylene oxide / Lithium bis(trifluoromethanesulfonyl)imide / Lithium Lanthanum Titanate Oxide nanotubes,PEO/LiTFSI/LLTO NTs,Other,4.4,60 C,"LLTO NTs synthesized by electrospinning (16 kV, 18 cm) of LiNO3, La(NO3)-6H2O, C16H36O4Ti and PVP (Mw = 1300000) in DMF solution containing acetic acid, then calcined at 250 C for 2 h and subsequently at 700 C for 2 h. CSEs fabricated by dissolving 15 wt% LLTO NTs and corresponding LiTFSI in acetonitrile, stirred for 6 h, then PEO was added and stirred until dissolved. The solution was slowly poured into a PTFE mold, and vacuum dried at 60 C for 24 h.","Composite solid electrolyte membrane with 15 wt% one-dimensional perovskite Li0.33La0.557TiO3 nanotubes (LLTO NTs), hollow and porous nanotube structure, average diameter about 210 nm, tube wall made of polycrystalline regions (about 100 nm in diameter); PEO (Mw = 600000) and LiTFSI (99.95%).","Abstract; Results and discussion, text below Figure 4; Figure 4f; Table 1 ('This work')"
3D perovskite LLTO nanotubers networks for enhanced Li+ conductivity in composite solid electrolytes,"Yanan Teng, Jiahui Guo, Yong Wang, Weiyan Sun, Huan Liu, Jie Bai, Chunping Li",Polyethylene oxide / Lithium bis(trifluoromethanesulfonyl)imide,PEO/LiTFSI,Polymer,1.83,30 C,"LiTFSI and PEO powders (Mw = 600000) were dissolved in acetonitrile, stirred, poured into a PTFE mold, and vacuum dried at 60 C for 24 h.","Polyethylene oxide (Mw = 600000) and Lithium bis(trifluoromethanesulfonyl)imide (99.95%) blend, unfilled polymer electrolyte membrane.","Results and discussion, text below Figure 4"
3D perovskite LLTO nanotubers networks for enhanced Li+ conductivity in composite solid electrolytes,"Yanan Teng, Jiahui Guo, Yong Wang, Weiyan Sun, Huan Liu, Jie Bai, Chunping Li",Polyethylene oxide / Lithium bis(trifluoromethanesulfonyl)imide / Lithium Lanthanum Titanate Oxide nanotubes,PEO/LiTFSI/LLTO NTs,Other,1.97,30 C,"LLTO NTs synthesized by electrospinning (16 kV, 18 cm) of LiNO3, La(NO3)-6H2O, C16H36O4Ti and PVP (Mw = 1300000) in DMF solution containing acetic acid, then calcined at 250 C for 2 h and subsequently at 700 C for 2 h. CSEs fabricated by dissolving LLTO NTs (assumed 15 wt%) and corresponding LiTFSI in acetonitrile, stirred for 6 h, then PEO was added and stirred until dissolved. The solution was slowly poured into a PTFE mold, and vacuum dried at 60 C for 24 h.","Composite solid electrolyte membrane with assumed 15 wt% one-dimensional perovskite Li0.33La0.557TiO3 nanotubes (LLTO NTs), hollow and porous nanotube structure, average diameter about 210 nm, tube wall made of polycrystalline regions (about 100 nm in diameter); PEO (Mw = 600000) and LiTFSI (99.95%).","Results and discussion, text below Figure 4"
3D perovskite LLTO nanotubers networks for enhanced Li+ conductivity in composite solid electrolytes,"Yanan Teng, Jiahui Guo, Yong Wang, Weiyan Sun, Huan Liu, Jie Bai, Chunping Li",Polyethylene oxide / Lithium bis(trifluoromethanesulfonyl)imide / Lithium Lanthanum Titanate Oxide nanoparticles,PEO/LiTFSI/LLTO NPs,Other,3.32,60 C,"LLTO NPs synthesized by sol-gel method: LiNO3, La(NO3)-6H2O, citric acid successively added to 50 ml absolute ethanol and stirred; C16H36O4Ti slowly added and stirred for 20 min; ethylene glycol slowly added and stirred for 30 min; solution evaporated at 70 C for 12 h and vacuum dried at 120 C for 10 h to become a gel; colloid sintered at 800 C for 2 h. CSEs fabricated by dissolving 15 wt% LLTO NPs and corresponding LiTFSI in acetonitrile, stirred for 6 h, then PEO was added and stirred until dissolved. The solution was slowly poured into a PTFE mold, and vacuum dried at 60 C for 24 h.","Composite solid electrolyte membrane with 15 wt% Lithium Lanthanum Titanate Oxide nanoparticles (LLTO NPs), grain size is different, aggregated together into a block; PEO (Mw = 600000) and LiTFSI (99.95%).","Results and discussion, text below Figure 4; Figure 4f"
3D perovskite LLTO nanotubers networks for enhanced Li+ conductivity in composite solid electrolytes,"Yanan Teng, Jiahui Guo, Yong Wang, Weiyan Sun, Huan Liu, Jie Bai, Chunping Li",Polyethylene oxide / Lithium bis(trifluoromethanesulfonyl)imide / Lithium Lanthanum Titanate Oxide nanoparticles,PEO/LiTFSI/LLTO NPs,Other,6.7,30 C,"LLTO NPs synthesized by sol-gel method: LiNO3, La(NO3)-6H2O, citric acid successively added to 50 ml absolute ethanol and stirred; C16H36O4Ti slowly added and stirred for 20 min; ethylene glycol slowly added and stirred for 30 min; solution evaporated at 70 C for 12 h and vacuum dried at 120 C for 10 h to become a gel; colloid sintered at 800 C for 2 h. CSEs fabricated by dissolving LLTO NPs (assumed 15 wt%) and corresponding LiTFSI in acetonitrile, stirred for 6 h, then PEO was added and stirred until dissolved. The solution was slowly poured into a PTFE mold, and vacuum dried at 60 C for 24 h.","Composite solid electrolyte membrane with assumed 15 wt% Lithium Lanthanum Titanate Oxide nanoparticles (LLTO NPs), grain size is different, aggregated together into a block; PEO (Mw = 600000) and LiTFSI (99.95%).","Results and discussion, text below Figure 4"
3D perovskite LLTO nanotubers networks for enhanced Li+ conductivity in composite solid electrolytes,"Yanan Teng, Jiahui Guo, Yong Wang, Weiyan Sun, Huan Liu, Jie Bai, Chunping Li",Polyethylene oxide / Lithium bis(trifluoromethanesulfonyl)imide / Lithium Lanthanum Titanate Oxide nanotubes,PEO/LiTFSI/LLTO NTs,Other,2.8,60 C,"LLTO NTs synthesized by electrospinning and calcination. CSEs fabricated by dissolving 5 wt% LLTO NTs and corresponding LiTFSI in acetonitrile, stirred for 6 h, then PEO was added and stirred until dissolved. The solution was slowly poured into a PTFE mold, and vacuum dried at 60 C for 24 h.",Composite solid electrolyte membrane with 5 wt% one-dimensional perovskite Li0.33La0.557TiO3 nanotubes (LLTO NTs); PEO (Mw = 600000) and LiTFSI (99.95%).,"Figure 4f, plot digitization"
3D perovskite LLTO nanotubers networks for enhanced Li+ conductivity in composite solid electrolytes,"Yanan Teng, Jiahui Guo, Yong Wang, Weiyan Sun, Huan Liu, Jie Bai, Chunping Li",Polyethylene oxide / Lithium bis(trifluoromethanesulfonyl)imide / Lithium Lanthanum Titanate Oxide nanotubes,PEO/LiTFSI/LLTO NTs,Other,3.8,60 C,"LLTO NTs synthesized by electrospinning and calcination. CSEs fabricated by dissolving 10 wt% LLTO NTs and corresponding LiTFSI in acetonitrile, stirred for 6 h, then PEO was added and stirred until dissolved. The solution was slowly poured into a PTFE mold, and vacuum dried at 60 C for 24 h.",Composite solid electrolyte membrane with 10 wt% one-dimensional perovskite Li0.33La0.557TiO3 nanotubes (LLTO NTs); PEO (Mw = 600000) and LiTFSI (99.95%).,"Figure 4f, plot digitization"
3D perovskite LLTO nanotubers networks for enhanced Li+ conductivity in composite solid electrolytes,"Yanan Teng, Jiahui Guo, Yong Wang, Weiyan Sun, Huan Liu, Jie Bai, Chunping Li",Polyethylene oxide / Lithium bis(trifluoromethanesulfonyl)imide / Lithium Lanthanum Titanate Oxide nanotubes,PEO/LiTFSI/LLTO NTs,Other,3.5,60 C,"LLTO NTs synthesized by electrospinning and calcination. CSEs fabricated by dissolving 20 wt% LLTO NTs and corresponding LiTFSI in acetonitrile, stirred for 6 h, then PEO was added and stirred until dissolved. The solution was slowly poured into a PTFE mold, and vacuum dried at 60 C for 24 h.",Composite solid electrolyte membrane with 20 wt% one-dimensional perovskite Li0.33La0.557TiO3 nanotubes (LLTO NTs); PEO (Mw = 600000) and LiTFSI (99.95%).,"Figure 4f, plot digitization"
3D perovskite LLTO nanotubers networks for enhanced Li+ conductivity in composite solid electrolytes,"Yanan Teng, Jiahui Guo, Yong Wang, Weiyan Sun, Huan Liu, Jie Bai, Chunping Li",Polyethylene oxide / Lithium bis(trifluoromethanesulfonyl)imide / Calcium Cerium Oxide,PEO/LiTFSI/Ca-CeO2,Other,1.3,60 C,N/A (Cited Work),N/A (Cited Work),"Table 1, Row 1"
3D perovskite LLTO nanotubers networks for enhanced Li+ conductivity in composite solid electrolytes,"Yanan Teng, Jiahui Guo, Yong Wang, Weiyan Sun, Huan Liu, Jie Bai, Chunping Li",Polyethylene oxide / Lithium Sulfate / Silicon Dioxide,PEO/Li2SO4/SiO2,Other,1.3,60 C,N/A (Cited Work),N/A (Cited Work),"Table 1, Row 2"
3D perovskite LLTO nanotubers networks for enhanced Li+ conductivity in composite solid electrolytes,"Yanan Teng, Jiahui Guo, Yong Wang, Weiyan Sun, Huan Liu, Jie Bai, Chunping Li",Polyethylene oxide / Lithium bis(trifluoromethanesulfonyl)imide / Graphitic Carbon Nitride,PEO/LiTFSI/g-C3N4,Other,2.5,60 C,N/A (Cited Work),N/A (Cited Work),"Table 1, Row 3"
3D perovskite LLTO nanotubers networks for enhanced Li+ conductivity in composite solid electrolytes,"Yanan Teng, Jiahui Guo, Yong Wang, Weiyan Sun, Huan Liu, Jie Bai, Chunping Li",Polyethylene oxide / Polypropylene Carbonate,PEO/PPC,Other,2.82,60 C,N/A (Cited Work),N/A (Cited Work),"Table 1, Row 4"
3D perovskite LLTO nanotubers networks for enhanced Li+ conductivity in composite solid electrolytes,"Yanan Teng, Jiahui Guo, Yong Wang, Weiyan Sun, Huan Liu, Jie Bai, Chunping Li",Polyethylene oxide / Lithium Carboxymethyl Cellulose @ Polyimide,PEO/CMC-Li@PI,Other,3.15,60 C,N/A (Cited Work),N/A (Cited Work),"Table 1, Row 5"
3D perovskite LLTO nanotubers networks for enhanced Li+ conductivity in composite solid electrolytes,"Yanan Teng, Jiahui Guo, Yong Wang, Weiyan Sun, Huan Liu, Jie Bai, Chunping Li",Polyethylene oxide / Lithium bis(trifluoromethanesulfonyl)imide / Lithium Lanthanum Titanate Oxide nanowires,PEO/LiTFSI/LLTO-nanowires,Other,3.63,60 C,N/A (Cited Work),N/A (Cited Work),"Table 1, Row 6"
3D perovskite LLTO nanotubers networks for enhanced Li+ conductivity in composite solid electrolytes,"Yanan Teng, Jiahui Guo, Yong Wang, Weiyan Sun, Huan Liu, Jie Bai, Chunping Li",Polymer Electrolyte with 0% Lithium Lanthanum Titanate Oxide Nanotubes,0%-LLTONTs,Polymer,0.0172,Not specified in figure,Not specified in figure,"Presumed pure polymer matrix, likely corresponding to 'PL' in other panels.",Figure: _page_6_Figure_5.jpeg
3D perovskite LLTO nanotubers networks for enhanced Li+ conductivity in composite solid electrolytes,"Yanan Teng, Jiahui Guo, Yong Wang, Weiyan Sun, Huan Liu, Jie Bai, Chunping Li",Composite Polymer Electrolyte with Lithium Lanthanum Titanate Oxide Nanotubes,5%-LLTONTs,Polymer,0.0405,Not specified in figure,Not specified in figure,Composite polymer electrolyte containing 5 wt% LLTO nanotubes.,Figure: _page_6_Figure_5.jpeg
3D perovskite LLTO nanotubers networks for enhanced Li+ conductivity in composite solid electrolytes,"Yanan Teng, Jiahui Guo, Yong Wang, Weiyan Sun, Huan Liu, Jie Bai, Chunping Li",Composite Polymer Electrolyte with Lithium Lanthanum Titanate Oxide Nanotubes,10%-LLTONTs,Polymer,0.041,Not specified in figure,Not specified in figure,Composite polymer electrolyte containing 10 wt% LLTO nanotubes.,Figure: _page_6_Figure_5.jpeg
3D perovskite LLTO nanotubers networks for enhanced Li+ conductivity in composite solid electrolytes,"Yanan Teng, Jiahui Guo, Yong Wang, Weiyan Sun, Huan Liu, Jie Bai, Chunping Li",Composite Polymer Electrolyte with Lithium Lanthanum Titanate Oxide Nanotubes,15%-LLTONTs,Polymer,0.044,Not specified in figure,Not specified in figure,Composite polymer electrolyte containing 15 wt% LLTO nanotubes.,Figure: _page_6_Figure_5.jpeg
3D perovskite LLTO nanotubers networks for enhanced Li+ conductivity in composite solid electrolytes,"Yanan Teng, Jiahui Guo, Yong Wang, Weiyan Sun, Huan Liu, Jie Bai, Chunping Li",Composite Polymer Electrolyte with Lithium Lanthanum Titanate Oxide Nanotubes,20%-LLTONTs,Polymer,0.0233,Not specified in figure,Not specified in figure,Composite polymer electrolyte containing 20 wt% LLTO nanotubes.,Figure: _page_6_Figure_5.jpeg
3D perovskite LLTO nanotubers networks for enhanced Li+ conductivity in composite solid electrolytes,"Yanan Teng, Jiahui Guo, Yong Wang, Weiyan Sun, Huan Liu, Jie Bai, Chunping Li",Composite Polymer Electrolyte with Lithium Lanthanum Titanate Oxide Nanoparticles,15%-LLTONPs,Polymer,0.0332,Not specified in figure,Not specified in figure,Composite polymer electrolyte containing 15 wt% LLTO nanoparticles.,Figure: _page_6_Figure_5.jpeg
Strippable and flexible solid electrolyte membrane by coupling Li6.4La3Zr1.4Ta0.6O12 and insulating polyvinylidene fluoride for solid state lithium ion battery,"Huirong Liu, Jianling Li, Wei Feng, Guimei Han",Polyvinylidene fluoride - Lithium Lanthanum Zirconate Tantalate Oxide Composite Solid Electrolyte,PVDF-LLZTO-CSE,Other,2.16,RT,"Garnet-type Li6.4La3Zr1.4Ta0.6O12 solid electrolyte prepared by traditional solid phase reaction: Li2CO3 (30% excess molar percentage), La2O3 (heat-treated at 900 °C for 12 h), ZrO2, and Ta2O5 weighed according to Li6.4La3Zr1.4Ta0.6O12 formula. Mixed in planetary mill at 500 rpm with ZrO2 media in ethanol for 12 h. Dried at 80 °C for 12 h. Pre-sintered in muffle furnace at 900 °C for 6 h. Ground again. Sintered at 1140 °C for 16 h to obtain LLZTO powder. Stored in argon-filled glove box. Ceramic-polymer composite electrolyte prepared by drop-coating method: PVDF dissolved in NMP, stirred magnetically for 0.5 h. LLZTO powder (90 wt%) dispersed in polymer solution, stirred magnetically for 6 h. Slurry dripped into button cell shells (20 mm diameter). Vacuum dried at 50 °C overnight. Hot pressed and cut into flexible discs (18 mm diameter). Stored in argon-filled glove box.",LLZTO particle size about 200–300 nm. PVDF bonds LLZTO particles for uniform dispersion. Composite film-forming ability and flexibility worsen with increasing LLZTO content; film is extremely difficult to prepare and has obvious defects on the surface.,"Results and discussion, Electrochemical performance section, paragraph 1"
Strippable and flexible solid electrolyte membrane by coupling Li6.4La3Zr1.4Ta0.6O12 and insulating polyvinylidene fluoride for solid state lithium ion battery,"Huirong Liu, Jianling Li, Wei Feng, Guimei Han",Polyvinylidene fluoride - Lithium Lanthanum Zirconate Tantalate Oxide Composite Solid Electrolyte,PVDF-LLZTO-CSE,Other,1.06,RT,"Garnet-type Li6.4La3Zr1.4Ta0.6O12 solid electrolyte prepared by traditional solid phase reaction: Li2CO3 (30% excess molar percentage), La2O3 (heat-treated at 900 °C for 12 h), ZrO2, and Ta2O5 weighed according to Li6.4La3Zr1.4Ta0.6O12 formula. Mixed in planetary mill at 500 rpm with ZrO2 media in ethanol for 12 h. Dried at 80 °C for 12 h. Pre-sintered in muffle furnace at 900 °C for 6 h. Ground again. Sintered at 1140 °C for 16 h to obtain LLZTO powder. Stored in argon-filled glove box. Ceramic-polymer composite electrolyte prepared by drop-coating method: PVDF dissolved in NMP, stirred magnetically for 0.5 h. LLZTO powder (80 wt%) dispersed in polymer solution, stirred magnetically for 6 h. Slurry dripped into button cell shells (20 mm diameter). Vacuum dried at 50 °C overnight. Hot pressed and cut into flexible discs (18 mm diameter). Stored in argon-filled glove box.","LLZTO particle size about 200–300 nm. PVDF bonds LLZTO particles for uniform dispersion. Exhibits rapid thermal degradation at 470 °C, 15% weight loss below 450 °C. Electrochemical stability window no obvious degradation until 4.5 V. Selected as the research object considering comprehensive properties such as film-forming property and mechanical property.","Results and discussion, Electrochemical performance section, paragraph 1"
Strippable and flexible solid electrolyte membrane by coupling Li6.4La3Zr1.4Ta0.6O12 and insulating polyvinylidene fluoride for solid state lithium ion battery,"Huirong Liu, Jianling Li, Wei Feng, Guimei Han",Polyvinylidene fluoride - Lithium Lanthanum Zirconate Tantalate Oxide Composite Solid Electrolyte,PVDF-LLZTO-CSE,Other,2.16,RT,"Garnet-type Li6.4La3Zr1.4Ta0.6O12 solid electrolyte prepared by traditional solid phase reaction: Li2CO3 (30% excess molar percentage), La2O3 (heat-treated at 900 °C for 12 h), ZrO2, and Ta2O5 weighed according to Li6.4La3Zr1.4Ta0.6O12 formula. Mixed in planetary mill at 500 rpm with ZrO2 media in ethanol for 12 h. Dried at 80 °C for 12 h. Pre-sintered in muffle furnace at 900 °C for 6 h. Ground again. Sintered at 1140 °C for 16 h to obtain LLZTO powder. Stored in argon-filled glove box. Ceramic-polymer composite electrolyte prepared by drop-coating method: PVDF dissolved in NMP, stirred magnetically for 0.5 h. LLZTO powder (90 wt%) dispersed in polymer solution, stirred magnetically for 6 h. Slurry dripped into button cell shells (20 mm diameter). Vacuum dried at 50 °C overnight. Hot pressed and cut into flexible discs (18 mm diameter). Stored in argon-filled glove box.",LLZTO particle size about 200–300 nm. PVDF bonds LLZTO particles for uniform dispersion. Composite film-forming ability and flexibility worsen with increasing LLZTO content; film is extremely difficult to prepare and has obvious defects on the surface.,Table 1
Strippable and flexible solid electrolyte membrane by coupling Li6.4La3Zr1.4Ta0.6O12 and insulating polyvinylidene fluoride for solid state lithium ion battery,"Huirong Liu, Jianling Li, Wei Feng, Guimei Han",Polyvinylidene fluoride - Lithium Lanthanum Zirconate Tantalate Oxide Composite Solid Electrolyte,PVDF-LLZTO-CSE,Other,1.06,RT,"Garnet-type Li6.4La3Zr1.4Ta0.6O12 solid electrolyte prepared by traditional solid phase reaction: Li2CO3 (30% excess molar percentage), La2O3 (heat-treated at 900 °C for 12 h), ZrO2, and Ta2O5 weighed according to Li6.4La3Zr1.4Ta0.6O12 formula. Mixed in planetary mill at 500 rpm with ZrO2 media in ethanol for 12 h. Dried at 80 °C for 12 h. Pre-sintered in muffle furnace at 900 °C for 6 h. Ground again. Sintered at 1140 °C for 16 h to obtain LLZTO powder. Stored in argon-filled glove box. Ceramic-polymer composite electrolyte prepared by drop-coating method: PVDF dissolved in NMP, stirred magnetically for 0.5 h. LLZTO powder (80 wt%) dispersed in polymer solution, stirred magnetically for 6 h. Slurry dripped into button cell shells (20 mm diameter). Vacuum dried at 50 °C overnight. Hot pressed and cut into flexible discs (18 mm diameter). Stored in argon-filled glove box.","LLZTO particle size about 200–300 nm. PVDF bonds LLZTO particles for uniform dispersion. Exhibits rapid thermal degradation at 470 °C, 15% weight loss below 450 °C. Electrochemical stability window no obvious degradation until 4.5 V. Selected as the research object considering comprehensive properties such as film-forming property and mechanical property.",Table 1
Strippable and flexible solid electrolyte membrane by coupling Li6.4La3Zr1.4Ta0.6O12 and insulating polyvinylidene fluoride for solid state lithium ion battery,"Huirong Liu, Jianling Li, Wei Feng, Guimei Han",Polyvinylidene fluoride - Lithium Lanthanum Zirconate Tantalate Oxide Composite Solid Electrolyte,PVDF-LLZTO-CSE,Other,8.56,RT,"Garnet-type Li6.4La3Zr1.4Ta0.6O12 solid electrolyte prepared by traditional solid phase reaction: Li2CO3 (30% excess molar percentage), La2O3 (heat-treated at 900 °C for 12 h), ZrO2, and Ta2O5 weighed according to Li6.4La3Zr1.4Ta0.6O12 formula. Mixed in planetary mill at 500 rpm with ZrO2 media in ethanol for 12 h. Dried at 80 °C for 12 h. Pre-sintered in muffle furnace at 900 °C for 6 h. Ground again. Sintered at 1140 °C for 16 h to obtain LLZTO powder. Stored in argon-filled glove box. Ceramic-polymer composite electrolyte prepared by drop-coating method: PVDF dissolved in NMP, stirred magnetically for 0.5 h. LLZTO powder (70 wt%) dispersed in polymer solution, stirred magnetically for 6 h. Slurry dripped into button cell shells (20 mm diameter). Vacuum dried at 50 °C overnight. Hot pressed and cut into flexible discs (18 mm diameter). Stored in argon-filled glove box.",LLZTO particle size about 200–300 nm. PVDF bonds LLZTO particles for uniform dispersion. Composite film-forming ability and flexibility worsen with increasing LLZTO content.,Table 1
Strippable and flexible solid electrolyte membrane by coupling Li6.4La3Zr1.4Ta0.6O12 and insulating polyvinylidene fluoride for solid state lithium ion battery,"Huirong Liu, Jianling Li, Wei Feng, Guimei Han",Polyvinylidene fluoride - Lithium Lanthanum Zirconate Tantalate Oxide Composite Solid Electrolyte,PVDF-LLZTO-CSE,Other,3.66,RT,"Garnet-type Li6.4La3Zr1.4Ta0.6O12 solid electrolyte prepared by traditional solid phase reaction: Li2CO3 (30% excess molar percentage), La2O3 (heat-treated at 900 °C for 12 h), ZrO2, and Ta2O5 weighed according to Li6.4La3Zr1.4Ta0.6O12 formula. Mixed in planetary mill at 500 rpm with ZrO2 media in ethanol for 12 h. Dried at 80 °C for 12 h. Pre-sintered in muffle furnace at 900 °C for 6 h. Ground again. Sintered at 1140 °C for 16 h to obtain LLZTO powder. Stored in argon-filled glove box. Ceramic-polymer composite electrolyte prepared by drop-coating method: PVDF dissolved in NMP, stirred magnetically for 0.5 h. LLZTO powder (60 wt%) dispersed in polymer solution, stirred magnetically for 6 h. Slurry dripped into button cell shells (20 mm diameter). Vacuum dried at 50 °C overnight. Hot pressed and cut into flexible discs (18 mm diameter). Stored in argon-filled glove box.",LLZTO particle size about 200–300 nm. PVDF bonds LLZTO particles for uniform dispersion. Composite film-forming ability and flexibility worsen with increasing LLZTO content.,Table 1
Strippable and flexible solid electrolyte membrane by coupling Li6.4La3Zr1.4Ta0.6O12 and insulating polyvinylidene fluoride for solid state lithium ion battery,"Huirong Liu, Jianling Li, Wei Feng, Guimei Han",Polyvinylidene fluoride - Lithium Lanthanum Zirconate Tantalate Oxide Composite Solid Electrolyte,PVDF-LLZTO-CSE,Other,9.47,RT,"Garnet-type Li6.4La3Zr1.4Ta0.6O12 solid electrolyte prepared by traditional solid phase reaction: Li2CO3 (30% excess molar percentage), La2O3 (heat-treated at 900 °C for 12 h), ZrO2, and Ta2O5 weighed according to Li6.4La3Zr1.4Ta0.6O12 formula. Mixed in planetary mill at 500 rpm with ZrO2 media in ethanol for 12 h. Dried at 80 °C for 12 h. Pre-sintered in muffle furnace at 900 °C for 6 h. Ground again. Sintered at 1140 °C for 16 h to obtain LLZTO powder. Stored in argon-filled glove box. Ceramic-polymer composite electrolyte prepared by drop-coating method: PVDF dissolved in NMP, stirred magnetically for 0.5 h. LLZTO powder (50 wt%) dispersed in polymer solution, stirred magnetically for 6 h. Slurry dripped into button cell shells (20 mm diameter). Vacuum dried at 50 °C overnight. Hot pressed and cut into flexible discs (18 mm diameter). Stored in argon-filled glove box.",LLZTO particle size about 200–300 nm. PVDF bonds LLZTO particles for uniform dispersion. Composite film-forming ability and flexibility worsen with increasing LLZTO content.,Table 1
Strippable and flexible solid electrolyte membrane by coupling Li6.4La3Zr1.4Ta0.6O12 and insulating polyvinylidene fluoride for solid state lithium ion battery,"Huirong Liu, Jianling Li, Wei Feng, Guimei Han",Polyvinylidene fluoride - Lithium Lanthanum Zirconate Tantalate Oxide Composite Solid Electrolyte,PVDF-LLZTO-CSE,Other,1.06,RT,"Garnet-type Li6.4La3Zr1.4Ta0.6O12 solid electrolyte prepared by traditional solid phase reaction: Li2CO3 (30% excess molar percentage), La2O3 (heat-treated at 900 °C for 12 h), ZrO2, and Ta2O5 weighed according to Li6.4La3Zr1.4Ta0.6O12 formula. Mixed in planetary mill at 500 rpm with ZrO2 media in ethanol for 12 h. Dried at 80 °C for 12 h. Pre-sintered in muffle furnace at 900 °C for 6 h. Ground again. Sintered at 1140 °C for 16 h to obtain LLZTO powder. Stored in argon-filled glove box. Ceramic-polymer composite electrolyte prepared by drop-coating method: PVDF dissolved in NMP, stirred magnetically for 0.5 h. LLZTO powder (80 wt%) dispersed in polymer solution, stirred magnetically for 6 h. Slurry dripped into button cell shells (20 mm diameter). Vacuum dried at 50 °C overnight. Hot pressed and cut into flexible discs (18 mm diameter). Stored in argon-filled glove box.",LLZTO particle size about 200–300 nm. PVDF bonds LLZTO particles for uniform dispersion. Exhibited good electrochemical stability with an electrochemical window of up to 5 V.,Conclusion
Biomimetic PVDF/LLTO composite polymer electrolyte enables excellent interface contact and enhanced ionic conductivity,"Boyu Li, Qingmei Su, Lintao Yu, Wuyou Liu, Shijia Dong, Shukai Ding, Miao Zhang, Gaohui Du, Bingshe Xu",Poly(vinylidene fluoride) / Lithium perchlorate,PVDF/Li⁺,Polymer,1e-05,RT,Homogeneous solution prepared by dissolving PVDF (1.2 g) in 20 mL NMP under sonication. Then LiClO₄ (0.3 g) was added into the solution and continuously stirred for 24 h. The resulting homogeneous solution was injected into a Teflon groove (depth of 100 µm) and heated at 60 °C to construct the membrane.,"Pure PVDF/LiClO₄ membrane, thickness ~25 µm. Transparent film (Fig. 1h). Crystallinity decreased after LiClO₄ introduction (Fig. 1f).","Figure 3(b), plot digitization (0% LLTO)"
Biomimetic PVDF/LLTO composite polymer electrolyte enables excellent interface contact and enhanced ionic conductivity,"Boyu Li, Qingmei Su, Lintao Yu, Wuyou Liu, Shijia Dong, Shukai Ding, Miao Zhang, Gaohui Du, Bingshe Xu",Poly(vinylidene fluoride) / Lithium Lanthanum Titanate Oxide (Li₀.₃₅La₀.₅₅TiO₃) / Lithium perchlorate,PVDF/LLTO-5%/Li⁺,Other,0.00025,RT,"LLTO nanowires (Li:La:Ti = 0.35:0.55:1) fabricated by electrospinning precursor solution (Li acetate, La acetate hexahydrate, Ti isopropoxide in DMF/acetic acid 7:3 by volume, with 12% PVP in DMF, flow rate 1.0 mL h⁻¹, voltage 20 kV, distance 20 cm, 50 ± 5% RH, 25 ± 3 °C) followed by calcination at 800 °C for 5 h in air atmosphere. Membrane: Homogeneous solution prepared by dissolving 5% LLTO nanowires and PVDF (1.2 g) in 20 mL NMP under sonication. Then LiClO₄ (0.3 g) was added into the solution and continuously stirred for 24 h. The resulting homogeneous solution was injected into a Teflon groove (depth of 100 µm) and heated at 60 °C to construct the membrane.","PVDF/LiClO₄ membrane with 5% LLTO nanowires, thickness ~25 µm. LLTO nanowires (Li₀.₃₅La₀.₅₅TiO₃) have average diameter ~246 nm and cubic structure. Cellular surface structure formed (Fig 2b).","Figure 3(b), plot digitization (5% LLTO)"
Biomimetic PVDF/LLTO composite polymer electrolyte enables excellent interface contact and enhanced ionic conductivity,"Boyu Li, Qingmei Su, Lintao Yu, Wuyou Liu, Shijia Dong, Shukai Ding, Miao Zhang, Gaohui Du, Bingshe Xu",Poly(vinylidene fluoride) / Lithium Lanthanum Titanate Oxide (Li₀.₃₅La₀.₅₅TiO₃) / Lithium perchlorate,PVDF/LLTO-15%/Li⁺,Other,0.00058,RT,"LLTO nanowires (Li:La:Ti = 0.35:0.55:1) fabricated by electrospinning precursor solution (Li acetate, La acetate hexahydrate, Ti isopropoxide in DMF/acetic acid 7:3 by volume, with 12% PVP in DMF, flow rate 1.0 mL h⁻¹, voltage 20 kV, distance 20 cm, 50 ± 5% RH, 25 ± 3 °C) followed by calcination at 800 °C for 5 h in air atmosphere. Membrane: Homogeneous solution prepared by dissolving 15% LLTO nanowires and PVDF (1.2 g) in 20 mL NMP under sonication. Then LiClO₄ (0.3 g) was added into the solution and continuously stirred for 24 h. The resulting homogeneous solution was injected into a Teflon groove (depth of 100 µm) and heated at 60 °C to construct the membrane.","PVDF/LiClO₄ membrane with 15% LLTO nanowires, thickness ~25 µm. LLTO nanowires (Li₀.₃₅La₀.₅₅TiO₃) have average diameter ~246 nm and cubic structure. Uniform cellular surface structure (Fig 2c). Young's modulus of 24 MPa and tensile strength of 10 MPa. Activation energy of 0.264 eV.","Main text, Section 3, paragraph 3 (Ionic conductivities subsection) & Conclusion section; Figure 3(b), plot value."
Biomimetic PVDF/LLTO composite polymer electrolyte enables excellent interface contact and enhanced ionic conductivity,"Boyu Li, Qingmei Su, Lintao Yu, Wuyou Liu, Shijia Dong, Shukai Ding, Miao Zhang, Gaohui Du, Bingshe Xu",Poly(vinylidene fluoride) / Lithium Lanthanum Titanate Oxide (Li₀.₃₅La₀.₅₅TiO₃) / Lithium perchlorate,PVDF/LLTO-25%/Li⁺,Other,0.00015,RT,"LLTO nanowires (Li:La:Ti = 0.35:0.55:1) fabricated by electrospinning precursor solution (Li acetate, La acetate hexahydrate, Ti isopropoxide in DMF/acetic acid 7:3 by volume, with 12% PVP in DMF, flow rate 1.0 mL h⁻¹, voltage 20 kV, distance 20 cm, 50 ± 5% RH, 25 ± 3 °C) followed by calcination at 800 °C for 5 h in air atmosphere. Membrane: Homogeneous solution prepared by dissolving 25% LLTO nanowires and PVDF (1.2 g) in 20 mL NMP under sonication. Then LiClO₄ (0.3 g) was added into the solution and continuously stirred for 24 h. The resulting homogeneous solution was injected into a Teflon groove (depth of 100 µm) and heated at 60 °C to construct the membrane.","PVDF/LiClO₄ membrane with 25% LLTO nanowires, thickness ~25 µm. LLTO nanowires (Li₀.₃₅La₀.₅₅TiO₃) have average diameter ~246 nm and cubic structure. Many fractures and holes formed on surface due to LLTO aggregation (Fig 2d). Decreased miscibility between PVDF matrix and LLTO fillers.","Figure 3(b), plot digitization (25% LLTO)"
"A flexible, ion-conducting solid electrolyte with vertically bicontinuous transfer channels toward high performance all-solid-state lithium batteries","Chong Liu, Junxiao Wang, Weijie Kou, Zhihao Yang, Pengfei Zhai, Yong Liu, Wenjia Wu, Jingtao Wang",Poly(ethylene oxide) lithium bis(trifluoromethane)sulfonimide - Lithium Lanthanum Titanate Oxide framework solid electrolyte,PLLF,Other,0.000204,25 °C,"LLTO framework was synthesized via gel permeation by soaking nylon filter (0.2 µm pore size) in a precursor solution (LiNO3 (0.74 g), La(NO3)3·6H2O (7.08 g), Ti(OC4H9)4 (10.00 g) dissolved in 10 mL ethanol, stirred 10 min at 50 °C), followed by drying and calcination at 1000 °C for 2 h in air (heating rate 1 °C min−1). PEO (Mn = 600,000) and LiTFSI (99.5%) (EO/Li molar ratio of 18:1) were dried at 60 °C and 100 °C under vacuum overnight, respectively. The PEO/LiTFSI mixture solution (1 g L−1 in anhydrous acetonitrile) was then dripped into the LLTO framework using a pipette and dried at 60 °C under vacuum (repeated until completely embedded). All processes were carried out in an argon-filled dry glove box.","Flexible, high ion-conducting solid electrolyte with vertically bicontinuous transfer channels and excellent structural stability. Composed of an interconnected porous LLTO framework with 1-2 µm pore size and 59.4% porosity (derived from 0.2 µm nylon template sintered at 1000 °C), and confined PEO matrix with low crystallization. Total thickness ~120 µm. Displays vertically bicontinuous phase structure.","HIGHLIGHTS; ABSTRACT; Introduction, paragraph 4; Section 3.2, paragraph 1; Section 3.2, paragraph 4 (Fig. 3b); Conclusion"
"A flexible, ion-conducting solid electrolyte with vertically bicontinuous transfer channels toward high performance all-solid-state lithium batteries","Chong Liu, Junxiao Wang, Weijie Kou, Zhihao Yang, Pengfei Zhai, Yong Liu, Wenjia Wu, Jingtao Wang",Poly(ethylene oxide) lithium bis(trifluoromethane)sulfonimide electrolyte,PL,Polymer,2.85e-06,25 °C,"PEO (Mn = 600,000) and LiTFSI (99.5%) (EO/Li molar ratio of 18:1) were dried at 60 °C and 100 °C under vacuum overnight, respectively. The mixture solution of PEO and LiTFSI was thoroughly mixed and cast onto PTFE plate. Then, PL electrolyte was obtained after drying at 40 °C in a vacuum. All experimental processes were carried out in an argon-filled dry glove box.",Poly(ethylene oxide) lithium bis(trifluoromethane)sulfonimide electrolyte with high crystallization and depressed PEO chain motion.,"Section 3.2, paragraph 1; Figure 3a"
"A flexible, ion-conducting solid electrolyte with vertically bicontinuous transfer channels toward high performance all-solid-state lithium batteries","Chong Liu, Junxiao Wang, Weijie Kou, Zhihao Yang, Pengfei Zhai, Yong Liu, Wenjia Wu, Jingtao Wang",Poly(ethylene oxide) lithium bis(trifluoromethane)sulfonimide - Lithium Lanthanum Titanate Oxide nanoparticle solid electrolyte,PLLN,Other,2.35e-05,25 °C,"PEO (Mn = 600,000) and LiTFSI (99.5%) (EO/Li molar ratio of 18:1) were dried at 60 °C and 100 °C under vacuum overnight, respectively. Different amounts of LLTO nanoparticles (obtained by ball milling as-prepared LLTO framework) were added into the PEO and LiTFSI mixture solution. Afterwards, the casting solution was thoroughly mixed by mechanic stirring for 5 h and then cast onto PTFE plate. PLLN electrolyte was obtained after drying at 40 °C in a vacuum. All experimental processes were carried out in an argon-filled dry glove box.",Poly(ethylene oxide) lithium bis(trifluoromethane)sulfonimide - Lithium Lanthanum Titanate Oxide nanoparticle solid electrolyte. Contains LLTO nanoparticles (grain size 50-100 nm) which reduce PEO crystallization. Agglomeration of nanoparticles can occur at high ratios.,"Section 3.2, paragraph 1; Figure 3a"
"A flexible, ion-conducting solid electrolyte with vertically bicontinuous transfer channels toward high performance all-solid-state lithium batteries","Chong Liu, Junxiao Wang, Weijie Kou, Zhihao Yang, Pengfei Zhai, Yong Liu, Wenjia Wu, Jingtao Wang",Lithium Lanthanum Titanate Oxide,LLTO,Ceramic,0.000116,25 °C,"LLTO framework was synthesized via gel permeation and subsequent calcination processes. LiNO3 (0.74 g), La(NO3)3·6H2O (7.08 g), and Ti(OC4H9)4 (10.00 g) were dissolved in ethanol solvent (10 mL) under stirring treatment for 10 min at 50 °C to get the precursor solution. The gel permeated process was conducted by mixing the precursor solution into a nylon filter. A viscous gel was obtained by stirring constantly. After drying, the gel permeated nylon was calcined at 1000 °C for 2 h in air with a heating rate of 1 °C min−1.","Porous and continuous Lithium Lanthanum Titanate Oxide (LLTO) ceramic framework with pore size of 1-2 µm, vertically continuous channels, and 59.4% porosity (when prepared for PLLF). Sintered at 1000 °C. Crystalline phases are consistent with perovskite structure of tetragonal-phase Li0.33La0.56TiO3 (JCPDF # 87–0935).","Section 3.2, paragraph 2 (referencing Fig. S7)"
"A flexible, ion-conducting solid electrolyte with vertically bicontinuous transfer channels toward high performance all-solid-state lithium batteries","Chong Liu, Junxiao Wang, Weijie Kou, Zhihao Yang, Pengfei Zhai, Yong Liu, Wenjia Wu, Jingtao Wang",Poly(ethylene oxide) lithium bis(trifluoromethane)sulfonimide - Lithium Lanthanum Titanate Oxide framework solid electrolyte,PLLF,Other,6.45e-05,25 °C,"LLTO framework was synthesized via gel permeation by soaking nylon filter (0.2 µm pore size) in a precursor solution (LiNO3, La(NO3)3·6H2O, Ti(OC4H9)4 in ethanol, stirred 10 min at 50 °C), followed by drying and calcination at 1000 °C for 2 h in air (heating rate 1 °C min−1). PEO and LiTFSI (EO/Li molar ratio of 18:1) were dried, dissolved in anhydrous acetonitrile, stirred 4 h (1 g L−1 solution). This solution was dripped into the LLTO framework using a pipette and dried at 60 °C under vacuum to achieve 54 wt% LLTO content (repeated until completely embedded). All processes carried out in argon-filled dry glove box.","Flexible, high ion-conducting solid electrolyte with vertically bicontinuous transfer channels and excellent structural stability, containing 54 wt% LLTO framework. Composed of an interconnected porous LLTO framework with 1-2 µm pore size and 59.4% porosity (derived from 0.2 µm nylon template sintered at 1000 °C), and confined PEO matrix with low crystallization. Displays vertically bicontinuous phase structure.","Section 3.2, paragraph 3 (referencing Fig. S10)"
"A flexible, ion-conducting solid electrolyte with vertically bicontinuous transfer channels toward high performance all-solid-state lithium batteries","Chong Liu, Junxiao Wang, Weijie Kou, Zhihao Yang, Pengfei Zhai, Yong Liu, Wenjia Wu, Jingtao Wang",Poly(ethylene oxide)-based electrolytes,PEO-based electrolytes,Polymer,1e-06,RT,N/A (Cited Work),N/A (Cited Work),"Introduction, paragraph 1"
