Repository: bhattadeb34/FACT_Data_Extraction_Scientific_Papers

File: master_conductivity_data.csv (part 39 of 52)
paper_title,paper_authors,full_name,acronym,material_class,ionic_conductivity_S_per_cm,temperature,processing_method,material_description,source_location
"A flexible, ion-conducting solid electrolyte with vertically bicontinuous transfer channels toward high performance all-solid-state lithium batteries","Chong Liu, Junxiao Wang, Weijie Kou, Zhihao Yang, Pengfei Zhai, Yong Liu, Wenjia Wu, Jingtao Wang",Poly(ethylene oxide) + vermiculite nanosheets composite electrolyte,PEO-vermiculite,Other,2.9e-05,25 °C,N/A (Cited Work),N/A (Cited Work),"Introduction, paragraph 1 (citing Ref [18])"
"A flexible, ion-conducting solid electrolyte with vertically bicontinuous transfer channels toward high performance all-solid-state lithium batteries","Chong Liu, Junxiao Wang, Weijie Kou, Zhihao Yang, Pengfei Zhai, Yong Liu, Wenjia Wu, Jingtao Wang",Poly(ethylene oxide) + garnet type Al-doped LLZTO ceramic particles composite electrolyte,PEO-LLZTO,Other,1.12e-05,25 °C,N/A (Cited Work),N/A (Cited Work),"Introduction, paragraph 2 (citing Ref [24])"
"A flexible, ion-conducting solid electrolyte with vertically bicontinuous transfer channels toward high performance all-solid-state lithium batteries","Chong Liu, Junxiao Wang, Weijie Kou, Zhihao Yang, Pengfei Zhai, Yong Liu, Wenjia Wu, Jingtao Wang",3D ceramic framework + polypropylene (PP) or epoxy polymer composite electrolyte,Ceramic-PP/Epoxy,Other,0.00016,25 °C,N/A (Cited Work),N/A (Cited Work),"Introduction, paragraph 3 (citing Ref [30])"
Sheet-like garnet structure design for upgrading PEO-based electrolyte,"Jun Cheng, Guangmei Hou, Qiong Chen, Deping Li, Kaikai Li, Qunhui Yuan, Jiajun Wang, Lijie Ci",Polyoxyethylene-Lithium bis(trifluoromethanesulfonyl)imide,PEO-LiTFSI,Polymer,1.8e-06,25 °C,"PEO (Mw =60 w, sigma) and LiTFSI (Aladdin, 99%) were dissolved in acetonitrile to form a homogeneous solution, casted in Teflon molds, dried in an argon filled glovebox, and further dried in a vacuum oven for 12 h at 60 °C.","Pure polyoxyethylene polymer electrolyte with lithium bis(trifluoromethanesulfonyl)imide salt, without ceramic fillers.","Results and discussion section, sentence referring to Fig. 3b; Figure 3b, 0 wt% filler point"
Sheet-like garnet structure design for upgrading PEO-based electrolyte,"Jun Cheng, Guangmei Hou, Qiong Chen, Deping Li, Kaikai Li, Qunhui Yuan, Jiajun Wang, Lijie Ci",Polyoxyethylene-Lithium bis(trifluoromethanesulfonyl)imide with Sheet-like Li6.25La3Zr2Al0.25O12,20 wt% SL@PEO,Other,4.3e-05,RT,"Sheet-like Li6.25La3Zr2Al0.25O12 (SL) synthesized via sol-gel method: LiNO3, C20H28ZrO8, La(NO3)3·6H2O, Al(NO3)3·9H2O dissolved in DI water/ethanol (1:4), with 20 wt% excess LiNO3. CDs (2 mg mL-1, 0.0165 wt ratio to salt) dispersed in DI water, then mixed with salt solution. CA (citric acid:metallic cation = 2:1 molar ratio) added. Solution stirred on hot plate to evaporate solvent, forming a brown solid precursor. Precursor dried at 200 °C for 2 h in vacuum, then ground into powder. Calcined at 800 °C for 5 h in air. CPE formed by dispersing PEO (Mw =60 w) and LiTFSI (99%) in acetonitrile, adding SL, stirring 12 h, casting in Teflon molds, drying in argon glovebox, and vacuum drying 12 h at 60 °C.","Composite polymer electrolyte with 20 wt% sheet-like Li6.25La3Zr2Al0.25O12 (SL) ceramic filler, showing the highest ionic conductivity at room temperature among tested composites.","Results and discussion section, sentence referring to Fig. 3b; Figure 3b, 20 wt% SL point"
Sheet-like garnet structure design for upgrading PEO-based electrolyte,"Jun Cheng, Guangmei Hou, Qiong Chen, Deping Li, Kaikai Li, Qunhui Yuan, Jiajun Wang, Lijie Ci",Polyoxyethylene-Lithium bis(trifluoromethanesulfonyl)imide with Sheet-like Li6.25La3Zr2Al0.25O12,10 wt% SL@PEO,Other,2.5e-05,RT,"Sheet-like Li6.25La3Zr2Al0.25O12 (SL) synthesized via sol-gel method: LiNO3, C20H28ZrO8, La(NO3)3·6H2O, Al(NO3)3·9H2O dissolved in DI water/ethanol (1:4), with 20 wt% excess LiNO3. CDs (2 mg mL-1, 0.0165 wt ratio to salt) dispersed in DI water, then mixed with salt solution. CA (citric acid:metallic cation = 2:1 molar ratio) added. Solution stirred on hot plate to evaporate solvent, forming a brown solid precursor. Precursor dried at 200 °C for 2 h in vacuum, then ground into powder. Calcined at 800 °C for 5 h in air. CPE formed by dispersing PEO (Mw =60 w) and LiTFSI (99%) in acetonitrile, adding SL, stirring 12 h, casting in Teflon molds, drying in argon glovebox, and vacuum drying 12 h at 60 °C.",Composite polymer electrolyte with 10 wt% sheet-like Li6.25La3Zr2Al0.25O12 (SL) ceramic filler.,"Figure 3b, plot digitization"
Sheet-like garnet structure design for upgrading PEO-based electrolyte,"Jun Cheng, Guangmei Hou, Qiong Chen, Deping Li, Kaikai Li, Qunhui Yuan, Jiajun Wang, Lijie Ci",Polyoxyethylene-Lithium bis(trifluoromethanesulfonyl)imide with Sheet-like Li6.25La3Zr2Al0.25O12,30 wt% SL@PEO,Other,2.5e-05,RT,"Sheet-like Li6.25La3Zr2Al0.25O12 (SL) synthesized via sol-gel method: LiNO3, C20H28ZrO8, La(NO3)3·6H2O, Al(NO3)3·9H2O dissolved in DI water/ethanol (1:4), with 20 wt% excess LiNO3. CDs (2 mg mL-1, 0.0165 wt ratio to salt) dispersed in DI water, then mixed with salt solution. CA (citric acid:metallic cation = 2:1 molar ratio) added. Solution stirred on hot plate to evaporate solvent, forming a brown solid precursor. Precursor dried at 200 °C for 2 h in vacuum, then ground into powder. Calcined at 800 °C for 5 h in air. CPE formed by dispersing PEO (Mw =60 w) and LiTFSI (99%) in acetonitrile, adding SL, stirring 12 h, casting in Teflon molds, drying in argon glovebox, and vacuum drying 12 h at 60 °C.",Composite polymer electrolyte with 30 wt% sheet-like Li6.25La3Zr2Al0.25O12 (SL) ceramic filler.,"Figure 3b, plot digitization"
Sheet-like garnet structure design for upgrading PEO-based electrolyte,"Jun Cheng, Guangmei Hou, Qiong Chen, Deping Li, Kaikai Li, Qunhui Yuan, Jiajun Wang, Lijie Ci",Polyoxyethylene-Lithium bis(trifluoromethanesulfonyl)imide with Branch-like Li6.25La3Zr2Al0.25O12,20 wt% BL@PEO,Other,1.5e-05,RT,"Branch-like Li6.25La3Zr2Al0.25O12 (BL) synthesized via sol-gel method: LiNO3, C20H28ZrO8, La(NO3)3·6H2O, Al(NO3)3·9H2O dissolved in DI water/ethanol (1:4), with 20 wt% excess LiNO3. CA (citric acid:metallic cation = 2:1 molar ratio) added. Solution stirred on hot plate to evaporate solvent, forming a brown solid precursor. Precursor dried at 200 °C for 2 h in vacuum, then ground into powder. Calcined at 800 °C for 5 h in air. (CDs were not added for BL synthesis). CPE formed by dispersing PEO (Mw =60 w) and LiTFSI (99%) in acetonitrile, adding BL, stirring 12 h, casting in Teflon molds, drying in argon glovebox, and vacuum drying 12 h at 60 °C.",Composite polymer electrolyte with 20 wt% branch-like Li6.25La3Zr2Al0.25O12 (BL) ceramic filler.,"Figure 3b, plot digitization"
Sheet-like garnet structure design for upgrading PEO-based electrolyte,"Jun Cheng, Guangmei Hou, Qiong Chen, Deping Li, Kaikai Li, Qunhui Yuan, Jiajun Wang, Lijie Ci",Polyoxyethylene-Lithium bis(trifluoromethanesulfonyl)imide with Sheet-like Li6.25La3Zr2Al0.25O12,20 wt% SL@PEO,Other,0.000282,50 °C,"Sheet-like Li6.25La3Zr2Al0.25O12 (SL) synthesized via sol-gel method: LiNO3, C20H28ZrO8, La(NO3)3·6H2O, Al(NO3)3·9H2O dissolved in DI water/ethanol (1:4), with 20 wt% excess LiNO3. CDs (2 mg mL-1, 0.0165 wt ratio to salt) dispersed in DI water, then mixed with salt solution. CA (citric acid:metallic cation = 2:1 molar ratio) added. Solution stirred on hot plate to evaporate solvent, forming a brown solid precursor. Precursor dried at 200 °C for 2 h in vacuum, then ground into powder. Calcined at 800 °C for 5 h in air. CPE formed by dispersing PEO (Mw =60 w) and LiTFSI (99%) in acetonitrile, adding SL, stirring 12 h, casting in Teflon molds, drying in argon glovebox, and vacuum drying 12 h at 60 °C.",Composite polymer electrolyte with 20 wt% sheet-like Li6.25La3Zr2Al0.25O12 (SL) ceramic filler.,"Figure 3d, plot digitization"
Sheet-like garnet structure design for upgrading PEO-based electrolyte,"Jun Cheng, Guangmei Hou, Qiong Chen, Deping Li, Kaikai Li, Qunhui Yuan, Jiajun Wang, Lijie Ci",Polyoxyethylene-Lithium bis(trifluoromethanesulfonyl)imide with Sheet-like Li6.25La3Zr2Al0.25O12,20 wt% SL@PEO,Other,0.0007,65 °C,"Sheet-like Li6.25La3Zr2Al0.25O12 (SL) synthesized via sol-gel method: LiNO3, C20H28ZrO8, La(NO3)3·6H2O, Al(NO3)3·9H2O dissolved in DI water/ethanol (1:4), with 20 wt% excess LiNO3. CDs (2 mg mL-1, 0.0165 wt ratio to salt) dispersed in DI water, then mixed with salt solution. CA (citric acid:metallic cation = 2:1 molar ratio) added. Solution stirred on hot plate to evaporate solvent, forming a brown solid precursor. Precursor dried at 200 °C for 2 h in vacuum, then ground into powder. Calcined at 800 °C for 5 h in air. CPE formed by dispersing PEO (Mw =60 w) and LiTFSI (99%) in acetonitrile, adding SL, stirring 12 h, casting in Teflon molds, drying in argon glovebox, and vacuum drying 12 h at 60 °C.",Composite polymer electrolyte with 20 wt% sheet-like Li6.25La3Zr2Al0.25O12 (SL) ceramic filler.,"Results and discussion section, associated with Fig. 3c; Figure 3d, plot digitization"
Sheet-like garnet structure design for upgrading PEO-based electrolyte,"Jun Cheng, Guangmei Hou, Qiong Chen, Deping Li, Kaikai Li, Qunhui Yuan, Jiajun Wang, Lijie Ci",Polyoxyethylene-Lithium bis(trifluoromethanesulfonyl)imide with Sheet-like Li6.25La3Zr2Al0.25O12,20 wt% SL@PEO,Other,0.00141,78 °C,"Sheet-like Li6.25La3Zr2Al0.25O12 (SL) synthesized via sol-gel method: LiNO3, C20H28ZrO8, La(NO3)3·6H2O, Al(NO3)3·9H2O dissolved in DI water/ethanol (1:4), with 20 wt% excess LiNO3. CDs (2 mg mL-1, 0.0165 wt ratio to salt) dispersed in DI water, then mixed with salt solution. CA (citric acid:metallic cation = 2:1 molar ratio) added. Solution stirred on hot plate to evaporate solvent, forming a brown solid precursor. Precursor dried at 200 °C for 2 h in vacuum, then ground into powder. Calcined at 800 °C for 5 h in air. CPE formed by dispersing PEO (Mw =60 w) and LiTFSI (99%) in acetonitrile, adding SL, stirring 12 h, casting in Teflon molds, drying in argon glovebox, and vacuum drying 12 h at 60 °C.",Composite polymer electrolyte with 20 wt% sheet-like Li6.25La3Zr2Al0.25O12 (SL) ceramic filler.,"Figure 3d, plot digitization"
Electrolyte based on laser-generated nano-garnet in poly(ethylene oxide) for solid-state lithium metal batteries,"Yanxia Su, Fei Xu, Yuqian Qiu, Jinbo Zhang, Xinren Zhang, Hongqiang Wang",Poly(ethylene oxide) with Nano-Li6.4La3Zr1.4Ta0.6O12 and polyethylene glycol and Lithium bis(trifluoromethanesulfonyl)imide,Nano-LLZTO CSE,Other,1.1,30 °C,"Prepared by solvent casting and hot pressing. Nano-LLZTO dispersion was prepared by pulsed laser irradiation (Nd:YAG laser, 355 nm wavelength, 10 ns pulse width, 30 Hz repetition rate, 152 mJ pulse⁻¹ cm⁻² fluence for 10 min) of bulk LLZTO (0.1 mg mL⁻¹) in ACN containing PEG (0.3 mg mL⁻¹). PEO solution in ACN was slowly dropped into the Nano-LLZTO dispersion with stirring, followed by addition of LiTFSI. The as-obtained slurry was cast onto a PTFE plate, vacuum dried, and then hot pressed at 55 °C to get a dense membrane (~50 µm thickness). The film was further dried in vacuum at 50 °C for 12 h.","PEO-based composite solid electrolyte with laser-generated nano LLZTO filler (average size 8.3 nm), uniformly dispersed in the presence of PEG due to structural compatibility.",Abstract
Electrolyte based on laser-generated nano-garnet in poly(ethylene oxide) for solid-state lithium metal batteries,"Yanxia Su, Fei Xu, Yuqian Qiu, Jinbo Zhang, Xinren Zhang, Hongqiang Wang",Lithium Lanthanum Zirconate Tantalate Oxide,LLZTO,Ceramic,1.0,RT,N/A (Cited Work),N/A (Cited Work),"Section 1, Introduction"
Electrolyte based on laser-generated nano-garnet in poly(ethylene oxide) for solid-state lithium metal batteries,"Yanxia Su, Fei Xu, Yuqian Qiu, Jinbo Zhang, Xinren Zhang, Hongqiang Wang",Poly(ethylene oxide) with Lithium Lanthanum Zirconate Tantalate Oxide,PEO-based CSE with LLZTO,Other,3.11,45 °C,N/A (Cited Work),N/A (Cited Work),"Section 1, Introduction (citing [34])"
Electrolyte based on laser-generated nano-garnet in poly(ethylene oxide) for solid-state lithium metal batteries,"Yanxia Su, Fei Xu, Yuqian Qiu, Jinbo Zhang, Xinren Zhang, Hongqiang Wang",Poly(ethylene oxide) with polyethylene glycol and Lithium bis(trifluoromethanesulfonyl)imide,PEO-PEG CSE,Other,2.6,RT,"Prepared by solvent casting and hot pressing. PEO solution in ACN was combined with PEG and LiTFSI (without Nano-LLZTO addition). Slurry cast onto PTFE plate, vacuum dried, hot pressed at 55 °C to a dense membrane (~50 µm thickness). Further dried in vacuum at 50 °C for 12 h.",PEO-based polymer electrolyte containing polyethylene glycol (PEG) but no ceramic LLZTO filler.,"Section 3.3, Fig. 4(a) text description"
Electrolyte based on laser-generated nano-garnet in poly(ethylene oxide) for solid-state lithium metal batteries,"Yanxia Su, Fei Xu, Yuqian Qiu, Jinbo Zhang, Xinren Zhang, Hongqiang Wang",Poly(ethylene oxide) with Nano-Li6.4La3Zr1.4Ta0.6O12 and polyethylene glycol and Lithium bis(trifluoromethanesulfonyl)imide,Nano-LLZTO CSE,Other,4.6,RT,"Prepared by solvent casting and hot pressing. Nano-LLZTO dispersion was prepared by pulsed laser irradiation (Nd:YAG laser, 355 nm wavelength, 10 ns pulse width, 30 Hz repetition rate, 152 mJ pulse⁻¹ cm⁻² fluence for 10 min) of bulk LLZTO (0.1 mg mL⁻¹) in ACN containing PEG (0.3 mg mL⁻¹). PEO solution in ACN was slowly dropped into the Nano-LLZTO dispersion with stirring, followed by addition of LiTFSI. The as-obtained slurry was cast onto a PTFE plate, vacuum dried, and then hot pressed at 55 °C to get a dense membrane (~50 µm thickness). The film was further dried in vacuum at 50 °C for 12 h.","PEO-based composite solid electrolyte with laser-generated nano LLZTO filler (average size 8.3 nm), uniformly dispersed in the presence of PEG due to structural compatibility.","Section 3.3, Fig. 4(a) text description"
Electrolyte based on laser-generated nano-garnet in poly(ethylene oxide) for solid-state lithium metal batteries,"Yanxia Su, Fei Xu, Yuqian Qiu, Jinbo Zhang, Xinren Zhang, Hongqiang Wang",Poly(ethylene oxide) with Nano-Li6.4La3Zr1.4Ta0.6O12 and polyethylene glycol and Lithium bis(trifluoromethanesulfonyl)imide,Nano-LLZTO CSE,Other,5.8,RT,"Prepared by solvent casting and hot pressing. Nano-LLZTO dispersion was prepared by pulsed laser irradiation (Nd:YAG laser, 355 nm wavelength, 10 ns pulse width, 30 Hz repetition rate, 152 mJ pulse⁻¹ cm⁻² fluence for 10 min) of bulk LLZTO (0.1 mg mL⁻¹) in ACN containing PEG (0.3 mg mL⁻¹). PEO solution in ACN was slowly dropped into the Nano-LLZTO dispersion with stirring, followed by addition of LiTFSI. The as-obtained slurry was cast onto a PTFE plate, vacuum dried, and then hot pressed at 55 °C to get a dense membrane (~50 µm thickness). The film was further dried in vacuum at 50 °C for 12 h.","PEO-based composite solid electrolyte with laser-generated nano LLZTO filler (average size 8.3 nm), uniformly dispersed in the presence of PEG due to structural compatibility.","Section 3.3, Fig. 4(a) text description"
Electrolyte based on laser-generated nano-garnet in poly(ethylene oxide) for solid-state lithium metal batteries,"Yanxia Su, Fei Xu, Yuqian Qiu, Jinbo Zhang, Xinren Zhang, Hongqiang Wang",Poly(ethylene oxide) with Nano-Li6.4La3Zr1.4Ta0.6O12 and polyethylene glycol and Lithium bis(trifluoromethanesulfonyl)imide,Nano-LLZTO CSE,Other,8.2,RT,"Prepared by solvent casting and hot pressing. Nano-LLZTO dispersion was prepared by pulsed laser irradiation (Nd:YAG laser, 355 nm wavelength, 10 ns pulse width, 30 Hz repetition rate, 152 mJ pulse⁻¹ cm⁻² fluence for 10 min) of bulk LLZTO (0.1 mg mL⁻¹) in ACN containing PEG (0.3 mg mL⁻¹). PEO solution in ACN was slowly dropped into the Nano-LLZTO dispersion with stirring, followed by addition of LiTFSI. The as-obtained slurry was cast onto a PTFE plate, vacuum dried, and then hot pressed at 55 °C to get a dense membrane (~50 µm thickness). The film was further dried in vacuum at 50 °C for 12 h.","PEO-based composite solid electrolyte with laser-generated nano LLZTO filler (average size 8.3 nm), uniformly dispersed in the presence of PEG due to structural compatibility.","Section 3.3, Fig. 4(a) text description"
Electrolyte based on laser-generated nano-garnet in poly(ethylene oxide) for solid-state lithium metal batteries,"Yanxia Su, Fei Xu, Yuqian Qiu, Jinbo Zhang, Xinren Zhang, Hongqiang Wang",Poly(ethylene oxide) with Nano-Li6.4La3Zr1.4Ta0.6O12 and polyethylene glycol and Lithium bis(trifluoromethanesulfonyl)imide,Nano-LLZTO CSE,Other,9.7,RT,"Prepared by solvent casting and hot pressing. Nano-LLZTO dispersion was prepared by pulsed laser irradiation (Nd:YAG laser, 355 nm wavelength, 10 ns pulse width, 30 Hz repetition rate, 152 mJ pulse⁻¹ cm⁻² fluence for 10 min) of bulk LLZTO (0.1 mg mL⁻¹) in ACN containing PEG (0.3 mg mL⁻¹). PEO solution in ACN was slowly dropped into the Nano-LLZTO dispersion with stirring, followed by addition of LiTFSI. The as-obtained slurry was cast onto a PTFE plate, vacuum dried, and then hot pressed at 55 °C to get a dense membrane (~50 µm thickness). The film was further dried in vacuum at 50 °C for 12 h.","PEO-based composite solid electrolyte with laser-generated nano LLZTO filler (average size 8.3 nm), uniformly dispersed in the presence of PEG due to structural compatibility.","Section 3.3, Fig. 4(a) text description"
Electrolyte based on laser-generated nano-garnet in poly(ethylene oxide) for solid-state lithium metal batteries,"Yanxia Su, Fei Xu, Yuqian Qiu, Jinbo Zhang, Xinren Zhang, Hongqiang Wang",Poly(ethylene oxide) with Nano-Li6.4La3Zr1.4Ta0.6O12 and polyethylene glycol and Lithium bis(trifluoromethanesulfonyl)imide,Nano-LLZTO CSE,Other,3.4,RT,"Prepared by solvent casting and hot pressing. Nano-LLZTO dispersion was prepared by pulsed laser irradiation (Nd:YAG laser, 355 nm wavelength, 10 ns pulse width, 30 Hz repetition rate, 152 mJ pulse⁻¹ cm⁻² fluence for 10 min) of bulk LLZTO (0.1 mg mL⁻¹) in ACN containing PEG (0.3 mg mL⁻¹). PEO solution in ACN was slowly dropped into the Nano-LLZTO dispersion with stirring, followed by addition of LiTFSI. The as-obtained slurry was cast onto a PTFE plate, vacuum dried, and then hot pressed at 55 °C to get a dense membrane (~50 µm thickness). The film was further dried in vacuum at 50 °C for 12 h.","PEO-based composite solid electrolyte with laser-generated nano LLZTO filler (average size 8.3 nm), uniformly dispersed in the presence of PEG due to structural compatibility.","Section 3.3, Fig. 4(a) text description"
Electrolyte based on laser-generated nano-garnet in poly(ethylene oxide) for solid-state lithium metal batteries,"Yanxia Su, Fei Xu, Yuqian Qiu, Jinbo Zhang, Xinren Zhang, Hongqiang Wang",Poly(ethylene oxide) with Nano-Li6.4La3Zr1.4Ta0.6O12 and polyethylene glycol and Lithium bis(trifluoromethanesulfonyl)imide,Nano-LLZTO CSE,Other,6.0,RT,"Prepared by solvent casting and hot pressing. Nano-LLZTO dispersion was prepared by pulsed laser irradiation (Nd:YAG laser, 355 nm wavelength, 10 ns pulse width, 30 Hz repetition rate, 152 mJ pulse⁻¹ cm⁻² fluence for 10 min) of bulk LLZTO (0.1 mg mL⁻¹) in ACN containing PEG (0.3 mg mL⁻¹). PEO solution in ACN was slowly dropped into the Nano-LLZTO dispersion with stirring, followed by addition of LiTFSI. The as-obtained slurry was cast onto a PTFE plate, vacuum dried, and then hot pressed at 55 °C to get a dense membrane (~50 µm thickness). The film was further dried in vacuum at 50 °C for 12 h.","PEO-based composite solid electrolyte with laser-generated nano LLZTO filler (average size 8.3 nm), uniformly dispersed in the presence of PEG due to structural compatibility.","Figure 4(b), plot digitization"
Electrolyte based on laser-generated nano-garnet in poly(ethylene oxide) for solid-state lithium metal batteries,"Yanxia Su, Fei Xu, Yuqian Qiu, Jinbo Zhang, Xinren Zhang, Hongqiang Wang",Poly(ethylene oxide) with Nano-Li6.4La3Zr1.4Ta0.6O12 and polyethylene glycol and Lithium bis(trifluoromethanesulfonyl)imide,Nano-LLZTO CSE,Other,8.0,RT,"Prepared by solvent casting and hot pressing. Nano-LLZTO dispersion was prepared by pulsed laser irradiation (Nd:YAG laser, 355 nm wavelength, 10 ns pulse width, 30 Hz repetition rate, 152 mJ pulse⁻¹ cm⁻² fluence for 10 min) of bulk LLZTO (0.1 mg mL⁻¹) in ACN containing PEG (0.3 mg mL⁻¹). PEO solution in ACN was slowly dropped into the Nano-LLZTO dispersion with stirring, followed by addition of LiTFSI. The as-obtained slurry was cast onto a PTFE plate, vacuum dried, and then hot pressed at 55 °C to get a dense membrane (~50 µm thickness). The film was further dried in vacuum at 50 °C for 12 h.","PEO-based composite solid electrolyte with laser-generated nano LLZTO filler (average size 8.3 nm), uniformly dispersed in the presence of PEG due to structural compatibility.","Figure 4(b), plot digitization"
Electrolyte based on laser-generated nano-garnet in poly(ethylene oxide) for solid-state lithium metal batteries,"Yanxia Su, Fei Xu, Yuqian Qiu, Jinbo Zhang, Xinren Zhang, Hongqiang Wang",Poly(ethylene oxide) with Nano-Li6.4La3Zr1.4Ta0.6O12 and polyethylene glycol and Lithium bis(trifluoromethanesulfonyl)imide,Nano-LLZTO CSE,Other,9.7,RT,"Prepared by solvent casting and hot pressing. Nano-LLZTO dispersion was prepared by pulsed laser irradiation (Nd:YAG laser, 355 nm wavelength, 10 ns pulse width, 30 Hz repetition rate, 152 mJ pulse⁻¹ cm⁻² fluence for 10 min) of bulk LLZTO (0.1 mg mL⁻¹) in ACN containing PEG (0.3 mg mL⁻¹). PEO solution in ACN was slowly dropped into the Nano-LLZTO dispersion with stirring, followed by addition of LiTFSI. The as-obtained slurry was cast onto a PTFE plate, vacuum dried, and then hot pressed at 55 °C to get a dense membrane (~50 µm thickness). The film was further dried in vacuum at 50 °C for 12 h.","PEO-based composite solid electrolyte with laser-generated nano LLZTO filler (average size 8.3 nm), uniformly dispersed in the presence of PEG due to structural compatibility.","Section 3.3, Fig. 4(b) text description"
Electrolyte based on laser-generated nano-garnet in poly(ethylene oxide) for solid-state lithium metal batteries,"Yanxia Su, Fei Xu, Yuqian Qiu, Jinbo Zhang, Xinren Zhang, Hongqiang Wang",Poly(ethylene oxide) with Nano-Li6.4La3Zr1.4Ta0.6O12 and polyethylene glycol and Lithium bis(trifluoromethanesulfonyl)imide,Nano-LLZTO CSE,Other,1.05,RT,"Prepared by solvent casting and hot pressing. Nano-LLZTO dispersion was prepared by pulsed laser irradiation (Nd:YAG laser, 355 nm wavelength, 10 ns pulse width, 30 Hz repetition rate, 152 mJ pulse⁻¹ cm⁻² fluence for 10 min) of bulk LLZTO (0.1 mg mL⁻¹) in ACN containing PEG (0.3 mg mL⁻¹). PEO solution in ACN was slowly dropped into the Nano-LLZTO dispersion with stirring, followed by addition of LiTFSI. The as-obtained slurry was cast onto a PTFE plate, vacuum dried, and then hot pressed at 55 °C to get a dense membrane (~50 µm thickness). The film was further dried in vacuum at 50 °C for 12 h.","PEO-based composite solid electrolyte with laser-generated nano LLZTO filler (average size 8.3 nm), uniformly dispersed in the presence of PEG due to structural compatibility.","Figure 4(b), plot digitization"
Electrolyte based on laser-generated nano-garnet in poly(ethylene oxide) for solid-state lithium metal batteries,"Yanxia Su, Fei Xu, Yuqian Qiu, Jinbo Zhang, Xinren Zhang, Hongqiang Wang",Poly(ethylene oxide) with Nano-Li6.4La3Zr1.4Ta0.6O12 and polyethylene glycol and Lithium bis(trifluoromethanesulfonyl)imide,Nano-LLZTO CSE,Other,1.08,RT,"Prepared by solvent casting and hot pressing. Nano-LLZTO dispersion was prepared by pulsed laser irradiation (Nd:YAG laser, 355 nm wavelength, 10 ns pulse width, 30 Hz repetition rate, 152 mJ pulse⁻¹ cm⁻² fluence for 10 min) of bulk LLZTO (0.1 mg mL⁻¹) in ACN containing PEG (0.3 mg mL⁻¹). PEO solution in ACN was slowly dropped into the Nano-LLZTO dispersion with stirring, followed by addition of LiTFSI. The as-obtained slurry was cast onto a PTFE plate, vacuum dried, and then hot pressed at 55 °C to get a dense membrane (~50 µm thickness). The film was further dried in vacuum at 50 °C for 12 h.","PEO-based composite solid electrolyte with laser-generated nano LLZTO filler (average size 8.3 nm), uniformly dispersed in the presence of PEG due to structural compatibility.","Figure 4(b), plot digitization"
Electrolyte based on laser-generated nano-garnet in poly(ethylene oxide) for solid-state lithium metal batteries,"Yanxia Su, Fei Xu, Yuqian Qiu, Jinbo Zhang, Xinren Zhang, Hongqiang Wang",Poly(ethylene oxide) with Nano-Li6.4La3Zr1.4Ta0.6O12 and polyethylene glycol and Lithium bis(trifluoromethanesulfonyl)imide,Nano-LLZTO CSE,Other,8.0,RT,"Prepared by solvent casting and hot pressing. Nano-LLZTO dispersion was prepared by pulsed laser irradiation (Nd:YAG laser, 355 nm wavelength, 10 ns pulse width, 30 Hz repetition rate, 152 mJ pulse⁻¹ cm⁻² fluence for 10 min) of bulk LLZTO (0.1 mg mL⁻¹) in ACN containing PEG (0.3 mg mL⁻¹). PEO solution in ACN was slowly dropped into the Nano-LLZTO dispersion with stirring, followed by addition of LiTFSI. The as-obtained slurry was cast onto a PTFE plate, vacuum dried, and then hot pressed at 55 °C to get a dense membrane (~50 µm thickness). The film was further dried in vacuum at 50 °C for 12 h.","PEO-based composite solid electrolyte with laser-generated nano LLZTO filler (average size 8.3 nm), uniformly dispersed in the presence of PEG due to structural compatibility.","Figure 4(c), plot digitization"
Electrolyte based on laser-generated nano-garnet in poly(ethylene oxide) for solid-state lithium metal batteries,"Yanxia Su, Fei Xu, Yuqian Qiu, Jinbo Zhang, Xinren Zhang, Hongqiang Wang",Poly(ethylene oxide) with Nano-Li6.4La3Zr1.4Ta0.6O12 and polyethylene glycol and Lithium bis(trifluoromethanesulfonyl)imide,Nano-LLZTO CSE,Other,9.0,RT,"Prepared by solvent casting and hot pressing. Nano-LLZTO dispersion was prepared by pulsed laser irradiation (Nd:YAG laser, 355 nm wavelength, 10 ns pulse width, 30 Hz repetition rate, 152 mJ pulse⁻¹ cm⁻² fluence for 10 min) of bulk LLZTO (0.1 mg mL⁻¹) in ACN containing PEG (0.3 mg mL⁻¹). PEO solution in ACN was slowly dropped into the Nano-LLZTO dispersion with stirring, followed by addition of LiTFSI. The as-obtained slurry was cast onto a PTFE plate, vacuum dried, and then hot pressed at 55 °C to get a dense membrane (~50 µm thickness). The film was further dried in vacuum at 50 °C for 12 h.","PEO-based composite solid electrolyte with laser-generated nano LLZTO filler (average size 8.3 nm), uniformly dispersed in the presence of PEG due to structural compatibility.","Figure 4(c), plot digitization"
Electrolyte based on laser-generated nano-garnet in poly(ethylene oxide) for solid-state lithium metal batteries,"Yanxia Su, Fei Xu, Yuqian Qiu, Jinbo Zhang, Xinren Zhang, Hongqiang Wang",Poly(ethylene oxide) with Nano-Li6.4La3Zr1.4Ta0.6O12 and polyethylene glycol and Lithium bis(trifluoromethanesulfonyl)imide,Nano-LLZTO CSE,Other,9.7,RT,"Prepared by solvent casting and hot pressing. Nano-LLZTO dispersion was prepared by pulsed laser irradiation (Nd:YAG laser, 355 nm wavelength, 10 ns pulse width, 30 Hz repetition rate, 152 mJ pulse⁻¹ cm⁻² fluence for 10 min) of bulk LLZTO (0.1 mg mL⁻¹) in ACN containing PEG (0.3 mg mL⁻¹). PEO solution in ACN was slowly dropped into the Nano-LLZTO dispersion with stirring, followed by addition of LiTFSI. The as-obtained slurry was cast onto a PTFE plate, vacuum dried, and then hot pressed at 55 °C to get a dense membrane (~50 µm thickness). The film was further dried in vacuum at 50 °C for 12 h.","PEO-based composite solid electrolyte with laser-generated nano LLZTO filler (average size 8.3 nm), uniformly dispersed in the presence of PEG due to structural compatibility.","Figure 4(c), plot digitization"
Electrolyte based on laser-generated nano-garnet in poly(ethylene oxide) for solid-state lithium metal batteries,"Yanxia Su, Fei Xu, Yuqian Qiu, Jinbo Zhang, Xinren Zhang, Hongqiang Wang",Poly(ethylene oxide) with Nano-Li6.4La3Zr1.4Ta0.6O12 and polyethylene glycol and Lithium bis(trifluoromethanesulfonyl)imide,Nano-LLZTO CSE,Other,1.0,RT,"Prepared by solvent casting and hot pressing. Nano-LLZTO dispersion was prepared by pulsed laser irradiation (Nd:YAG laser, 355 nm wavelength, 10 ns pulse width, 30 Hz repetition rate, 152 mJ pulse⁻¹ cm⁻² fluence for 10 min) of bulk LLZTO (0.1 mg mL⁻¹) in ACN containing PEG (0.3 mg mL⁻¹). PEO solution in ACN was slowly dropped into the Nano-LLZTO dispersion with stirring, followed by addition of LiTFSI. The as-obtained slurry was cast onto a PTFE plate, vacuum dried, and then hot pressed at 55 °C to get a dense membrane (~50 µm thickness). The film was further dried in vacuum at 50 °C for 12 h.","PEO-based composite solid electrolyte with laser-generated nano LLZTO filler (average size 8.3 nm), uniformly dispersed in the presence of PEG due to structural compatibility.","Figure 4(c), plot digitization"
Electrolyte based on laser-generated nano-garnet in poly(ethylene oxide) for solid-state lithium metal batteries,"Yanxia Su, Fei Xu, Yuqian Qiu, Jinbo Zhang, Xinren Zhang, Hongqiang Wang",Poly(ethylene oxide) with Nano-Li6.4La3Zr1.4Ta0.6O12 and polyethylene glycol and Lithium bis(trifluoromethanesulfonyl)imide,Nano-LLZTO CSE,Other,1.01,RT,"Prepared by solvent casting and hot pressing. Nano-LLZTO dispersion was prepared by pulsed laser irradiation (Nd:YAG laser, 355 nm wavelength, 10 ns pulse width, 30 Hz repetition rate, 152 mJ pulse⁻¹ cm⁻² fluence for 10 min) of bulk LLZTO (0.1 mg mL⁻¹) in ACN containing PEG (0.3 mg mL⁻¹). PEO solution in ACN was slowly dropped into the Nano-LLZTO dispersion with stirring, followed by addition of LiTFSI. The as-obtained slurry was cast onto a PTFE plate, vacuum dried, and then hot pressed at 55 °C to get a dense membrane (~50 µm thickness). The film was further dried in vacuum at 50 °C for 12 h.","PEO-based composite solid electrolyte with laser-generated nano LLZTO filler (average size 8.3 nm), uniformly dispersed in the presence of PEG due to structural compatibility.","Figure 4(c), plot digitization"
Electrolyte based on laser-generated nano-garnet in poly(ethylene oxide) for solid-state lithium metal batteries,"Yanxia Su, Fei Xu, Yuqian Qiu, Jinbo Zhang, Xinren Zhang, Hongqiang Wang",Poly(ethylene oxide) with Nano-Li6.4La3Zr1.4Ta0.6O12 and polyethylene glycol and Lithium bis(trifluoromethanesulfonyl)imide,Nano-LLZTO CSE,Other,1.1,30 °C,"Prepared by solvent casting and hot pressing. Nano-LLZTO dispersion was prepared by pulsed laser irradiation (Nd:YAG laser, 355 nm wavelength, 10 ns pulse width, 30 Hz repetition rate, 152 mJ pulse⁻¹ cm⁻² fluence for 10 min) of bulk LLZTO (0.1 mg mL⁻¹) in ACN containing PEG (0.3 mg mL⁻¹). PEO solution in ACN was slowly dropped into the Nano-LLZTO dispersion with stirring, followed by addition of LiTFSI. The as-obtained slurry was cast onto a PTFE plate, vacuum dried, and then hot pressed at 55 °C to get a dense membrane (~50 µm thickness). The film was further dried in vacuum at 50 °C for 12 h.","PEO-based composite solid electrolyte with laser-generated nano LLZTO filler (average size 8.3 nm), uniformly dispersed in the presence of PEG due to structural compatibility.",Section 3.3
Electrolyte based on laser-generated nano-garnet in poly(ethylene oxide) for solid-state lithium metal batteries,"Yanxia Su, Fei Xu, Yuqian Qiu, Jinbo Zhang, Xinren Zhang, Hongqiang Wang",Poly(ethylene oxide) with Nano-Li6.4La3Zr1.4Ta0.6O12 and polyethylene glycol and Lithium bis(trifluoromethanesulfonyl)imide,Nano-LLZTO CSE,Other,3.9,60 °C,"Prepared by solvent casting and hot pressing. Nano-LLZTO dispersion was prepared by pulsed laser irradiation (Nd:YAG laser, 355 nm wavelength, 10 ns pulse width, 30 Hz repetition rate, 152 mJ pulse⁻¹ cm⁻² fluence for 10 min) of bulk LLZTO (0.1 mg mL⁻¹) in ACN containing PEG (0.3 mg mL⁻¹). PEO solution in ACN was slowly dropped into the Nano-LLZTO dispersion with stirring, followed by addition of LiTFSI. The as-obtained slurry was cast onto a PTFE plate, vacuum dried, and then hot pressed at 55 °C to get a dense membrane (~50 µm thickness). The film was further dried in vacuum at 50 °C for 12 h.","PEO-based composite solid electrolyte with laser-generated nano LLZTO filler (average size 8.3 nm), uniformly dispersed in the presence of PEG due to structural compatibility.",Section 3.3
Electrolyte based on laser-generated nano-garnet in poly(ethylene oxide) for solid-state lithium metal batteries,"Yanxia Su, Fei Xu, Yuqian Qiu, Jinbo Zhang, Xinren Zhang, Hongqiang Wang",Poly(ethylene oxide) with Bulk-Li6.4La3Zr1.4Ta0.6O12 and polyethylene glycol and Lithium bis(trifluoromethanesulfonyl)imide,Bulk-LLZTO CSE,Other,4.2,30 °C,"Prepared by solvent casting and hot pressing, following the same procedure as Nano-LLZTO CSE, but using Bulk-LLZTO instead of Nano-LLZTO. Bulk-LLZTO (0.1 mg mL⁻¹) was dispersed in ACN containing PEG (0.3 mg mL⁻¹) by ultrasonic treatment, then combined with PEO solution and LiTFSI. Slurry cast onto PTFE plate, vacuum dried, hot pressed at 55 °C to a dense membrane (~50 µm thickness). Further dried in vacuum at 50 °C for 12 h.","PEO-based composite solid electrolyte with commercially sourced bulk LLZTO filler (average size ~5 µm), dispersed in the presence of PEG.",Section 3.3
Electrolyte based on laser-generated nano-garnet in poly(ethylene oxide) for solid-state lithium metal batteries,"Yanxia Su, Fei Xu, Yuqian Qiu, Jinbo Zhang, Xinren Zhang, Hongqiang Wang",Poly(ethylene oxide) with Nano-Li6.4La3Zr1.4Ta0.6O12 and polyethylene glycol and Lithium bis(trifluoromethanesulfonyl)imide,Nano-LLZTO CSE,Other,1.0,25 °C,"Prepared by solvent casting and hot pressing. Nano-LLZTO dispersion was prepared by pulsed laser irradiation (Nd:YAG laser, 355 nm wavelength, 10 ns pulse width, 30 Hz repetition rate, 152 mJ pulse⁻¹ cm⁻² fluence for 10 min) of bulk LLZTO (0.1 mg mL⁻¹) in ACN containing PEG (0.3 mg mL⁻¹). PEO solution in ACN was slowly dropped into the Nano-LLZTO dispersion with stirring, followed by addition of LiTFSI. The as-obtained slurry was cast onto a PTFE plate, vacuum dried, and then hot pressed at 55 °C to get a dense membrane (~50 µm thickness). The film was further dried in vacuum at 50 °C for 12 h.","PEO-based composite solid electrolyte with laser-generated nano LLZTO filler (average size 8.3 nm), uniformly dispersed in the presence of PEG due to structural compatibility.","Figure 4(e), plot digitization"
Electrolyte based on laser-generated nano-garnet in poly(ethylene oxide) for solid-state lithium metal batteries,"Yanxia Su, Fei Xu, Yuqian Qiu, Jinbo Zhang, Xinren Zhang, Hongqiang Wang",Poly(ethylene oxide) with Bulk-Li6.4La3Zr1.4Ta0.6O12 and polyethylene glycol and Lithium bis(trifluoromethanesulfonyl)imide,Bulk-LLZTO CSE,Other,4.0,25 °C,"Prepared by solvent casting and hot pressing, following the same procedure as Nano-LLZTO CSE, but using Bulk-LLZTO instead of Nano-LLZTO. Bulk-LLZTO (0.1 mg mL⁻¹) was dispersed in ACN containing PEG (0.3 mg mL⁻¹) by ultrasonic treatment, then combined with PEO solution and LiTFSI. Slurry cast onto PTFE plate, vacuum dried, hot pressed at 55 °C to a dense membrane (~50 µm thickness). Further dried in vacuum at 50 °C for 12 h.","PEO-based composite solid electrolyte with commercially sourced bulk LLZTO filler (average size ~5 µm), dispersed in the presence of PEG.","Figure 4(e), plot digitization"
Enhanced electrochemical performance of solid PEO/LiClO4 electrolytes with a 3D porous Li6.28La3Zr2Al0.24O12 network,"Xuelian Fu, Yuchao Li, Chengzhu Liao, Weiping Gong, Mingyang Yang, Robert Kwok Yiu Li, Sie Chin Tjong, Zhouguang Lu",Lithium Lanthanum Zirconate Aluminum Oxide - Polyethylene Oxide / Lithium Perchlorate composite,3D LLZAO-PEO/LiClO4,Other,2.25e-05,30 °C,"LLZAO network membrane (0.04 g) prepared by templating cleanroom wiper (soaked in LLZAO precursor solution (LiNO3, La(NO3)3·6H2O, ZrO(NO3)2, Al(NO3)3·9H2O in deionized water, 10% excess LiNO3, 70 °C drying), calcined at 850 °C for 2 h) infiltrated with PEO/LiClO4 solution (PEO (Mv = 900000 g mol-1) and LiClO4 (99.90%) with ether-oxygen/Li+ molar ratio of 15 in anhydrous acetonitrile, concentration 51.1 mg·mL-1). Specific volume of PEO/LiClO4 solution for LPL-2 was 3 mL. The composite was dried at 70 °C, then dried at ambient temperature for 12 h, followed by vacuum drying at 55 °C for 24 h, and stored in argon-filled glove box for 24 h.","Novel 3D hierarchical solid electrolyte, flexible PEO/LiClO4 in-situ formed inside 3D porous LLZAO network",Abstract
Enhanced electrochemical performance of solid PEO/LiClO4 electrolytes with a 3D porous Li6.28La3Zr2Al0.24O12 network,"Xuelian Fu, Yuchao Li, Chengzhu Liao, Weiping Gong, Mingyang Yang, Robert Kwok Yiu Li, Sie Chin Tjong, Zhouguang Lu",Polyethylene Oxide / Lithium Perchlorate,PEO/LiClO4,Polymer,7.329e-07,30 °C,N/A,Pristine PEO/LiClO4 electrolyte,Abstract (calculated from comparative statement)
Enhanced electrochemical performance of solid PEO/LiClO4 electrolytes with a 3D porous Li6.28La3Zr2Al0.24O12 network,"Xuelian Fu, Yuchao Li, Chengzhu Liao, Weiping Gong, Mingyang Yang, Robert Kwok Yiu Li, Sie Chin Tjong, Zhouguang Lu",Pure polymer electrolytes,,Polymer,1e-08,RT,N/A,Pure polymer electrolytes with high crystallization,Introduction (general statement)
Enhanced electrochemical performance of solid PEO/LiClO4 electrolytes with a 3D porous Li6.28La3Zr2Al0.24O12 network,"Xuelian Fu, Yuchao Li, Chengzhu Liao, Weiping Gong, Mingyang Yang, Robert Kwok Yiu Li, Sie Chin Tjong, Zhouguang Lu",Polyethylene Oxide / Lithium Perchlorate / Lithium Aluminum Titanium Phosphate composite,PEO/LiClO4/Li1.3Al0.3Ti1.7(PO4)3,Other,7.98e-06,N/A,N/A (Cited Work),N/A (Cited Work),Introduction (Cited Work [12])
Enhanced electrochemical performance of solid PEO/LiClO4 electrolytes with a 3D porous Li6.28La3Zr2Al0.24O12 network,"Xuelian Fu, Yuchao Li, Chengzhu Liao, Weiping Gong, Mingyang Yang, Robert Kwok Yiu Li, Sie Chin Tjong, Zhouguang Lu",Polyacrylonitrile / Lithium Perchlorate / Lithium Lanthanum Zirconium Oxide composite,PAN/LiClO4/LLZO,Other,0.000131,RT,N/A (Cited Work),N/A (Cited Work),Introduction (Cited Work [9])
Enhanced electrochemical performance of solid PEO/LiClO4 electrolytes with a 3D porous Li6.28La3Zr2Al0.24O12 network,"Xuelian Fu, Yuchao Li, Chengzhu Liao, Weiping Gong, Mingyang Yang, Robert Kwok Yiu Li, Sie Chin Tjong, Zhouguang Lu",Lithium Lanthanum Zirconate Aluminum Oxide - Polyethylene Oxide composite,Garnet-PEO,Other,0.00025,RT,N/A (Cited Work),N/A (Cited Work),Introduction (Cited Work [16])
Enhanced electrochemical performance of solid PEO/LiClO4 electrolytes with a 3D porous Li6.28La3Zr2Al0.24O12 network,"Xuelian Fu, Yuchao Li, Chengzhu Liao, Weiping Gong, Mingyang Yang, Robert Kwok Yiu Li, Sie Chin Tjong, Zhouguang Lu",Garnet / Polyethylene Oxide (Lithium Bis(trifluoromethanesulfonyl)imide) composite,Garnet/PEO(LiTFSI),Other,2.7e-05,25 °C,N/A (Cited Work),N/A (Cited Work),Introduction (Cited Work [19])
Enhanced electrochemical performance of solid PEO/LiClO4 electrolytes with a 3D porous Li6.28La3Zr2Al0.24O12 network,"Xuelian Fu, Yuchao Li, Chengzhu Liao, Weiping Gong, Mingyang Yang, Robert Kwok Yiu Li, Sie Chin Tjong, Zhouguang Lu",Polyethylene Oxide - Lithium salt polymer electrolyte,PEO-LiX,Polymer,1e-06,25 °C,N/A (Cited Work),N/A (Cited Work),Introduction (Cited Work [19])
Enhanced electrochemical performance of solid PEO/LiClO4 electrolytes with a 3D porous Li6.28La3Zr2Al0.24O12 network,"Xuelian Fu, Yuchao Li, Chengzhu Liao, Weiping Gong, Mingyang Yang, Robert Kwok Yiu Li, Sie Chin Tjong, Zhouguang Lu",Polyethylene Oxide (Lithium Bis(trifluoromethanesulfonyl)imide),PEO(LiTFSI),Polymer,1e-06,RT,N/A (Cited Work),N/A (Cited Work),Introduction (Cited Work [20])
