Repository: bhattadeb34/FACT_Data_Extraction_Scientific_Papers

File: master_conductivity_data.csv (part 40 of 52)
paper_title,paper_authors,full_name,acronym,material_class,ionic_conductivity_S_per_cm,temperature,processing_method,material_description,source_location
Enhanced electrochemical performance of solid PEO/LiClO4 electrolytes with a 3D porous Li6.28La3Zr2Al0.24O12 network,"Xuelian Fu, Yuchao Li, Chengzhu Liao, Weiping Gong, Mingyang Yang, Robert Kwok Yiu Li, Sie Chin Tjong, Zhouguang Lu",Lithium Lanthanum Zirconate Oxide / Polyethylene Oxide (Lithium Bis(trifluoromethanesulfonyl)imide) hybrid electrolyte,LLZO/PEO(LiTFSI),Other,0.000112,RT,N/A (Cited Work),N/A (Cited Work),Introduction (Cited Work [20])
Enhanced electrochemical performance of solid PEO/LiClO4 electrolytes with a 3D porous Li6.28La3Zr2Al0.24O12 network,"Xuelian Fu, Yuchao Li, Chengzhu Liao, Weiping Gong, Mingyang Yang, Robert Kwok Yiu Li, Sie Chin Tjong, Zhouguang Lu",Lithium Lanthanum Zirconate Aluminum Oxide - Polyethylene Oxide / Lithium Perchlorate composite,LPL-2,Other,0.000211,60 °C,"LLZAO network membrane (0.04 g) prepared by templating cleanroom wiper (soaked in LLZAO precursor solution (LiNO3, La(NO3)3·6H2O, ZrO(NO3)2, Al(NO3)3·9H2O in deionized water, 10% excess LiNO3, 70 °C drying), calcined at 850 °C for 2 h) infiltrated with PEO/LiClO4 solution (PEO (Mv = 900000 g mol-1) and LiClO4 (99.90%) with ether-oxygen/Li+ molar ratio of 15 in anhydrous acetonitrile, concentration 51.1 mg·mL-1). Specific volume of PEO/LiClO4 solution for LPL-2 was 3 mL. The composite was dried at 70 °C, then dried at ambient temperature for 12 h, followed by vacuum drying at 55 °C for 24 h, and stored in argon-filled glove box for 24 h.","3D LLZAO network membrane filled with PEO15(LiClO4) electrolyte, thickness of 180 µm, excellent flexibility, suppression of PEO crystallization",Results and discussion
Enhanced electrochemical performance of solid PEO/LiClO4 electrolytes with a 3D porous Li6.28La3Zr2Al0.24O12 network,"Xuelian Fu, Yuchao Li, Chengzhu Liao, Weiping Gong, Mingyang Yang, Robert Kwok Yiu Li, Sie Chin Tjong, Zhouguang Lu",Polyethylene Oxide / Lithium Perchlorate,PEO15(LiClO4),Polymer,7.33e-07,30 °C,"PEO (Sigma-Aldrich, Mv = 900000 g mol-1) and LiClO4 (Aladdin, 99.90%) dried at 55 °C and 100 °C respectively overnight under vacuum, then mixed with an ether-oxygen/Li+ molar ratio of 15 and dissolved in 10 mL anhydrous acetonitrile at room temperature. The solution was dried at ambient temperature for 12 h, followed by vacuum drying at 55 °C for 24 h, and stored in argon-filled glove box for 24 h.",Pure PEO/LiClO4,"Results and discussion, Figure 3b"
Enhanced electrochemical performance of solid PEO/LiClO4 electrolytes with a 3D porous Li6.28La3Zr2Al0.24O12 network,"Xuelian Fu, Yuchao Li, Chengzhu Liao, Weiping Gong, Mingyang Yang, Robert Kwok Yiu Li, Sie Chin Tjong, Zhouguang Lu",Lithium Lanthanum Zirconate Aluminum Oxide particles - Polyethylene Oxide / Lithium Perchlorate composite,Particle-LPL,Other,1.24e-06,30 °C,"LLZAO ceramic membrane (prepared by templating cleanroom wiper, soaked in LLZAO precursor, dried at 70 °C, calcined at 850 °C for 2 h) milled in an agate mortar for 10 min. Mixed with PEO15(LiClO4) solution (PEO (Mv = 900000 g mol-1) and LiClO4 (99.90%) with ether-oxygen/Li+ molar ratio of 15 in anhydrous acetonitrile, concentration 51.1 mg·mL-1) via solution-casting technique. Mass ratio of LLZAO particles was 20.7 wt%. The composite was dried at ambient temperature for 12 h, followed by vacuum drying at 55 °C for 24 h, and stored in argon-filled glove box for 24 h.",Conventional LPL electrolyte filled with grinded LLZAO particles,"Results and discussion, Figure 3b"
Enhanced electrochemical performance of solid PEO/LiClO4 electrolytes with a 3D porous Li6.28La3Zr2Al0.24O12 network,"Xuelian Fu, Yuchao Li, Chengzhu Liao, Weiping Gong, Mingyang Yang, Robert Kwok Yiu Li, Sie Chin Tjong, Zhouguang Lu",Lithium Lanthanum Zirconate Aluminum Oxide - Polyethylene Oxide / Lithium Perchlorate composite,LPL-1,Other,1.778e-05,30 °C,"LLZAO network membrane (0.04 g) prepared by templating cleanroom wiper (soaked in LLZAO precursor solution (LiNO3, La(NO3)3·6H2O, ZrO(NO3)2, Al(NO3)3·9H2O in deionized water, 10% excess LiNO3, 70 °C drying), calcined at 850 °C for 2 h) infiltrated with PEO/LiClO4 solution (PEO (Mv = 900000 g mol-1) and LiClO4 (99.90%) with ether-oxygen/Li+ molar ratio of 15 in anhydrous acetonitrile, concentration 51.1 mg·mL-1). Specific volume of PEO/LiClO4 solution for LPL-1 was 2 mL. The composite was dried at 70 °C, then dried at ambient temperature for 12 h, followed by vacuum drying at 55 °C for 24 h, and stored in argon-filled glove box for 24 h.",3D LLZAO network membrane filled with PEO15(LiClO4) electrolyte,"Figure 3b, plot digitization"
Enhanced electrochemical performance of solid PEO/LiClO4 electrolytes with a 3D porous Li6.28La3Zr2Al0.24O12 network,"Xuelian Fu, Yuchao Li, Chengzhu Liao, Weiping Gong, Mingyang Yang, Robert Kwok Yiu Li, Sie Chin Tjong, Zhouguang Lu",Lithium Lanthanum Zirconate Aluminum Oxide - Polyethylene Oxide / Lithium Perchlorate composite,LPL-3,Other,1.413e-05,30 °C,"LLZAO network membrane (0.04 g) prepared by templating cleanroom wiper (soaked in LLZAO precursor solution (LiNO3, La(NO3)3·6H2O, ZrO(NO3)2, Al(NO3)3·9H2O in deionized water, 10% excess LiNO3, 70 °C drying), calcined at 850 °C for 2 h) infiltrated with PEO/LiClO4 solution (PEO (Mv = 900000 g mol-1) and LiClO4 (99.90%) with ether-oxygen/Li+ molar ratio of 15 in anhydrous acetonitrile, concentration 51.1 mg·mL-1). Specific volume of PEO/LiClO4 solution for LPL-3 was 4 mL. The composite was dried at 70 °C, then dried at ambient temperature for 12 h, followed by vacuum drying at 55 °C for 24 h, and stored in argon-filled glove box for 24 h.",3D LLZAO network membrane filled with PEO15(LiClO4) electrolyte,"Figure 3b, plot digitization"
Enhanced electrochemical performance of solid PEO/LiClO4 electrolytes with a 3D porous Li6.28La3Zr2Al0.24O12 network,"Xuelian Fu, Yuchao Li, Chengzhu Liao, Weiping Gong, Mingyang Yang, Robert Kwok Yiu Li, Sie Chin Tjong, Zhouguang Lu",Lithium Lanthanum Zirconate Aluminum Oxide - Polyethylene Oxide / Lithium Perchlorate composite,LPL-4,Other,1.259e-05,30 °C,"LLZAO network membrane (0.04 g) prepared by templating cleanroom wiper (soaked in LLZAO precursor solution (LiNO3, La(NO3)3·6H2O, ZrO(NO3)2, Al(NO3)3·9H2O in deionized water, 10% excess LiNO3, 70 °C drying), calcined at 850 °C for 2 h) infiltrated with PEO/LiClO4 solution (PEO (Mv = 900000 g mol-1) and LiClO4 (99.90%) with ether-oxygen/Li+ molar ratio of 15 in anhydrous acetonitrile, concentration 51.1 mg·mL-1). Specific volume of PEO/LiClO4 solution for LPL-4 was 5 mL. The composite was dried at 70 °C, then dried at ambient temperature for 12 h, followed by vacuum drying at 55 °C for 24 h, and stored in argon-filled glove box for 24 h.",3D LLZAO network membrane filled with PEO15(LiClO4) electrolyte,"Figure 3b, plot digitization"
Enhanced electrochemical performance of solid PEO/LiClO4 electrolytes with a 3D porous Li6.28La3Zr2Al0.24O12 network,"Xuelian Fu, Yuchao Li, Chengzhu Liao, Weiping Gong, Mingyang Yang, Robert Kwok Yiu Li, Sie Chin Tjong, Zhouguang Lu",Polyethylene Oxide / Lithium Perchlorate,PEO15(LiClO4),Polymer,6.31e-07,25 °C,"PEO (Sigma-Aldrich, Mv = 900000 g mol-1) and LiClO4 (Aladdin, 99.90%) dried at 55 °C and 100 °C respectively overnight under vacuum, then mixed with an ether-oxygen/Li+ molar ratio of 15 and dissolved in 10 mL anhydrous acetonitrile at room temperature. The solution was dried at ambient temperature for 12 h, followed by vacuum drying at 55 °C for 24 h, and stored in argon-filled glove box for 24 h.",Pure PEO/LiClO4,"Figure 3b, plot digitization"
Enhanced electrochemical performance of solid PEO/LiClO4 electrolytes with a 3D porous Li6.28La3Zr2Al0.24O12 network,"Xuelian Fu, Yuchao Li, Chengzhu Liao, Weiping Gong, Mingyang Yang, Robert Kwok Yiu Li, Sie Chin Tjong, Zhouguang Lu",Lithium Lanthanum Zirconate Aluminum Oxide particles - Polyethylene Oxide / Lithium Perchlorate composite,Particle-LPL,Other,1.259e-06,25 °C,"LLZAO ceramic membrane (prepared by templating cleanroom wiper, soaked in LLZAO precursor, dried at 70 °C, calcined at 850 °C for 2 h) milled in an agate mortar for 10 min. Mixed with PEO15(LiClO4) solution (PEO (Mv = 900000 g mol-1) and LiClO4 (99.90%) with ether-oxygen/Li+ molar ratio of 15 in anhydrous acetonitrile, concentration 51.1 mg·mL-1) via solution-casting technique. Mass ratio of LLZAO particles was 20.7 wt%. The composite was dried at ambient temperature for 12 h, followed by vacuum drying at 55 °C for 24 h, and stored in argon-filled glove box for 24 h.",Conventional LPL electrolyte filled with grinded LLZAO particles,"Figure 3b, plot digitization"
Enhanced electrochemical performance of solid PEO/LiClO4 electrolytes with a 3D porous Li6.28La3Zr2Al0.24O12 network,"Xuelian Fu, Yuchao Li, Chengzhu Liao, Weiping Gong, Mingyang Yang, Robert Kwok Yiu Li, Sie Chin Tjong, Zhouguang Lu",Lithium Lanthanum Zirconate Aluminum Oxide - Polyethylene Oxide / Lithium Perchlorate composite,LPL-1,Other,1.259e-05,25 °C,"LLZAO network membrane (0.04 g) prepared by templating cleanroom wiper (soaked in LLZAO precursor solution (LiNO3, La(NO3)3·6H2O, ZrO(NO3)2, Al(NO3)3·9H2O in deionized water, 10% excess LiNO3, 70 °C drying), calcined at 850 °C for 2 h) infiltrated with PEO/LiClO4 solution (PEO (Mv = 900000 g mol-1) and LiClO4 (99.90%) with ether-oxygen/Li+ molar ratio of 15 in anhydrous acetonitrile, concentration 51.1 mg·mL-1). Specific volume of PEO/LiClO4 solution for LPL-1 was 2 mL. The composite was dried at 70 °C, then dried at ambient temperature for 12 h, followed by vacuum drying at 55 °C for 24 h, and stored in argon-filled glove box for 24 h.",3D LLZAO network membrane filled with PEO15(LiClO4) electrolyte,"Figure 3b, plot digitization"
Enhanced electrochemical performance of solid PEO/LiClO4 electrolytes with a 3D porous Li6.28La3Zr2Al0.24O12 network,"Xuelian Fu, Yuchao Li, Chengzhu Liao, Weiping Gong, Mingyang Yang, Robert Kwok Yiu Li, Sie Chin Tjong, Zhouguang Lu",Lithium Lanthanum Zirconate Aluminum Oxide - Polyethylene Oxide / Lithium Perchlorate composite,LPL-2,Other,1.585e-05,25 °C,"LLZAO network membrane (0.04 g) prepared by templating cleanroom wiper (soaked in LLZAO precursor solution (LiNO3, La(NO3)3·6H2O, ZrO(NO3)2, Al(NO3)3·9H2O in deionized water, 10% excess LiNO3, 70 °C drying), calcined at 850 °C for 2 h) infiltrated with PEO/LiClO4 solution (PEO (Mv = 900000 g mol-1) and LiClO4 (99.90%) with ether-oxygen/Li+ molar ratio of 15 in anhydrous acetonitrile, concentration 51.1 mg·mL-1). Specific volume of PEO/LiClO4 solution for LPL-2 was 3 mL. The composite was dried at 70 °C, then dried at ambient temperature for 12 h, followed by vacuum drying at 55 °C for 24 h, and stored in argon-filled glove box for 24 h.","3D LLZAO network membrane filled with PEO15(LiClO4) electrolyte, thickness of 180 µm, excellent flexibility, suppression of PEO crystallization","Figure 3b, plot digitization"
Enhanced electrochemical performance of solid PEO/LiClO4 electrolytes with a 3D porous Li6.28La3Zr2Al0.24O12 network,"Xuelian Fu, Yuchao Li, Chengzhu Liao, Weiping Gong, Mingyang Yang, Robert Kwok Yiu Li, Sie Chin Tjong, Zhouguang Lu",Lithium Lanthanum Zirconate Aluminum Oxide - Polyethylene Oxide / Lithium Perchlorate composite,LPL-3,Other,1e-05,25 °C,"LLZAO network membrane (0.04 g) prepared by templating cleanroom wiper (soaked in LLZAO precursor solution (LiNO3, La(NO3)3·6H2O, ZrO(NO3)2, Al(NO3)3·9H2O in deionized water, 10% excess LiNO3, 70 °C drying), calcined at 850 °C for 2 h) infiltrated with PEO/LiClO4 solution (PEO (Mv = 900000 g mol-1) and LiClO4 (99.90%) with ether-oxygen/Li+ molar ratio of 15 in anhydrous acetonitrile, concentration 51.1 mg·mL-1). Specific volume of PEO/LiClO4 solution for LPL-3 was 4 mL. The composite was dried at 70 °C, then dried at ambient temperature for 12 h, followed by vacuum drying at 55 °C for 24 h, and stored in argon-filled glove box for 24 h.",3D LLZAO network membrane filled with PEO15(LiClO4) electrolyte,"Figure 3b, plot digitization"
Enhanced electrochemical performance of solid PEO/LiClO4 electrolytes with a 3D porous Li6.28La3Zr2Al0.24O12 network,"Xuelian Fu, Yuchao Li, Chengzhu Liao, Weiping Gong, Mingyang Yang, Robert Kwok Yiu Li, Sie Chin Tjong, Zhouguang Lu",Lithium Lanthanum Zirconate Aluminum Oxide - Polyethylene Oxide / Lithium Perchlorate composite,LPL-4,Other,7.94e-06,25 °C,"LLZAO network membrane (0.04 g) prepared by templating cleanroom wiper (soaked in LLZAO precursor solution (LiNO3, La(NO3)3·6H2O, ZrO(NO3)2, Al(NO3)3·9H2O in deionized water, 10% excess LiNO3, 70 °C drying), calcined at 850 °C for 2 h) infiltrated with PEO/LiClO4 solution (PEO (Mv = 900000 g mol-1) and LiClO4 (99.90%) with ether-oxygen/Li+ molar ratio of 15 in anhydrous acetonitrile, concentration 51.1 mg·mL-1). Specific volume of PEO/LiClO4 solution for LPL-4 was 5 mL. The composite was dried at 70 °C, then dried at ambient temperature for 12 h, followed by vacuum drying at 55 °C for 24 h, and stored in argon-filled glove box for 24 h.",3D LLZAO network membrane filled with PEO15(LiClO4) electrolyte,"Figure 3b, plot digitization"
A novel solid PEO/LLTO-nanowires polymer composite electrolyte for solid-state lithium-ion battery,"Lin Zhu, Penghui Zhu, Qunxiang Fang, Maoxiang Jing, Xiangqian Shen, Lezhi Yang",Poly(ethylene oxide)/Lithium bis(trifluoromethane)sulfonilimide/Lithium Lanthanum Titanate Oxide,PEO/LiTFSI/LLTO,Other,5.53,RT,"LLTO nanowires were prepared via electrospinning (Ti(OC4H9)4, La(NO3)3.6H2O, LiNO3 dissolved in DMF with 20 vol% acetic acid and 12 wt% PVP, as-spun fibers) and subsequent thermal treatment (calcined at 800 °C for 2 h at 1 °C min⁻¹ in air). The composite electrolyte was prepared by traditional solution casting method. Components: PEO (M_w = 600000, Sigma Aldrich), LiTFSI (99.95%, Sigma Aldrich), and the prepared LLTO nanowires. Anhydrous acetonitrile (ACN) as solvent. Molar ratio PEO:LiTFSI = 18:1. LLTO nanowires added as 5 wt% of composite. Solution mechanically stirred for 24h, then ultrasonically dispersed for 2h. Poured into a polytetrafluoroethylene (PTFE) mold. Dried at RT for 36h, then at 60°C for 12h, then in a vacuum oven at 60°C for 12h. Further dried in a glove box filled with argon for 24h before measurements.","Polymer composite electrolyte film, thickness 120-150 µm, LLTO nanowires diameter ~1 µm dispersed uniformly, glossy surface, no apparent porous structure. Molar ratio of PEO:LiTFSI is 18:1.",Abstract
A novel solid PEO/LLTO-nanowires polymer composite electrolyte for solid-state lithium-ion battery,"Lin Zhu, Penghui Zhu, Qunxiang Fang, Maoxiang Jing, Xiangqian Shen, Lezhi Yang",Poly(ethylene oxide)/Lithium bis(trifluoromethane)sulfonilimide/Lithium Lanthanum Titanate Oxide,PEO/LiTFSI/LLTO,Other,5.53,25 °C,"LLTO nanowires were prepared via electrospinning (Ti(OC4H9)4, La(NO3)3.6H2O, LiNO3 dissolved in DMF with 20 vol% acetic acid and 12 wt% PVP, as-spun fibers) and subsequent thermal treatment (calcined at 800 °C for 2 h at 1 °C min⁻¹ in air). The composite electrolyte was prepared by traditional solution casting method. Components: PEO (M_w = 600000, Sigma Aldrich), LiTFSI (99.95%, Sigma Aldrich), and the prepared LLTO nanowires. Anhydrous acetonitrile (ACN) as solvent. Molar ratio PEO:LiTFSI = 18:1. LLTO nanowires added as 5 wt% of composite. Solution mechanically stirred for 24h, then ultrasonically dispersed for 2h. Poured into a polytetrafluoroethylene (PTFE) mold. Dried at RT for 36h, then at 60°C for 12h, then in a vacuum oven at 60°C for 12h. Further dried in a glove box filled with argon for 24h before measurements.","Polymer composite electrolyte film, thickness 120-150 µm, LLTO nanowires diameter ~1 µm dispersed uniformly, glossy surface, no apparent porous structure. Molar ratio of PEO:LiTFSI is 18:1.","Section 3.3, Paragraph 1"
A novel solid PEO/LLTO-nanowires polymer composite electrolyte for solid-state lithium-ion battery,"Lin Zhu, Penghui Zhu, Qunxiang Fang, Maoxiang Jing, Xiangqian Shen, Lezhi Yang",Poly(ethylene oxide)/Lithium bis(trifluoromethane)sulfonilimide,PEO-LiTFSI,Other,1.06,25 °C,"Traditional solution casting method. Components: PEO (M_w = 600000, Sigma Aldrich), LiTFSI (99.95%, Sigma Aldrich). Anhydrous acetonitrile (ACN) as solvent. Molar ratio PEO:LiTFSI = 18:1. Solution mechanically stirred for 24h, then ultrasonically dispersed for 2h. Poured into a polytetrafluoroethylene (PTFE) mold. Dried at RT for 36h, then at 60°C for 12h, then in a vacuum oven at 60°C for 12h. Further dried in a glove box filled with argon for 24h before measurements.","Polymer electrolyte film, thickness 120-150 µm, control group without LLTO nanowires. Molar ratio of PEO:LiTFSI is 18:1.","Section 3.3, Paragraph 1"
A novel solid PEO/LLTO-nanowires polymer composite electrolyte for solid-state lithium-ion battery,"Lin Zhu, Penghui Zhu, Qunxiang Fang, Maoxiang Jing, Xiangqian Shen, Lezhi Yang",Poly(ethylene oxide)/Lithium bis(trifluoromethane)sulfonilimide/Lithium Lanthanum Titanate Oxide,PEO/LiTFSI/LLTO,Other,1.58,25 °C,"LLTO nanowires were prepared via electrospinning (Ti(OC4H9)4, La(NO3)3.6H2O, LiNO3 dissolved in DMF with 20 vol% acetic acid and 12 wt% PVP, as-spun fibers) and subsequent thermal treatment (calcined at 800 °C for 2 h at 1 °C min⁻¹ in air). The composite electrolyte was prepared by traditional solution casting method. Components: PEO (M_w = 600000, Sigma Aldrich), LiTFSI (99.95%, Sigma Aldrich), and the prepared LLTO nanowires. Anhydrous acetonitrile (ACN) as solvent. Molar ratio PEO:LiTFSI = 18:1. LLTO nanowires added as 2 wt% of composite. Solution mechanically stirred for 24h, then ultrasonically dispersed for 2h. Poured into a polytetrafluoroethylene (PTFE) mold. Dried at RT for 36h, then at 60°C for 12h, then in a vacuum oven at 60°C for 12h. Further dried in a glove box filled with argon for 24h before measurements.","Polymer composite electrolyte film, thickness 120-150 µm, LLTO nanowires diameter ~1 µm dispersed uniformly, glossy surface, no apparent porous structure. Molar ratio of PEO:LiTFSI is 18:1.","Figure 5, plot digitization at 1000/T 

3.35 K⁻¹"
A novel solid PEO/LLTO-nanowires polymer composite electrolyte for solid-state lithium-ion battery,"Lin Zhu, Penghui Zhu, Qunxiang Fang, Maoxiang Jing, Xiangqian Shen, Lezhi Yang",Poly(ethylene oxide)/Lithium bis(trifluoromethane)sulfonilimide/Lithium Lanthanum Titanate Oxide,PEO/LiTFSI/LLTO,Other,3.98,25 °C,"LLTO nanowires were prepared via electrospinning (Ti(OC4H9)4, La(NO3)3.6H2O, LiNO3 dissolved in DMF with 20 vol% acetic acid and 12 wt% PVP, as-spun fibers) and subsequent thermal treatment (calcined at 800 °C for 2 h at 1 °C min⁻¹ in air). The composite electrolyte was prepared by traditional solution casting method. Components: PEO (M_w = 600000, Sigma Aldrich), LiTFSI (99.95%, Sigma Aldrich), and the prepared LLTO nanowires. Anhydrous acetonitrile (ACN) as solvent. Molar ratio PEO:LiTFSI = 18:1. LLTO nanowires added as 8 wt% of composite. Solution mechanically stirred for 24h, then ultrasonically dispersed for 2h. Poured into a polytetrafluoroethylene (PTFE) mold. Dried at RT for 36h, then at 60°C for 12h, then in a vacuum oven at 60°C for 12h. Further dried in a glove box filled with argon for 24h before measurements.","Polymer composite electrolyte film, thickness 120-150 µm, LLTO nanowires diameter ~1 µm dispersed uniformly, glossy surface, no apparent porous structure. Molar ratio of PEO:LiTFSI is 18:1.","Figure 5, plot digitization at 1000/T 

3.35 K⁻¹"
A novel solid PEO/LLTO-nanowires polymer composite electrolyte for solid-state lithium-ion battery,"Lin Zhu, Penghui Zhu, Qunxiang Fang, Maoxiang Jing, Xiangqian Shen, Lezhi Yang",Poly(ethylene oxide)/Lithium bis(trifluoromethane)sulfonilimide/Lithium Lanthanum Titanate Oxide,PEO/LiTFSI/LLTO,Other,3.16,25 °C,"LLTO nanowires were prepared via electrospinning (Ti(OC4H9)4, La(NO3)3.6H2O, LiNO3 dissolved in DMF with 20 vol% acetic acid and 12 wt% PVP, as-spun fibers) and subsequent thermal treatment (calcined at 800 °C for 2 h at 1 °C min⁻¹ in air). The composite electrolyte was prepared by traditional solution casting method. Components: PEO (M_w = 600000, Sigma Aldrich), LiTFSI (99.95%, Sigma Aldrich), and the prepared LLTO nanowires. Anhydrous acetonitrile (ACN) as solvent. Molar ratio PEO:LiTFSI = 18:1. LLTO nanowires added as 10 wt% of composite. Solution mechanically stirred for 24h, then ultrasonically dispersed for 2h. Poured into a polytetrafluoroethylene (PTFE) mold. Dried at RT for 36h, then at 60°C for 12h, then in a vacuum oven at 60°C for 12h. Further dried in a glove box filled with argon for 24h before measurements.","Polymer composite electrolyte film, thickness 120-150 µm, LLTO nanowires diameter ~1 µm dispersed uniformly, glossy surface, no apparent porous structure. Molar ratio of PEO:LiTFSI is 18:1.","Figure 5, plot digitization at 1000/T 

3.35 K⁻¹"
A novel solid PEO/LLTO-nanowires polymer composite electrolyte for solid-state lithium-ion battery,"Lin Zhu, Penghui Zhu, Qunxiang Fang, Maoxiang Jing, Xiangqian Shen, Lezhi Yang",Poly(ethylene oxide)/Lithium bis(trifluoromethane)sulfonilimide/Lithium Lanthanum Titanate Oxide,PEO/LiTFSI/LLTO,Other,5.53,RT,"LLTO nanowires were prepared via electrospinning (Ti(OC4H9)4, La(NO3)3.6H2O, LiNO3 dissolved in DMF with 20 vol% acetic acid and 12 wt% PVP, as-spun fibers) and subsequent thermal treatment (calcined at 800 °C for 2 h at 1 °C min⁻¹ in air). The composite electrolyte was prepared by traditional solution casting method. Components: PEO (M_w = 600000, Sigma Aldrich), LiTFSI (99.95%, Sigma Aldrich), and the prepared LLTO nanowires. Anhydrous acetonitrile (ACN) as solvent. Molar ratio PEO:LiTFSI = 18:1. LLTO nanowires added as 5 wt% of composite. Solution mechanically stirred for 24h, then ultrasonically dispersed for 2h. Poured into a polytetrafluoroethylene (PTFE) mold. Dried at RT for 36h, then at 60°C for 12h, then in a vacuum oven at 60°C for 12h. Further dried in a glove box filled with argon for 24h before measurements.","Polymer composite electrolyte film, thickness 120-150 µm, LLTO nanowires diameter ~1 µm dispersed uniformly, glossy surface, no apparent porous structure. Molar ratio of PEO:LiTFSI is 18:1.","Conclusions, Paragraph 1"
Multi-component solid PVDF-HFP/PPC/LLTO-nanorods composite electrolyte enabling advanced solid-state lithium metal batteries,"Lin Zhu, Hongbo Xie, Wenjing Zheng, Kan Zhang",Poly(vinylidene fluoride-co-hexafluoropropylene)/poly(propylene carbonate)/Li0.33La0.557TiO3 nanorods composite electrolyte with Lithium bis(trifluoromethanesulfonyl)imide,PPLSE3,Other,2.18,room temperature,"Precursor solution prepared from PVDF-HFP, PPC (1:1 weight ratio), 10 wt% LLTO nanorods, and LiTFSI dissolved in NMP. Sonication used for LLTO dispersion. Solution stirred at 55 °C for 12 h. Coated on PE film using scraper device, heated to 80 °C to remove solvent, dried in vacuum drying oven at 100 °C for 12 h. Punched into 19 mm disk.","Three-component solid composite electrolyte membrane (PVDF-HFP/PPC/LLTO nanorods); oxidation-resistant PVDF-HFP, controlled degradation of PPC, LLTO nanorods decrease crystallinity and provide additional path for Li-ions.",Abstract
Multi-component solid PVDF-HFP/PPC/LLTO-nanorods composite electrolyte enabling advanced solid-state lithium metal batteries,"Lin Zhu, Hongbo Xie, Wenjing Zheng, Kan Zhang",Poly(vinylidene fluoride-co-hexafluoropropylene)/poly(propylene carbonate)/Li0.33La0.557TiO3 nanorods three-component solid composite electrolyte with Lithium bis(trifluoromethanesulfonyl)imide,PPLSE3,Other,2.18,room temperature,"Precursor solution prepared from PVDF-HFP, PPC (1:1 weight ratio), 10 wt% LLTO nanorods, and LiTFSI dissolved in NMP. Sonication used for LLTO dispersion. Solution stirred at 55 °C for 12 h. Coated on PE film using scraper device, heated to 80 °C to remove solvent, dried in vacuum drying oven at 100 °C for 12 h. Punched into 19 mm disk.","PVDF-HFP/PPC/LLTO-nanorods three-component solid composite electrolyte; PVDF-HFP contains fluorine atoms, PPC can wet and stabilize the interface, filled LLTO nanorods enhance ionic conductivity by disrupting polymer arrangement and providing transport paths.","Introduction, paragraph 4"
Multi-component solid PVDF-HFP/PPC/LLTO-nanorods composite electrolyte enabling advanced solid-state lithium metal batteries,"Lin Zhu, Hongbo Xie, Wenjing Zheng, Kan Zhang",Poly(vinylidene fluoride-co-hexafluoropropylene) with Lithium bis(trifluoromethanesulfonyl)imide,PSE,Polymer,1.82,room temperature,"Precursor solution prepared from PVDF-HFP and LiTFSI in NMP, stirred for 12h, coated on PE film using scraper device, heated to 80°C to remove solvent, dried in vacuum drying oven at 100°C for 12h, punched into 19mm disk.",Pure PVDF-HFP-based solid polymer electrolyte.,"Results and discussion, paragraph 3; referring to Fig. 2(b)"
Multi-component solid PVDF-HFP/PPC/LLTO-nanorods composite electrolyte enabling advanced solid-state lithium metal batteries,"Lin Zhu, Hongbo Xie, Wenjing Zheng, Kan Zhang",Poly(vinylidene fluoride-co-hexafluoropropylene)/poly(propylene carbonate) with Lithium bis(trifluoromethanesulfonyl)imide,PPSE4,Other,2.5,room temperature,"Precursor solution prepared from PVDF-HFP, PPC (1:1 weight ratio), and LiTFSI in NMP, stirred for 12h, coated on PE film using scraper device, heated to 80°C to remove solvent, dried in vacuum drying oven at 100°C for 12h, punched into 19mm disk.","PVDF-HFP/PPC blend solid polymer electrolyte; PPC introduction boosts interaction between polymer segments, increases disordered region, reduces crystallinity.","Results and discussion, paragraph 3; referring to Fig. 2(b)"
Multi-component solid PVDF-HFP/PPC/LLTO-nanorods composite electrolyte enabling advanced solid-state lithium metal batteries,"Lin Zhu, Hongbo Xie, Wenjing Zheng, Kan Zhang",Poly(vinylidene fluoride-co-hexafluoropropylene)/poly(propylene carbonate)/Li0.33La0.557TiO3 nanorods composite electrolyte with Lithium bis(trifluoromethanesulfonyl)imide,PPLSE3,Other,2.18,room temperature,"Precursor solution prepared from PVDF-HFP, PPC (1:1 weight ratio), 10 wt% LLTO nanorods, and LiTFSI dissolved in NMP. Sonication used for LLTO dispersion. Solution stirred at 55 °C for 12 h. Coated on PE film using scraper device, heated to 80 °C to remove solvent, dried in vacuum drying oven at 100 °C for 12 h. Punched into 19 mm disk.","PVDF-HFP/PPC/LLTO nanorods composite solid electrolyte; LLTO nanorods weaken interaction between chain segments, increase disordered region, establish more convenient ion transport route.","Results and discussion, paragraph 3; referring to Fig. 2(c)"
Multi-component solid PVDF-HFP/PPC/LLTO-nanorods composite electrolyte enabling advanced solid-state lithium metal batteries,"Lin Zhu, Hongbo Xie, Wenjing Zheng, Kan Zhang",Poly(vinylidene fluoride-co-hexafluoropropylene)/poly(propylene carbonate)/Li0.33La0.557TiO3 nanorods composite solid electrolyte membrane with Lithium bis(trifluoromethanesulfonyl)imide,PPLSE3,Other,2.18,room temperature,"Precursor solution prepared from PVDF-HFP, PPC (1:1 weight ratio), 10 wt% LLTO nanorods, and LiTFSI dissolved in NMP. Sonication used for LLTO dispersion. Solution stirred at 55 °C for 12 h. Coated on PE film using scraper device, heated to 80 °C to remove solvent, dried in vacuum drying oven at 100 °C for 12 h. Punched into 19 mm disk.","Multiphase composite solid electrolyte membrane, high ion conductivity, high ion mobility, good interface compatibility.","Conclusions, paragraph 1"
Three–dimensional fiber network reinforced polymer electrolyte for dendrite–free all–solid–state lithium metal batteries,,"Polyethylene oxide/bistrifluoromethanesulfonimide lithium salt with cubic LLZO interconnected networks, templated by bacterial cellulose",PEO/LiTFSI/LLZO,Other,1.12,room temperature,N/A (Cited Work),N/A (Cited Work),"Main text, Introduction, paragraph 3 (citing Ref 17)"
Three–dimensional fiber network reinforced polymer electrolyte for dendrite–free all–solid–state lithium metal batteries,,Nanoporous polyimide membrane filled with Polyethylene oxide / Lithium bistrifluoromethanesulfonimide,PI/PEO/LiTFSI,Other,2.3,30 °C,N/A (Cited Work),N/A (Cited Work),"Main text, Introduction, paragraph 3 (citing Ref 18)"
Three–dimensional fiber network reinforced polymer electrolyte for dendrite–free all–solid–state lithium metal batteries,,Lithium thiophosphate chloride / cellulose fibers,Li6PS5Cl / cellulose fibers,Other,6.3,room temperature,N/A (Cited Work),N/A (Cited Work),"Main text, Introduction, paragraph 3 (citing Ref 28)"
Three–dimensional fiber network reinforced polymer electrolyte for dendrite–free all–solid–state lithium metal batteries,,Polyethylene oxide / Lithium bistrifluoromethanesulfonimide,PEO/LiTFSI,Polymer,1.0,20 °C,PEO and LiTFSI were dissolved in anhydrous acetonitrile to prepare a homogeneous solution.,"Pure PEO electrolyte. High dielectric constant and strong Li+ solvation ability. High crystallinity, low ionic conductivity, and poor mechanical strength. Exhibited two strong XRD diffraction peaks at 19.5° and 23.6°.","Figure 3a, plot digitization"
Three–dimensional fiber network reinforced polymer electrolyte for dendrite–free all–solid–state lithium metal batteries,,Polyethylene oxide / Lithium bistrifluoromethanesulfonimide,PEO/LiTFSI,Polymer,3.2,30 °C,PEO and LiTFSI were dissolved in anhydrous acetonitrile to prepare a homogeneous solution.,"Pure PEO electrolyte. High dielectric constant and strong Li+ solvation ability. High crystallinity, low ionic conductivity, and poor mechanical strength. Exhibited two strong XRD diffraction peaks at 19.5° and 23.6°.","Figure 3a, plot digitization"
Three–dimensional fiber network reinforced polymer electrolyte for dendrite–free all–solid–state lithium metal batteries,,Polyacrylonitrile network with Polyethylene oxide / Lithium bistrifluoromethanesulfonimide matrix,PP (PAN/PEO/LiTFSI),Other,7.9,20 °C,PAN was dispersed in a DMF solution for electrospinning to obtain a PAN composite fiber network. PEO and LiTFSI were dissolved in anhydrous acetonitrile to prepare a homogeneous solution. The composite solid electrolyte was obtained by pouring the PEO/LiTFSI solution onto the PAN fiber composite network.,PEO/LiTFSI matrix reinforced with a 3D polyacrylonitrile (PAN) fiber network. Lower PEO crystallinity compared to pure PEO. Improved mechanical strength (tensile strength 6.94 MPa).,"Figure 3a, plot digitization"
Three–dimensional fiber network reinforced polymer electrolyte for dendrite–free all–solid–state lithium metal batteries,,Polyacrylonitrile network with Polyethylene oxide / Lithium bistrifluoromethanesulfonimide matrix,PP (PAN/PEO/LiTFSI),Other,2.0,30 °C,PAN was dispersed in a DMF solution for electrospinning to obtain a PAN composite fiber network. PEO and LiTFSI were dissolved in anhydrous acetonitrile to prepare a homogeneous solution. The composite solid electrolyte was obtained by pouring the PEO/LiTFSI solution onto the PAN fiber composite network.,PEO/LiTFSI matrix reinforced with a 3D polyacrylonitrile (PAN) fiber network. Lower PEO crystallinity compared to pure PEO. Improved mechanical strength (tensile strength 6.94 MPa).,"Figure 3a, plot digitization"
Three–dimensional fiber network reinforced polymer electrolyte for dendrite–free all–solid–state lithium metal batteries,,Polyacrylonitrile/Lithium Lanthanum Zirconium Tantalum Oxide (PAN/LLZTO) network structure with Polyethylene oxide and Lithium bistrifluoromethanesulfonimide (PEO/LiTFSI) matrix,PPL (PAN/LLZTO/PEO/LiTFSI),Other,2.5,20 °C,PAN/LLZTO was dispersed in a DMF solution for electrospinning to obtain a PAN/LLZTO composite fiber network. PEO and LiTFSI were dissolved in anhydrous acetonitrile to prepare a homogeneous solution. The composite solid electrolyte was obtained by pouring the PEO/LiTFSI solution onto the PAN/LLZTO fiber composite network.,"Highly stable 3D network framework structure (PPL), composed of PAN/LLZTO network structure and PEO/LiTFSI matrix. Fiber/ceramic composite network uniformly distributed in PEO polymer matrix, significantly reduced PEO crystallinity, constructed continuous Li+ transport channel, and improved mechanical strength (tensile strength 9.47 MPa). LLZTO content ~12.14 wt.%.","Figure 3a, plot digitization"
Three–dimensional fiber network reinforced polymer electrolyte for dendrite–free all–solid–state lithium metal batteries,,Polyacrylonitrile/Lithium Lanthanum Zirconium Tantalum Oxide (PAN/LLZTO) network structure with Polyethylene oxide and Lithium bistrifluoromethanesulfonimide (PEO/LiTFSI) matrix,PPL (PAN/LLZTO/PEO/LiTFSI),Other,6.3,30 °C,PAN/LLZTO was dispersed in a DMF solution for electrospinning to obtain a PAN/LLZTO composite fiber network. PEO and LiTFSI were dissolved in anhydrous acetonitrile to prepare a homogeneous solution. The composite solid electrolyte was obtained by pouring the PEO/LiTFSI solution onto the PAN/LLZTO fiber composite network.,"Highly stable 3D network framework structure (PPL), composed of PAN/LLZTO network structure and PEO/LiTFSI matrix. Fiber/ceramic composite network uniformly distributed in PEO polymer matrix, significantly reduced PEO crystallinity, constructed continuous Li+ transport channel, and improved mechanical strength (tensile strength 9.47 MPa). LLZTO content ~12.14 wt.%.","Figure 3a, plot digitization"
Three–dimensional fiber network reinforced polymer electrolyte for dendrite–free all–solid–state lithium metal batteries,,Polyacrylonitrile/Lithium Lanthanum Zirconium Tantalum Oxide (PAN/LLZTO) network structure with Polyethylene oxide and Lithium bistrifluoromethanesulfonimide (PEO/LiTFSI) matrix,PPL (PAN/LLZTO/PEO/LiTFSI),Other,6.0,RT,PAN/LLZTO was dispersed in a DMF solution for electrospinning to obtain a PAN/LLZTO composite fiber network. PEO and LiTFSI were dissolved in anhydrous acetonitrile to prepare a homogeneous solution. The composite solid electrolyte was obtained by pouring the PEO/LiTFSI solution onto the PAN/LLZTO fiber composite network.,"Highly stable 3D network framework structure (PPL), composed of PAN/LLZTO network structure and PEO/LiTFSI matrix. Fiber/ceramic composite network uniformly distributed in PEO polymer matrix, significantly reduced PEO crystallinity, constructed continuous Li+ transport channel, and improved mechanical strength (tensile strength 9.47 MPa). LLZTO content ~12.14 wt.%.","Figure 3f, plot digitization (This work 3D PPL)"
Three–dimensional fiber network reinforced polymer electrolyte for dendrite–free all–solid–state lithium metal batteries,,Three-Dimensional Garnet Framework-Reinforced Solid Composite Electrolytes,,Other,1.1,RT,N/A (Cited Work),N/A (Cited Work),"Figure 3f, plot digitization (citing Ref 45)"
Three–dimensional fiber network reinforced polymer electrolyte for dendrite–free all–solid–state lithium metal batteries,,Lithium Lanthanum Zirconium Aluminum Oxide / Polyethylene oxide / Lithium perchlorate,LLZAO–PEO/LiClO4,Other,1.3,RT,N/A (Cited Work),N/A (Cited Work),"Figure 3f, plot digitization (citing Ref 46)"
Three–dimensional fiber network reinforced polymer electrolyte for dendrite–free all–solid–state lithium metal batteries,,Polyimide / Poly(propylene carbonates) / Lithium Lanthanum Zirconium Tantalum Oxide,PI–PPC/LLZTO,Other,1.8,RT,N/A (Cited Work),N/A (Cited Work),"Figure 3f, plot digitization (citing Ref 30)"
Three–dimensional fiber network reinforced polymer electrolyte for dendrite–free all–solid–state lithium metal batteries,,Thermally treated Polyvinylidene fluoride / Polyethylene oxide,T–PVDF–PEO,Other,3.5,RT,N/A (Cited Work),N/A (Cited Work),"Figure 3f, plot digitization (citing Ref 36)"
Three–dimensional fiber network reinforced polymer electrolyte for dendrite–free all–solid–state lithium metal batteries,,Polyethylene oxide / Lithium Lanthanum Titanate Oxide framework,PEO–LLTO framework,Other,3.0,RT,N/A (Cited Work),N/A (Cited Work),"Figure 3f, plot digitization (citing Ref 47)"
Three–dimensional fiber network reinforced polymer electrolyte for dendrite–free all–solid–state lithium metal batteries,,Polyimide / Polyvinylidene fluoride / Lithium Lanthanum Zirconium Tantalum Oxide,PI–PVDF /LLZTO,Other,2.0,RT,N/A (Cited Work),N/A (Cited Work),"Figure 3f, plot digitization (citing Ref 42)"
Three–dimensional fiber network reinforced polymer electrolyte for dendrite–free all–solid–state lithium metal batteries,,Polyethylene oxide / Poly(propylene carbonates) / Lithium Lanthanum Titanate Oxide,PEO/PPC/LLTO,Other,1.0,RT,N/A (Cited Work),N/A (Cited Work),"Figure 3f, plot digitization (citing Ref 44)"
Three–dimensional fiber network reinforced polymer electrolyte for dendrite–free all–solid–state lithium metal batteries,,Aluminum Titanium Phosphate / Polyacrylonitrile / Polyethylene oxide / Lithium bistrifluoromethanesulfonimide,LATP/PAN–(PEO8–LiTFSI),Other,1.0,RT,N/A (Cited Work),N/A (Cited Work),"Figure 3f, plot digitization (citing Ref 19)"
Vapor phase infiltration of ZnO quantum dots for all-solid-state PEO-based lithium batteries,"Wenda Bao, Lianqi Zhao, Haojie Zhao, Longxing Su, Xincan Cai, Beili Yi, Yue Zhang, Jin Xie",Poly(ethylene oxide)-Lithium bis(trifluoromethanesulfonyl)imide with Vapor Phase Infiltrated Zinc Oxide quantum dots,VPI-ZnO/PEO/LiTFSI,Other,1.5,25 °C,"VPI-ZnO/PEO composite prepared by VPI at 100 °C (10 cycles of diethylzinc and H2O vapor, pulse/purge sequence 6 s-400 s-1 s-400 s, 400 s precursor exposure time per cycle). The electrolyte was then prepared by dissolving 2 g of this VPI-ZnO/PEO composite and 0.724 g LiTFSI (Macklin) in acetonitrile (anhydrous, Aladdin), stirred 24 h, cast onto a PTFE mold, and dried for 48 h at 60 °C in an Ar-filled glovebox.","ZnO quantum dots (∽4 nm average diameter) chemically incorporated into PEO matrix by VPI, uniformly distributed, crystallinity 33.0% (lowest among tested SPEs), Tm=49.6 °C, Tg=-37.6 °C.","Results and discussion, paragraph after Figure 2c"
Vapor phase infiltration of ZnO quantum dots for all-solid-state PEO-based lithium batteries,"Wenda Bao, Lianqi Zhao, Haojie Zhao, Longxing Su, Xincan Cai, Beili Yi, Yue Zhang, Jin Xie",Poly(ethylene oxide)-Lithium bis(trifluoromethanesulfonyl)imide with Vapor Phase Infiltrated Zinc Oxide quantum dots,VPI-ZnO/PEO/LiTFSI,Other,1.58,25 °C,"VPI-ZnO/PEO composite prepared by VPI at 100 °C (10 cycles of diethylzinc and H2O vapor, pulse/purge sequence 6 s-400 s-1 s-400 s, 400 s precursor exposure time per cycle). The electrolyte was then prepared by dissolving 2 g of this VPI-ZnO/PEO composite and 0.724 g LiTFSI (Macklin) in acetonitrile (anhydrous, Aladdin), stirred 24 h, cast onto a PTFE mold, and dried for 48 h at 60 °C in an Ar-filled glovebox.","ZnO quantum dots (∽4 nm average diameter) chemically incorporated into PEO matrix by VPI, uniformly distributed, crystallinity 33.0% (lowest among tested SPEs), Tm=49.6 °C, Tg=-37.6 °C.","Figure 2d, plot digitization (blue triangles)"
Vapor phase infiltration of ZnO quantum dots for all-solid-state PEO-based lithium batteries,"Wenda Bao, Lianqi Zhao, Haojie Zhao, Longxing Su, Xincan Cai, Beili Yi, Yue Zhang, Jin Xie",Poly(ethylene oxide)-Lithium bis(trifluoromethanesulfonyl)imide with physically mixed Zinc Oxide nanoparticles,PM-ZnO/PEO/LiTFSI,Other,3.16,25 °C,"Prepared by dissolving 1.85 g PEO (Mv = 6,00,000, Macklin), 0.15 g commercial ZnO nanoparticles (30 ± 10 nm, Macklin), and 0.724 g LiTFSI (Macklin) in acetonitrile (anhydrous, Aladdin), stirred 24 h, cast onto a PTFE mold, and dried for 48 h at 60 °C in an Ar-filled glovebox.","Contains commercial ZnO nanoparticles (30 ± 10 nm) physically mixed, crystallinity 38.1%.","Figure 2d, plot digitization (red circles)"
