Repository: bhattadeb34/FACT_Data_Extraction_Scientific_Papers

File: master_conductivity_data.csv (part 42 of 52)
paper_title,paper_authors,full_name,acronym,material_class,ionic_conductivity_S_per_cm,temperature,processing_method,material_description,source_location
Composite electrolytes of polyethylene oxides/garnets interfacially wetted by ionic liquid for room-temperature solid-state lithium battery,"Hanyu Huo, Ning Zhao, Jiyang Sun, Fuming Du, Yiqiu Li, Xiangxin Guo",Polyethylene oxide / Lithium Lanthanum Zirconate Tantalate Oxide / 1-Butyl-3-methylimidazolium bis(trifluoromethylsulfonyl)imide composite electrolyte,PEO/LLZTO@IL,Other,2.2,20 °C,"LLZTO ceramic powders prepared by conventional solid-state reaction [25], then crushed by planetary ball-milling and high-energy ball-milling from approximately 5 m to 200 nm. PEO (Mv = 2  10⁶ g mol⁻¹, Sigma-Aldrich) dried at 60 °C overnight under vacuum. Fabrication of PEO/LLZTO@IL membranes: LLZTO particles (0.2 mL total volume added for membrane preparation) with [BMIM]TFN (0.2 mL total volume added for membrane preparation, yielding 1.8 L cm⁻² final density) were added into ACN (25 mL) and dispersed by sonication. PEO (1 g) added, stirred continuously for 8 h. Homogenized colloidal solution cast onto a glass plate. ACN evaporated in a vacuum oven at 60 °C for 12 h. All procedures sensitive to moisture or oxygen carried out in an Ar-filled glovebox (HO and O contents below 0.1 ppm).","Homogeneous, free-standing solid electrolyte membrane, 20 m typical thickness, with LLZTO ceramic particles (pure cubic garnet structure, D10=150 nm, D50=192 nm, D90=228 nm, average 200 nm) dispersed homogenously in a Li-salt-free PEO matrix. 1.8 L cm⁻² [BMIM]TFN is interfacially wetted between PEO and LLZTO, remaining solid state with no liquid-phase release under 5.0  10⁴ Pa for 24 h.","Results and discussion, paragraph 5, Figure 3f description"
Composite electrolytes of polyethylene oxides/garnets interfacially wetted by ionic liquid for room-temperature solid-state lithium battery,"Hanyu Huo, Ning Zhao, Jiyang Sun, Fuming Du, Yiqiu Li, Xiangxin Guo",Polyethylene oxide / Lithium Lanthanum Zirconate Tantalate Oxide / 1-Butyl-3-methylimidazolium bis(trifluoromethylsulfonyl)imide composite electrolyte,PEO/LLZTO@IL,Other,2.24,20 °C,"LLZTO ceramic powders prepared by conventional solid-state reaction [25], then crushed by planetary ball-milling and high-energy ball-milling from approximately 5 m to 200 nm. PEO (Mv = 2  10⁶ g mol⁻¹, Sigma-Aldrich) dried at 60 °C overnight under vacuum. Fabrication of PEO/LLZTO@IL membranes: LLZTO particles (0.2 mL total volume added for membrane preparation) with [BMIM]TFN (0.2 mL total volume added for membrane preparation, yielding 1.8 L cm⁻² final density) were added into ACN (25 mL) and dispersed by sonication. PEO (1 g) added, stirred continuously for 8 h. Homogenized colloidal solution cast onto a glass plate. ACN evaporated in a vacuum oven at 60 °C for 12 h. All procedures sensitive to moisture or oxygen carried out in an Ar-filled glovebox (HO and O contents below 0.1 ppm).","Homogeneous, free-standing solid electrolyte membrane, 20 m typical thickness, with LLZTO ceramic particles (pure cubic garnet structure, D10=150 nm, D50=192 nm, D90=228 nm, average 200 nm) dispersed homogenously in a Li-salt-free PEO matrix. 1.8 L cm⁻² [BMIM]TFN is interfacially wetted between PEO and LLZTO, remaining solid state with no liquid-phase release under 5.0  10⁴ Pa for 24 h.","Figure 4a, plot digitization at 20 °C (1000/T = 3.41 K⁻¹)"
Composite electrolytes of polyethylene oxides/garnets interfacially wetted by ionic liquid for room-temperature solid-state lithium battery,"Hanyu Huo, Ning Zhao, Jiyang Sun, Fuming Du, Yiqiu Li, Xiangxin Guo",Polyethylene oxide / Lithium Lanthanum Zirconate Tantalate Oxide / 1-Butyl-3-methylimidazolium bis(trifluoromethylsulfonyl)imide composite electrolyte,PEO/LLZTO@IL,Other,2.82,25 °C,"LLZTO ceramic powders prepared by conventional solid-state reaction [25], then crushed by planetary ball-milling and high-energy ball-milling from approximately 5 m to 200 nm. PEO (Mv = 2  10⁶ g mol⁻¹, Sigma-Aldrich) dried at 60 °C overnight under vacuum. Fabrication of PEO/LLZTO@IL membranes: LLZTO particles (0.2 mL total volume added for membrane preparation) with [BMIM]TFN (0.2 mL total volume added for membrane preparation, yielding 1.8 L cm⁻² final density) were added into ACN (25 mL) and dispersed by sonication. PEO (1 g) added, stirred continuously for 8 h. Homogenized colloidal solution cast onto a glass plate. ACN evaporated in a vacuum oven at 60 °C for 12 h. All procedures sensitive to moisture or oxygen carried out in an Ar-filled glovebox (HO and O contents below 0.1 ppm).","Homogeneous, free-standing solid electrolyte membrane, 20 m typical thickness, with LLZTO ceramic particles (pure cubic garnet structure, D10=150 nm, D50=192 nm, D90=228 nm, average 200 nm) dispersed homogenously in a Li-salt-free PEO matrix. 1.8 L cm⁻² [BMIM]TFN is interfacially wetted between PEO and LLZTO, remaining solid state with no liquid-phase release under 5.0  10⁴ Pa for 24 h.","Figure 4a, plot digitization at 25 °C (1000/T = 3.35 K⁻¹)"
Composite electrolytes of polyethylene oxides/garnets interfacially wetted by ionic liquid for room-temperature solid-state lithium battery,"Hanyu Huo, Ning Zhao, Jiyang Sun, Fuming Du, Yiqiu Li, Xiangxin Guo",Polyethylene oxide / Lithium Lanthanum Zirconate Tantalate Oxide / 1-Butyl-3-methylimidazolium bis(trifluoromethylsulfonyl)imide composite electrolyte,PEO/LLZTO@IL,Other,3.55,30 °C,"LLZTO ceramic powders prepared by conventional solid-state reaction [25], then crushed by planetary ball-milling and high-energy ball-milling from approximately 5 m to 200 nm. PEO (Mv = 2  10⁶ g mol⁻¹, Sigma-Aldrich) dried at 60 °C overnight under vacuum. Fabrication of PEO/LLZTO@IL membranes: LLZTO particles (0.2 mL total volume added for membrane preparation) with [BMIM]TFN (0.2 mL total volume added for membrane preparation, yielding 1.8 L cm⁻² final density) were added into ACN (25 mL) and dispersed by sonication. PEO (1 g) added, stirred continuously for 8 h. Homogenized colloidal solution cast onto a glass plate. ACN evaporated in a vacuum oven at 60 °C for 12 h. All procedures sensitive to moisture or oxygen carried out in an Ar-filled glovebox (HO and O contents below 0.1 ppm).","Homogeneous, free-standing solid electrolyte membrane, 20 m typical thickness, with LLZTO ceramic particles (pure cubic garnet structure, D10=150 nm, D50=192 nm, D90=228 nm, average 200 nm) dispersed homogenously in a Li-salt-free PEO matrix. 1.8 L cm⁻² [BMIM]TFN is interfacially wetted between PEO and LLZTO, remaining solid state with no liquid-phase release under 5.0  10⁴ Pa for 24 h.","Figure 4a, plot digitization at 30 °C (1000/T = 3.29 K⁻¹)"
Composite electrolytes of polyethylene oxides/garnets interfacially wetted by ionic liquid for room-temperature solid-state lithium battery,"Hanyu Huo, Ning Zhao, Jiyang Sun, Fuming Du, Yiqiu Li, Xiangxin Guo",Polyethylene oxide / Lithium Lanthanum Zirconate Tantalate Oxide / 1-Butyl-3-methylimidazolium bis(trifluoromethylsulfonyl)imide composite electrolyte,PEO/LLZTO@IL,Other,6.3,60 °C,"LLZTO ceramic powders prepared by conventional solid-state reaction [25], then crushed by planetary ball-milling and high-energy ball-milling from approximately 5 m to 200 nm. PEO (Mv = 2  10⁶ g mol⁻¹, Sigma-Aldrich) dried at 60 °C overnight under vacuum. Fabrication of PEO/LLZTO@IL membranes: LLZTO particles (0.2 mL total volume added for membrane preparation) with [BMIM]TFN (0.2 mL total volume added for membrane preparation, yielding 1.8 L cm⁻² final density) were added into ACN (25 mL) and dispersed by sonication. PEO (1 g) added, stirred continuously for 8 h. Homogenized colloidal solution cast onto a glass plate. ACN evaporated in a vacuum oven at 60 °C for 12 h. All procedures sensitive to moisture or oxygen carried out in an Ar-filled glovebox (HO and O contents below 0.1 ppm).","Homogeneous, free-standing solid electrolyte membrane, 20 m typical thickness, with LLZTO ceramic particles (pure cubic garnet structure, D10=150 nm, D50=192 nm, D90=228 nm, average 200 nm) dispersed homogenously in a Li-salt-free PEO matrix. 1.8 L cm⁻² [BMIM]TFN is interfacially wetted between PEO and LLZTO, remaining solid state with no liquid-phase release under 5.0  10⁴ Pa for 24 h.","Results and discussion, paragraph 6, Figure 4a text and plot digitization"
Composite electrolytes of polyethylene oxides/garnets interfacially wetted by ionic liquid for room-temperature solid-state lithium battery,"Hanyu Huo, Ning Zhao, Jiyang Sun, Fuming Du, Yiqiu Li, Xiangxin Guo",Polyethylene oxide / Lithium Lanthanum Zirconate Tantalate Oxide composite electrolyte,PEO/LLZTO,Other,1.78,20 °C,"LLZTO ceramic powders prepared by conventional solid-state reaction [25], then crushed by planetary ball-milling and high-energy ball-milling from approximately 5 m to 200 nm. PEO (Mv = 2  10⁶ g mol⁻¹, Sigma-Aldrich) dried at 60 °C overnight under vacuum. Fabrication of PEO/LLZTO membranes: LLZTO particles were added into ACN (25 mL) and dispersed by sonication. PEO (1 g) added, stirred continuously for 8 h. Homogenized colloidal solution cast onto a glass plate. ACN evaporated in a vacuum oven at 60 °C for 12 h. All procedures sensitive to moisture or oxygen carried out in an Ar-filled glovebox (HO and O contents below 0.1 ppm).","Homogeneous, free-standing solid electrolyte membrane, 20 m typical thickness, with LLZTO ceramic particles (pure cubic garnet structure, D10=150 nm, D50=192 nm, D90=228 nm, average 200 nm) dispersed homogenously in a Li-salt-free PEO matrix.","Figure 4a, plot digitization at 20 °C (1000/T = 3.41 K⁻¹)"
Composite electrolytes of polyethylene oxides/garnets interfacially wetted by ionic liquid for room-temperature solid-state lithium battery,"Hanyu Huo, Ning Zhao, Jiyang Sun, Fuming Du, Yiqiu Li, Xiangxin Guo",Polyethylene oxide / Lithium Lanthanum Zirconate Tantalate Oxide composite electrolyte,PEO/LLZTO,Other,2.51,25 °C,"LLZTO ceramic powders prepared by conventional solid-state reaction [25], then crushed by planetary ball-milling and high-energy ball-milling from approximately 5 m to 200 nm. PEO (Mv = 2  10⁶ g mol⁻¹, Sigma-Aldrich) dried at 60 °C overnight under vacuum. Fabrication of PEO/LLZTO membranes: LLZTO particles were added into ACN (25 mL) and dispersed by sonication. PEO (1 g) added, stirred continuously for 8 h. Homogenized colloidal solution cast onto a glass plate. ACN evaporated in a vacuum oven at 60 °C for 12 h. All procedures sensitive to moisture or oxygen carried out in an Ar-filled glovebox (HO and O contents below 0.1 ppm).","Homogeneous, free-standing solid electrolyte membrane, 20 m typical thickness, with LLZTO ceramic particles (pure cubic garnet structure, D10=150 nm, D50=192 nm, D90=228 nm, average 200 nm) dispersed homogenously in a Li-salt-free PEO matrix.","Figure 4a, plot digitization at 25 °C (1000/T = 3.35 K⁻¹)"
Composite electrolytes of polyethylene oxides/garnets interfacially wetted by ionic liquid for room-temperature solid-state lithium battery,"Hanyu Huo, Ning Zhao, Jiyang Sun, Fuming Du, Yiqiu Li, Xiangxin Guo",Polyethylene oxide / Lithium Lanthanum Zirconate Tantalate Oxide composite electrolyte,PEO/LLZTO,Other,3.55,30 °C,"LLZTO ceramic powders prepared by conventional solid-state reaction [25], then crushed by planetary ball-milling and high-energy ball-milling from approximately 5 m to 200 nm. PEO (Mv = 2  10⁶ g mol⁻¹, Sigma-Aldrich) dried at 60 °C overnight under vacuum. Fabrication of PEO/LLZTO membranes: LLZTO particles were added into ACN (25 mL) and dispersed by sonication. PEO (1 g) added, stirred continuously for 8 h. Homogenized colloidal solution cast onto a glass plate. ACN evaporated in a vacuum oven at 60 °C for 12 h. All procedures sensitive to moisture or oxygen carried out in an Ar-filled glovebox (HO and O contents below 0.1 ppm).","Homogeneous, free-standing solid electrolyte membrane, 20 m typical thickness, with LLZTO ceramic particles (pure cubic garnet structure, D10=150 nm, D50=192 nm, D90=228 nm, average 200 nm) dispersed homogenously in a Li-salt-free PEO matrix.","Figure 4a, plot digitization at 30 °C (1000/T = 3.29 K⁻¹)"
Composite electrolytes of polyethylene oxides/garnets interfacially wetted by ionic liquid for room-temperature solid-state lithium battery,"Hanyu Huo, Ning Zhao, Jiyang Sun, Fuming Du, Yiqiu Li, Xiangxin Guo",Poly(ethylene oxide) / Lithium Lanthanum Zirconium Tantalum Oxide with Ionic Liquid,PEO/LLZTO@IL,Other,1e-05,Not specified in figure,Not specified in figure,Composite polymer electrolyte with Ionic Liquid modified ceramic filler,Figure: _page_3_Figure_2.jpeg
Composite electrolytes of polyethylene oxides/garnets interfacially wetted by ionic liquid for room-temperature solid-state lithium battery,"Hanyu Huo, Ning Zhao, Jiyang Sun, Fuming Du, Yiqiu Li, Xiangxin Guo",Poly(ethylene oxide) / Lithium Lanthanum Zirconium Tantalum Oxide with Ionic Liquid,PEO/LLZTO@IL,Other,4.5e-05,Not specified in figure,Not specified in figure,Composite polymer electrolyte with Ionic Liquid modified ceramic filler,Figure: _page_3_Figure_2.jpeg
Composite electrolytes of polyethylene oxides/garnets interfacially wetted by ionic liquid for room-temperature solid-state lithium battery,"Hanyu Huo, Ning Zhao, Jiyang Sun, Fuming Du, Yiqiu Li, Xiangxin Guo",Poly(ethylene oxide) / Lithium Lanthanum Zirconium Tantalum Oxide with Ionic Liquid,PEO/LLZTO@IL,Other,9e-05,Not specified in figure,Not specified in figure,Composite polymer electrolyte with Ionic Liquid modified ceramic filler,Figure: _page_3_Figure_2.jpeg
Composite electrolytes of polyethylene oxides/garnets interfacially wetted by ionic liquid for room-temperature solid-state lithium battery,"Hanyu Huo, Ning Zhao, Jiyang Sun, Fuming Du, Yiqiu Li, Xiangxin Guo",Poly(ethylene oxide) / Lithium Lanthanum Zirconium Tantalum Oxide with Ionic Liquid,PEO/LLZTO@IL,Other,0.00016,Not specified in figure,Not specified in figure,Composite polymer electrolyte with Ionic Liquid modified ceramic filler,Figure: _page_3_Figure_2.jpeg
Composite electrolytes of polyethylene oxides/garnets interfacially wetted by ionic liquid for room-temperature solid-state lithium battery,"Hanyu Huo, Ning Zhao, Jiyang Sun, Fuming Du, Yiqiu Li, Xiangxin Guo",Poly(ethylene oxide) / Lithium Lanthanum Zirconium Tantalum Oxide with Ionic Liquid,PEO/LLZTO@IL,Other,0.00025,Not specified in figure,Not specified in figure,Composite polymer electrolyte with Ionic Liquid modified ceramic filler,Figure: _page_3_Figure_2.jpeg
Composite electrolytes of polyethylene oxides/garnets interfacially wetted by ionic liquid for room-temperature solid-state lithium battery,"Hanyu Huo, Ning Zhao, Jiyang Sun, Fuming Du, Yiqiu Li, Xiangxin Guo",Poly(ethylene oxide) / Lithium Lanthanum Zirconium Tantalum Oxide with Ionic Liquid,PEO/LLZTO@IL,Other,0.00022,Not specified in figure,Not specified in figure,Composite polymer electrolyte with Ionic Liquid modified ceramic filler,Figure: _page_3_Figure_2.jpeg
Composite electrolytes of polyethylene oxides/garnets interfacially wetted by ionic liquid for room-temperature solid-state lithium battery,"Hanyu Huo, Ning Zhao, Jiyang Sun, Fuming Du, Yiqiu Li, Xiangxin Guo",Poly(ethylene oxide) / Lithium Lanthanum Zirconium Tantalum Oxide with Ionic Liquid,PEO/LLZTO@IL,Other,0.00012,Not specified in figure,Not specified in figure,Composite polymer electrolyte with Ionic Liquid modified ceramic filler,Figure: _page_3_Figure_2.jpeg
Composite electrolytes of polyethylene oxides/garnets interfacially wetted by ionic liquid for room-temperature solid-state lithium battery,"Hanyu Huo, Ning Zhao, Jiyang Sun, Fuming Du, Yiqiu Li, Xiangxin Guo",Poly(ethylene oxide) / Lithium Lanthanum Zirconium Tantalum Oxide,PEO/LLZTO,Other,2.5e-07,Not specified in figure,Not specified in figure,Composite polymer electrolyte with ceramic filler,Figure: _page_3_Figure_2.jpeg
Composite electrolytes of polyethylene oxides/garnets interfacially wetted by ionic liquid for room-temperature solid-state lithium battery,"Hanyu Huo, Ning Zhao, Jiyang Sun, Fuming Du, Yiqiu Li, Xiangxin Guo",Poly(ethylene oxide) / Lithium Lanthanum Zirconium Tantalum Oxide,PEO/LLZTO,Other,1.8e-06,Not specified in figure,Not specified in figure,Composite polymer electrolyte with ceramic filler,Figure: _page_3_Figure_2.jpeg
Composite electrolytes of polyethylene oxides/garnets interfacially wetted by ionic liquid for room-temperature solid-state lithium battery,"Hanyu Huo, Ning Zhao, Jiyang Sun, Fuming Du, Yiqiu Li, Xiangxin Guo",Poly(ethylene oxide) / Lithium Lanthanum Zirconium Tantalum Oxide,PEO/LLZTO,Other,4.5e-06,Not specified in figure,Not specified in figure,Composite polymer electrolyte with ceramic filler,Figure: _page_3_Figure_2.jpeg
Composite electrolytes of polyethylene oxides/garnets interfacially wetted by ionic liquid for room-temperature solid-state lithium battery,"Hanyu Huo, Ning Zhao, Jiyang Sun, Fuming Du, Yiqiu Li, Xiangxin Guo",Poly(ethylene oxide) / Lithium Lanthanum Zirconium Tantalum Oxide,PEO/LLZTO,Other,9e-06,Not specified in figure,Not specified in figure,Composite polymer electrolyte with ceramic filler,Figure: _page_3_Figure_2.jpeg
Composite electrolytes of polyethylene oxides/garnets interfacially wetted by ionic liquid for room-temperature solid-state lithium battery,"Hanyu Huo, Ning Zhao, Jiyang Sun, Fuming Du, Yiqiu Li, Xiangxin Guo",Poly(ethylene oxide) / Lithium Lanthanum Zirconium Tantalum Oxide,PEO/LLZTO,Other,1.2e-05,Not specified in figure,Not specified in figure,Composite polymer electrolyte with ceramic filler,Figure: _page_3_Figure_2.jpeg
Composite electrolytes of polyethylene oxides/garnets interfacially wetted by ionic liquid for room-temperature solid-state lithium battery,"Hanyu Huo, Ning Zhao, Jiyang Sun, Fuming Du, Yiqiu Li, Xiangxin Guo",Poly(ethylene oxide) / Lithium Lanthanum Zirconium Tantalum Oxide,PEO/LLZTO,Other,1.1e-05,Not specified in figure,Not specified in figure,Composite polymer electrolyte with ceramic filler,Figure: _page_3_Figure_2.jpeg
Composite electrolytes of polyethylene oxides/garnets interfacially wetted by ionic liquid for room-temperature solid-state lithium battery,"Hanyu Huo, Ning Zhao, Jiyang Sun, Fuming Du, Yiqiu Li, Xiangxin Guo",Poly(ethylene oxide) / Lithium Lanthanum Zirconium Tantalum Oxide,PEO/LLZTO,Other,9.5e-06,Not specified in figure,Not specified in figure,Composite polymer electrolyte with ceramic filler,Figure: _page_3_Figure_2.jpeg
In-situ preparation of poly(ethylene oxide)/Li3PS4 hybrid polymer electrolyte with good nanofiller distribution for rechargeable solid-state lithium batteries,"Shaojie Chen, Junye Wang, Zhihua Zhang, Linbin Wu, Lili Yao, Zhenyao Wei, Yonghong Deng, Dongjiu Xie, Xiayin Yao, Xiaoxiong Xu",Poly(ethylene oxide) / Lithium salt,PEO / Li-salt,Polymer,1.0,Ambient temperature,N/A (Cited Work),N/A (Cited Work),Introduction
In-situ preparation of poly(ethylene oxide)/Li3PS4 hybrid polymer electrolyte with good nanofiller distribution for rechargeable solid-state lithium batteries,"Shaojie Chen, Junye Wang, Zhihua Zhang, Linbin Wu, Lili Yao, Zhenyao Wei, Yonghong Deng, Dongjiu Xie, Xiayin Yao, Xiaoxiong Xu",Lithium thiophosphate,Li3PS4,Ceramic,1.0,RT,N/A (Cited Work),N/A (Cited Work),Introduction
In-situ preparation of poly(ethylene oxide)/Li3PS4 hybrid polymer electrolyte with good nanofiller distribution for rechargeable solid-state lithium batteries,"Shaojie Chen, Junye Wang, Zhihua Zhang, Linbin Wu, Lili Yao, Zhenyao Wei, Yonghong Deng, Dongjiu Xie, Xiayin Yao, Xiaoxiong Xu",Lithium thiophosphate,Li3PS4,Ceramic,4.03,RT,"Li2S and P2S5 (3:1 molar ratio) dissolved in acetonitrile (ACN), stirred 24 h at 25 °C, vacuum distillation, heat-treated at 80 °C to remove ACN, calcined at 230 °C for 4 h to obtain Li3PS4.","Nano-sized morphologies, particle diameter about 400–700 nm, synthesized from ACN solvent",Section 3.1
In-situ preparation of poly(ethylene oxide)/Li3PS4 hybrid polymer electrolyte with good nanofiller distribution for rechargeable solid-state lithium batteries,"Shaojie Chen, Junye Wang, Zhihua Zhang, Linbin Wu, Lili Yao, Zhenyao Wei, Yonghong Deng, Dongjiu Xie, Xiayin Yao, Xiaoxiong Xu",Poly(ethylene oxide) / Lithium bis(trifluoromethane)sulfonilimide,PEO / LiTFSI,Polymer,1.5,30 °C,"PEO (Mw = 6 × 10^5) and LiTFSI (EO:Li+ = 18:1) dissolved in ACN, stirred overnight, slurry casted on Teflon plate, solvent volatiled for 48 h at RT, annealed at 230 °C for 4 h.","PEO (Mw = 6 × 10^5), EO:Li+ = 18:1","Figure 4(b), plot digitization"
In-situ preparation of poly(ethylene oxide)/Li3PS4 hybrid polymer electrolyte with good nanofiller distribution for rechargeable solid-state lithium batteries,"Shaojie Chen, Junye Wang, Zhihua Zhang, Linbin Wu, Lili Yao, Zhenyao Wei, Yonghong Deng, Dongjiu Xie, Xiayin Yao, Xiaoxiong Xu",Poly(ethylene oxide) / Lithium bis(trifluoromethane)sulfonilimide / Lithium thiophosphate,PEO / LiTFSI / Li3PS4,Other,2.5,30 °C,"Li3PS4 (synthesized by mixing Li2S and P2S5 (3:1) in ACN at 25 °C for 24 h, vacuum distillation, heat-treated at 80 °C, calcined at 230 °C for 4 h) and PEO (Mw = 6 × 10^5) and LiTFSI (EO:Li+ = 18:1) mechanically-mixed in ACN solvent, slurry casted on Teflon plate, dried for 48 h at RT.","PEO (Mw = 6 × 10^5), Li3PS4 nano-sized (400-700 nm), semitransparent, flexible, 100–150 μm thickness","Figure 4(a), plot digitization"
In-situ preparation of poly(ethylene oxide)/Li3PS4 hybrid polymer electrolyte with good nanofiller distribution for rechargeable solid-state lithium batteries,"Shaojie Chen, Junye Wang, Zhihua Zhang, Linbin Wu, Lili Yao, Zhenyao Wei, Yonghong Deng, Dongjiu Xie, Xiayin Yao, Xiaoxiong Xu",Poly(ethylene oxide) / Lithium bis(trifluoromethane)sulfonilimide / Lithium thiophosphate,PEO / LiTFSI / Li3PS4,Other,3.5,30 °C,"Li3PS4 (synthesized by mixing Li2S and P2S5 (3:1) in ACN at 25 °C for 24 h, vacuum distillation, heat-treated at 80 °C, calcined at 230 °C for 4 h) and PEO (Mw = 6 × 10^5) and LiTFSI (EO:Li+ = 18:1) mechanically-mixed in ACN solvent, slurry casted on Teflon plate, dried for 48 h at RT.","PEO (Mw = 6 × 10^5), Li3PS4 nano-sized (400-700 nm), semitransparent, flexible, 100–150 μm thickness, agglomerated particles observed (mechanical-mixing)","Figure 4(a) & (b), plot digitization; Section 3.2"
In-situ preparation of poly(ethylene oxide)/Li3PS4 hybrid polymer electrolyte with good nanofiller distribution for rechargeable solid-state lithium batteries,"Shaojie Chen, Junye Wang, Zhihua Zhang, Linbin Wu, Lili Yao, Zhenyao Wei, Yonghong Deng, Dongjiu Xie, Xiayin Yao, Xiaoxiong Xu",Poly(ethylene oxide) / Lithium bis(trifluoromethane)sulfonilimide / Lithium thiophosphate,PEO / LiTFSI / Li3PS4,Other,2.8,30 °C,"Li3PS4 (synthesized by mixing Li2S and P2S5 (3:1) in ACN at 25 °C for 24 h, vacuum distillation, heat-treated at 80 °C, calcined at 230 °C for 4 h) and PEO (Mw = 6 × 10^5) and LiTFSI (EO:Li+ = 18:1) mechanically-mixed in ACN solvent, slurry casted on Teflon plate, dried for 48 h at RT.","PEO (Mw = 6 × 10^5), Li3PS4 nano-sized (400-700 nm), semitransparent, flexible, 100–150 μm thickness","Figure 4(a), plot digitization"
In-situ preparation of poly(ethylene oxide)/Li3PS4 hybrid polymer electrolyte with good nanofiller distribution for rechargeable solid-state lithium batteries,"Shaojie Chen, Junye Wang, Zhihua Zhang, Linbin Wu, Lili Yao, Zhenyao Wei, Yonghong Deng, Dongjiu Xie, Xiayin Yao, Xiaoxiong Xu",Poly(ethylene oxide) / Lithium bis(trifluoromethane)sulfonilimide / Lithium thiophosphate,PEO / LiTFSI / Li3PS4,Other,2.0,30 °C,"Li3PS4 (synthesized by mixing Li2S and P2S5 (3:1) in ACN at 25 °C for 24 h, vacuum distillation, heat-treated at 80 °C, calcined at 230 °C for 4 h) and PEO (Mw = 6 × 10^5) and LiTFSI (EO:Li+ = 18:1) mechanically-mixed in ACN solvent, slurry casted on Teflon plate, dried for 48 h at RT.","PEO (Mw = 6 × 10^5), Li3PS4 nano-sized (400-700 nm), semitransparent, flexible, 100–150 μm thickness","Figure 4(a), plot digitization"
In-situ preparation of poly(ethylene oxide)/Li3PS4 hybrid polymer electrolyte with good nanofiller distribution for rechargeable solid-state lithium batteries,"Shaojie Chen, Junye Wang, Zhihua Zhang, Linbin Wu, Lili Yao, Zhenyao Wei, Yonghong Deng, Dongjiu Xie, Xiayin Yao, Xiaoxiong Xu",Poly(ethylene oxide) / Lithium bis(trifluoromethane)sulfonilimide / Lithium thiophosphate,PEO / LiTFSI / Li3PS4,Other,1.5,30 °C,"Li3PS4 (synthesized by mixing Li2S and P2S5 (3:1) in ACN at 25 °C for 24 h, vacuum distillation, heat-treated at 80 °C, calcined at 230 °C for 4 h) and PEO (Mw = 6 × 10^5) and LiTFSI (EO:Li+ = 18:1) mechanically-mixed in ACN solvent, slurry casted on Teflon plate, dried for 48 h at RT.","PEO (Mw = 6 × 10^5), Li3PS4 nano-sized (400-700 nm), semitransparent, flexible, 100–150 μm thickness","Figure 4(a), plot digitization"
In-situ preparation of poly(ethylene oxide)/Li3PS4 hybrid polymer electrolyte with good nanofiller distribution for rechargeable solid-state lithium batteries,"Shaojie Chen, Junye Wang, Zhihua Zhang, Linbin Wu, Lili Yao, Zhenyao Wei, Yonghong Deng, Dongjiu Xie, Xiayin Yao, Xiaoxiong Xu",Poly(ethylene oxide) / Lithium bis(trifluoromethane)sulfonilimide / Lithium thiophosphate,PEO / LiTFSI / Li3PS4,Other,4.5,30 °C,"Li2S and P2S5 (3:1 molar ratio) dissolved in ACN, stirred 5 h at 25 °C. PEO (Mw = 6 × 10^5) and LiTFSI (EO:Li+ = 18:1) dissolved in the above solution, stirred overnight. Slurry casted on Teflon plate, solvent volatiled for 48 h at RT, annealed at 230 °C for 4 h.","PEO (Mw = 6 × 10^5), Li3PS4 nano-sized (400-700 nm), semitransparent, flexible, 100–150 μm thickness, good nanofiller distribution (in-situ)","Figure 4(b), plot digitization"
In-situ preparation of poly(ethylene oxide)/Li3PS4 hybrid polymer electrolyte with good nanofiller distribution for rechargeable solid-state lithium batteries,"Shaojie Chen, Junye Wang, Zhihua Zhang, Linbin Wu, Lili Yao, Zhenyao Wei, Yonghong Deng, Dongjiu Xie, Xiayin Yao, Xiaoxiong Xu",Poly(ethylene oxide) / Lithium salt / Titanium dioxide,PEO / Li-salt / TiO2,Other,7.0,30 °C,N/A (Cited Work),N/A (Cited Work),Section 3.2
In-situ preparation of poly(ethylene oxide)/Li3PS4 hybrid polymer electrolyte with good nanofiller distribution for rechargeable solid-state lithium batteries,"Shaojie Chen, Junye Wang, Zhihua Zhang, Linbin Wu, Lili Yao, Zhenyao Wei, Yonghong Deng, Dongjiu Xie, Xiayin Yao, Xiaoxiong Xu",Poly(ethylene oxide) / Lithium salt / Silicon dioxide,PEO / Li-salt / SiO2,Other,5.0,30 °C,N/A (Cited Work),N/A (Cited Work),Section 3.2
In-situ preparation of poly(ethylene oxide)/Li3PS4 hybrid polymer electrolyte with good nanofiller distribution for rechargeable solid-state lithium batteries,"Shaojie Chen, Junye Wang, Zhihua Zhang, Linbin Wu, Lili Yao, Zhenyao Wei, Yonghong Deng, Dongjiu Xie, Xiayin Yao, Xiaoxiong Xu",Lithium Thiophosphate,Li3PS4,Ceramic,0.00158,80°C,liquid method,"Li3PS4 prepared via a liquid method, as indicated in the legend of panel (a).",Figure: _page_3_Figure_2.jpeg
In-situ preparation of poly(ethylene oxide)/Li3PS4 hybrid polymer electrolyte with good nanofiller distribution for rechargeable solid-state lithium batteries,"Shaojie Chen, Junye Wang, Zhihua Zhang, Linbin Wu, Lili Yao, Zhenyao Wei, Yonghong Deng, Dongjiu Xie, Xiayin Yao, Xiaoxiong Xu",Lithium Thiophosphate,Li3PS4,Ceramic,0.000251,20°C,liquid method,"Li3PS4 prepared via a liquid method, as indicated in the legend of panel (a).",Figure: _page_3_Figure_2.jpeg
In-situ preparation of poly(ethylene oxide)/Li3PS4 hybrid polymer electrolyte with good nanofiller distribution for rechargeable solid-state lithium batteries,"Shaojie Chen, Junye Wang, Zhihua Zhang, Linbin Wu, Lili Yao, Zhenyao Wei, Yonghong Deng, Dongjiu Xie, Xiayin Yao, Xiaoxiong Xu",Lithium Thiophosphate,Li3PS4,Ceramic,1e-05,-35°C,liquid method,"Li3PS4 prepared via a liquid method, as indicated in the legend of panel (a).",Figure: _page_3_Figure_2.jpeg
Blending Poly(ethylene oxide) and Li6.4La3Zr1.4Ta0.6O12 by Haake Rheomixer without any solvent: A low-cost manufacture method for mass production of composite polymer electrolyte,"Zeya Huang, Rong-ao Tong, Jian Zhang, Linhui Chen, Chang-An Wang",Poly(ethylene oxide) / Gallium-doped Lithium Lanthanum Zirconate Oxide,PEO/Ga-LLZO,Other,7.2,30 °C,N/A (Cited Work),N/A (Cited Work),"Introduction, reference [17]"
Blending Poly(ethylene oxide) and Li6.4La3Zr1.4Ta0.6O12 by Haake Rheomixer without any solvent: A low-cost manufacture method for mass production of composite polymer electrolyte,"Zeya Huang, Rong-ao Tong, Jian Zhang, Linhui Chen, Chang-An Wang",Poly(ethylene oxide) / Lithium bis(trifluoromethanesulfonyl)imide,PEO/LiTFSI,Polymer,5.78,25 °C,"Prepared by simple heating PEO to a molten state, then adding LiTFSI to form a uniform solution. After cooling, hot-pressed to a membrane at 60 °C in an argon-filled glove box.","PEO with molecular weight 600,000. Pure polymer electrolyte without LLZTO filler. Sample with the most crystalline PEO among the tested samples.","Main text, 'Conductivities of the composite solid electrolyte and PEO electrolyte were tested by EIS...', referring to Fig. 6(b)"
Blending Poly(ethylene oxide) and Li6.4La3Zr1.4Ta0.6O12 by Haake Rheomixer without any solvent: A low-cost manufacture method for mass production of composite polymer electrolyte,"Zeya Huang, Rong-ao Tong, Jian Zhang, Linhui Chen, Chang-An Wang",Poly(ethylene oxide) / Lithium bis(trifluoromethanesulfonyl)imide / Lithium Lanthanum Zirconate Tantalate Oxide,PEO/LiTFSI/LLZTO,Other,1.31,25 °C,"Internal-mix method using a Haake Rheomixer (roller rotor). PEO and LiTFSI were premixed, then fed into the chamber (50 cm3 volumetric capacity). LLZTO powder was added after PEO melting. Mixing was conducted at 150 °C and 60 rpm for 30 min. Transferred to a glove box, then hot-pressed to a membrane at 60 °C.","PEO (MW 600,000) mixed with LLZTO powder (synthesized by solid-state reaction and planetary ball milling). LLZTO particles uniformly distributed in the PEO matrix, less Li2CO3 formed on the surface, and less crystalline PEO compared to the solvent-cast sample.","Main text, 'Conductivities of the composite solid electrolyte and PEO electrolyte were tested by EIS...', referring to Fig. 6(b)"
Blending Poly(ethylene oxide) and Li6.4La3Zr1.4Ta0.6O12 by Haake Rheomixer without any solvent: A low-cost manufacture method for mass production of composite polymer electrolyte,"Zeya Huang, Rong-ao Tong, Jian Zhang, Linhui Chen, Chang-An Wang",Poly(ethylene oxide) / Lithium bis(trifluoromethanesulfonyl)imide / Lithium Lanthanum Zirconate Tantalate Oxide,PEO/LiTFSI/LLZTO,Other,1.36,25 °C,"Solvent-cast method using acetonitrile. LiTFSI was dissolved in acetonitrile, then LLZTO powder was added and ultrasonically dispersed. 5 wt% PEO was added, and the mixture was magnetically stirred for 10 h to form a uniform slurry. The slurry was cast onto a PTFE mold, dried in a fume hood, then transferred to a vacuum oven to remove residual solvent. The membrane was peeled off and hot-pressed at 60 °C.","PEO (MW 600,000) mixed with LLZTO powder. Contains agglomerations of LLZTO particles, more Li2CO3 formed on the surface, and residual solvent, resulting in more crystalline PEO compared to the internal-mix sample.","Main text, 'Conductivities of the composite solid electrolyte and PEO electrolyte were tested by EIS...', referring to Fig. 6(b)"
Blending Poly(ethylene oxide) and Li6.4La3Zr1.4Ta0.6O12 by Haake Rheomixer without any solvent: A low-cost manufacture method for mass production of composite polymer electrolyte,"Zeya Huang, Rong-ao Tong, Jian Zhang, Linhui Chen, Chang-An Wang",Poly(ethylene oxide) / Lithium bis(trifluoromethanesulfonyl)imide / Lithium Lanthanum Zirconate Tantalate Oxide,PEO/LiTFSI/LLZTO,Other,1.31,25 °C,"Internal-mix method using a Haake Rheomixer (roller rotor). PEO and LiTFSI were premixed, then fed into the chamber (50 cm3 volumetric capacity). LLZTO powder was added after PEO melting. Mixing was conducted at 150 °C and 60 rpm for 30 min. Transferred to a glove box, then hot-pressed to a membrane at 60 °C.","PEO (MW 600,000) mixed with LLZTO powder (synthesized by solid-state reaction and planetary ball milling). LLZTO particles uniformly distributed in the PEO matrix, less Li2CO3 formed on the surface, and less crystalline PEO compared to the solvent-cast sample.",Conclusions
Blending Poly(ethylene oxide) and Li6.4La3Zr1.4Ta0.6O12 by Haake Rheomixer without any solvent: A low-cost manufacture method for mass production of composite polymer electrolyte,"Zeya Huang, Rong-ao Tong, Jian Zhang, Linhui Chen, Chang-An Wang",Poly(ethylene oxide) / Lithium bis(trifluoromethanesulfonyl)imide / Lithium Lanthanum Zirconate Tantalate Oxide,PEO/LiTFSI/LLZTO,Other,1.36,25 °C,"Solvent-cast method using acetonitrile. LiTFSI was dissolved in acetonitrile, then LLZTO powder was added and ultrasonically dispersed. 5 wt% PEO was added, and the mixture was magnetically stirred for 10 h to form a uniform slurry. The slurry was cast onto a PTFE mold, dried in a fume hood, then transferred to a vacuum oven to remove residual solvent. The membrane was peeled off and hot-pressed at 60 °C.","PEO (MW 600,000) mixed with LLZTO powder. Contains agglomerations of LLZTO particles, more Li2CO3 formed on the surface, and residual solvent, resulting in more crystalline PEO compared to the internal-mix sample.",Conclusions
Blending Poly(ethylene oxide) and Li6.4La3Zr1.4Ta0.6O12 by Haake Rheomixer without any solvent: A low-cost manufacture method for mass production of composite polymer electrolyte,"Zeya Huang, Rong-ao Tong, Jian Zhang, Linhui Chen, Chang-An Wang",melting-blend PEO/TFSI,melting-blend PEO/TFSI,Polymer,0.00024,342.5 K (from 1000/T = 2.92 K⁻¹),Melting-blend,PEO-based polymer electrolyte,Figure: _page_6_Figure_2.jpeg
Blending Poly(ethylene oxide) and Li6.4La3Zr1.4Ta0.6O12 by Haake Rheomixer without any solvent: A low-cost manufacture method for mass production of composite polymer electrolyte,"Zeya Huang, Rong-ao Tong, Jian Zhang, Linhui Chen, Chang-An Wang",melting-blend PEO/TFSI,melting-blend PEO/TFSI,Polymer,0.000174,332.2 K (from 1000/T = 3.01 K⁻¹),Melting-blend,PEO-based polymer electrolyte,Figure: _page_6_Figure_2.jpeg
Blending Poly(ethylene oxide) and Li6.4La3Zr1.4Ta0.6O12 by Haake Rheomixer without any solvent: A low-cost manufacture method for mass production of composite polymer electrolyte,"Zeya Huang, Rong-ao Tong, Jian Zhang, Linhui Chen, Chang-An Wang",melting-blend PEO/TFSI,melting-blend PEO/TFSI,Polymer,0.00012,323.6 K (from 1000/T = 3.09 K⁻¹),Melting-blend,PEO-based polymer electrolyte,Figure: _page_6_Figure_2.jpeg
Blending Poly(ethylene oxide) and Li6.4La3Zr1.4Ta0.6O12 by Haake Rheomixer without any solvent: A low-cost manufacture method for mass production of composite polymer electrolyte,"Zeya Huang, Rong-ao Tong, Jian Zhang, Linhui Chen, Chang-An Wang",melting-blend PEO/TFSI,melting-blend PEO/TFSI,Polymer,8.71e-05,314.5 K (from 1000/T = 3.18 K⁻¹),Melting-blend,PEO-based polymer electrolyte,Figure: _page_6_Figure_2.jpeg
Blending Poly(ethylene oxide) and Li6.4La3Zr1.4Ta0.6O12 by Haake Rheomixer without any solvent: A low-cost manufacture method for mass production of composite polymer electrolyte,"Zeya Huang, Rong-ao Tong, Jian Zhang, Linhui Chen, Chang-An Wang",melting-blend PEO/TFSI,melting-blend PEO/TFSI,Polymer,6.03e-05,305.8 K (from 1000/T = 3.27 K⁻¹),Melting-blend,PEO-based polymer electrolyte,Figure: _page_6_Figure_2.jpeg
Blending Poly(ethylene oxide) and Li6.4La3Zr1.4Ta0.6O12 by Haake Rheomixer without any solvent: A low-cost manufacture method for mass production of composite polymer electrolyte,"Zeya Huang, Rong-ao Tong, Jian Zhang, Linhui Chen, Chang-An Wang",melting-blend PEO/TFSI,melting-blend PEO/TFSI,Polymer,2.82e-05,303.0 K (from 1000/T = 3.30 K⁻¹),Melting-blend,PEO-based polymer electrolyte,Figure: _page_6_Figure_2.jpeg
Blending Poly(ethylene oxide) and Li6.4La3Zr1.4Ta0.6O12 by Haake Rheomixer without any solvent: A low-cost manufacture method for mass production of composite polymer electrolyte,"Zeya Huang, Rong-ao Tong, Jian Zhang, Linhui Chen, Chang-An Wang",melting-blend PEO/TFSI,melting-blend PEO/TFSI,Polymer,7.94e-06,298.5 K (from 1000/T = 3.35 K⁻¹),Melting-blend,PEO-based polymer electrolyte,Figure: _page_6_Figure_2.jpeg
Blending Poly(ethylene oxide) and Li6.4La3Zr1.4Ta0.6O12 by Haake Rheomixer without any solvent: A low-cost manufacture method for mass production of composite polymer electrolyte,"Zeya Huang, Rong-ao Tong, Jian Zhang, Linhui Chen, Chang-An Wang",internal-mix,internal-mix,Polymer,0.000603,340.1 K (from 1000/T = 2.94 K⁻¹),Internal-mix,PEO-based polymer electrolyte,Figure: _page_6_Figure_2.jpeg
Blending Poly(ethylene oxide) and Li6.4La3Zr1.4Ta0.6O12 by Haake Rheomixer without any solvent: A low-cost manufacture method for mass production of composite polymer electrolyte,"Zeya Huang, Rong-ao Tong, Jian Zhang, Linhui Chen, Chang-An Wang",internal-mix,internal-mix,Polymer,0.000501,333.3 K (from 1000/T = 3.00 K⁻¹),Internal-mix,PEO-based polymer electrolyte,Figure: _page_6_Figure_2.jpeg
Blending Poly(ethylene oxide) and Li6.4La3Zr1.4Ta0.6O12 by Haake Rheomixer without any solvent: A low-cost manufacture method for mass production of composite polymer electrolyte,"Zeya Huang, Rong-ao Tong, Jian Zhang, Linhui Chen, Chang-An Wang",internal-mix,internal-mix,Polymer,0.000331,324.7 K (from 1000/T = 3.08 K⁻¹),Internal-mix,PEO-based polymer electrolyte,Figure: _page_6_Figure_2.jpeg
Blending Poly(ethylene oxide) and Li6.4La3Zr1.4Ta0.6O12 by Haake Rheomixer without any solvent: A low-cost manufacture method for mass production of composite polymer electrolyte,"Zeya Huang, Rong-ao Tong, Jian Zhang, Linhui Chen, Chang-An Wang",internal-mix,internal-mix,Polymer,0.00024,316.5 K (from 1000/T = 3.16 K⁻¹),Internal-mix,PEO-based polymer electrolyte,Figure: _page_6_Figure_2.jpeg
Blending Poly(ethylene oxide) and Li6.4La3Zr1.4Ta0.6O12 by Haake Rheomixer without any solvent: A low-cost manufacture method for mass production of composite polymer electrolyte,"Zeya Huang, Rong-ao Tong, Jian Zhang, Linhui Chen, Chang-An Wang",internal-mix,internal-mix,Polymer,0.000126,308.6 K (from 1000/T = 3.24 K⁻¹),Internal-mix,PEO-based polymer electrolyte,Figure: _page_6_Figure_2.jpeg
Blending Poly(ethylene oxide) and Li6.4La3Zr1.4Ta0.6O12 by Haake Rheomixer without any solvent: A low-cost manufacture method for mass production of composite polymer electrolyte,"Zeya Huang, Rong-ao Tong, Jian Zhang, Linhui Chen, Chang-An Wang",internal-mix,internal-mix,Polymer,3.31e-05,303.0 K (from 1000/T = 3.30 K⁻¹),Internal-mix,PEO-based polymer electrolyte,Figure: _page_6_Figure_2.jpeg
Blending Poly(ethylene oxide) and Li6.4La3Zr1.4Ta0.6O12 by Haake Rheomixer without any solvent: A low-cost manufacture method for mass production of composite polymer electrolyte,"Zeya Huang, Rong-ao Tong, Jian Zhang, Linhui Chen, Chang-An Wang",internal-mix,internal-mix,Polymer,2.09e-05,298.5 K (from 1000/T = 3.35 K⁻¹),Internal-mix,PEO-based polymer electrolyte,Figure: _page_6_Figure_2.jpeg
Blending Poly(ethylene oxide) and Li6.4La3Zr1.4Ta0.6O12 by Haake Rheomixer without any solvent: A low-cost manufacture method for mass production of composite polymer electrolyte,"Zeya Huang, Rong-ao Tong, Jian Zhang, Linhui Chen, Chang-An Wang",solvent-cast,solvent-cast,Polymer,0.000302,342.5 K (from 1000/T = 2.92 K⁻¹),Solvent-cast,PEO-based polymer electrolyte,Figure: _page_6_Figure_2.jpeg
Blending Poly(ethylene oxide) and Li6.4La3Zr1.4Ta0.6O12 by Haake Rheomixer without any solvent: A low-cost manufacture method for mass production of composite polymer electrolyte,"Zeya Huang, Rong-ao Tong, Jian Zhang, Linhui Chen, Chang-An Wang",solvent-cast,solvent-cast,Polymer,0.000245,332.2 K (from 1000/T = 3.01 K⁻¹),Solvent-cast,PEO-based polymer electrolyte,Figure: _page_6_Figure_2.jpeg
