Repository: bhattadeb34/FACT_Data_Extraction_Scientific_Papers

File: master_conductivity_data.csv (part 43 of 52)
paper_title,paper_authors,full_name,acronym,material_class,ionic_conductivity_S_per_cm,temperature,processing_method,material_description,source_location
Blending Poly(ethylene oxide) and Li6.4La3Zr1.4Ta0.6O12 by Haake Rheomixer without any solvent: A low-cost manufacture method for mass production of composite polymer electrolyte,"Zeya Huang, Rong-ao Tong, Jian Zhang, Linhui Chen, Chang-An Wang",solvent-cast,solvent-cast,Polymer,0.000191,323.6 K (from 1000/T = 3.09 K⁻¹),Solvent-cast,PEO-based polymer electrolyte,Figure: _page_6_Figure_2.jpeg
Blending Poly(ethylene oxide) and Li6.4La3Zr1.4Ta0.6O12 by Haake Rheomixer without any solvent: A low-cost manufacture method for mass production of composite polymer electrolyte,"Zeya Huang, Rong-ao Tong, Jian Zhang, Linhui Chen, Chang-An Wang",solvent-cast,solvent-cast,Polymer,0.000141,314.5 K (from 1000/T = 3.18 K⁻¹),Solvent-cast,PEO-based polymer electrolyte,Figure: _page_6_Figure_2.jpeg
Blending Poly(ethylene oxide) and Li6.4La3Zr1.4Ta0.6O12 by Haake Rheomixer without any solvent: A low-cost manufacture method for mass production of composite polymer electrolyte,"Zeya Huang, Rong-ao Tong, Jian Zhang, Linhui Chen, Chang-An Wang",solvent-cast,solvent-cast,Polymer,0.0001,305.8 K (from 1000/T = 3.27 K⁻¹),Solvent-cast,PEO-based polymer electrolyte,Figure: _page_6_Figure_2.jpeg
Blending Poly(ethylene oxide) and Li6.4La3Zr1.4Ta0.6O12 by Haake Rheomixer without any solvent: A low-cost manufacture method for mass production of composite polymer electrolyte,"Zeya Huang, Rong-ao Tong, Jian Zhang, Linhui Chen, Chang-An Wang",solvent-cast,solvent-cast,Polymer,3.16e-05,303.0 K (from 1000/T = 3.30 K⁻¹),Solvent-cast,PEO-based polymer electrolyte,Figure: _page_6_Figure_2.jpeg
Blending Poly(ethylene oxide) and Li6.4La3Zr1.4Ta0.6O12 by Haake Rheomixer without any solvent: A low-cost manufacture method for mass production of composite polymer electrolyte,"Zeya Huang, Rong-ao Tong, Jian Zhang, Linhui Chen, Chang-An Wang",solvent-cast,solvent-cast,Polymer,1.26e-05,298.5 K (from 1000/T = 3.35 K⁻¹),Solvent-cast,PEO-based polymer electrolyte,Figure: _page_6_Figure_2.jpeg
Enhanced performance of solid-state lithium-air batteries with continuous 3D garnet network added composite polymer electrolyte,"Shidong Song, Xuhui Qin, Yanli Ruan, Wanjun Li, Yongqiang Xu, Dequan Zhang, Joykumar Thokchom",Inorganic Solid-State Electrolytes (general),,Ceramic,10.0,RT,N/A (Cited Work),N/A (Cited Work),Introduction
Enhanced performance of solid-state lithium-air batteries with continuous 3D garnet network added composite polymer electrolyte,"Shidong Song, Xuhui Qin, Yanli Ruan, Wanjun Li, Yongqiang Xu, Dequan Zhang, Joykumar Thokchom",Solid Polymer Electrolytes (general),SPEs,Polymer,10.0,RT,N/A (Cited Work),N/A (Cited Work),Introduction
Enhanced performance of solid-state lithium-air batteries with continuous 3D garnet network added composite polymer electrolyte,"Shidong Song, Xuhui Qin, Yanli Ruan, Wanjun Li, Yongqiang Xu, Dequan Zhang, Joykumar Thokchom",Lithium Lanthanum Zirconate Oxide,LLZO,Ceramic,10.0,RT,N/A (Cited Work),N/A (Cited Work),Introduction
Enhanced performance of solid-state lithium-air batteries with continuous 3D garnet network added composite polymer electrolyte,"Shidong Song, Xuhui Qin, Yanli Ruan, Wanjun Li, Yongqiang Xu, Dequan Zhang, Joykumar Thokchom",LLZO-modified Polyethylene Oxide,LLZO-modified PEO CPE,Other,10.0,RT,N/A (Cited Work),N/A (Cited Work),Introduction
Enhanced performance of solid-state lithium-air batteries with continuous 3D garnet network added composite polymer electrolyte,"Shidong Song, Xuhui Qin, Yanli Ruan, Wanjun Li, Yongqiang Xu, Dequan Zhang, Joykumar Thokchom",Polyethylene oxide with Lithium bis(trifluoromethanesulfonyl)imide and three-dimensional and interconnected Li7La3Zr2O12 garnet network,3D-CPE,Other,9.2,RT,"Polystyrene (PS) latex microspheres (average diameter ~1.37 µm) prepared by dispersion polymerization. PS microspheres formed a 3D ordered template. LiNO3, La(NO3)3·6H2O, ZrO(NO3)2, Al(NO3)3·9H2O dissolved in 18% acetic acid. Solution infiltrated PS template. Dried under vacuum at 80 °C. PS template removed by calcination in air at 900 °C for 1 h, leaving a highly-interconnected, 3D and macro-porous LLZO network. PEO (mw=600 kg mol-1, Macklin) and LiTFSI (99.9%, Macklin) dissolved in acetonitrile at 80 °C (EO/Li 8:1). 3D LLZO network immersed in the Li salt-PEO solution and then dried overnight in ambient air. Detached, pressed and punched into a disk shape.","Flexible and dense membrane (approx. 200 µm thick) composed of PEO, LiTFSI, and a highly-interconnected, 3D, macro-porous Li7La3Zr2O12 (LLZO) garnet network. Thermally stable above 270 °C.","Abstract, Introduction, Fig. 4c, Results and Discussion"
Enhanced performance of solid-state lithium-air batteries with continuous 3D garnet network added composite polymer electrolyte,"Shidong Song, Xuhui Qin, Yanli Ruan, Wanjun Li, Yongqiang Xu, Dequan Zhang, Joykumar Thokchom",Polyethylene oxide with Lithium bis(trifluoromethanesulfonyl)imide,PEO SPE,Polymer,1.89,RT,"PEO (mw=600 kg mol-1, Macklin) and LiTFSI (99.9%, Macklin) were dissolved in acetonitrile at 80 °C according to the molar ratio of 8:1 for EO/Li. Prepared by casting Li salt-PEO solution onto a PTFE plate. After slowly drying at room temperature, the SPE membrane was then detached, pressed and punched.",Flexible membrane composed of PEO and LiTFSI. Thermally stable to above 250 °C. Shows crystalline fraction of PEO with diffraction peaks at 19.36° and 23.72°.,"Fig. 4c, Results and Discussion"
Enhanced performance of solid-state lithium-air batteries with continuous 3D garnet network added composite polymer electrolyte,"Shidong Song, Xuhui Qin, Yanli Ruan, Wanjun Li, Yongqiang Xu, Dequan Zhang, Joykumar Thokchom",Polyethylene oxide with Lithium bis(trifluoromethanesulfonyl)imide and Li7La3Zr2O12 particles,C-CPE,Other,1.6,RT,"LLZO particles were prepared using the same method as for 3D LLZO but without PS templates, then ball-milled for 12 h. PEO (mw=600 kg mol-1) and LiTFSI dissolved in acetonitrile at 80 °C (EO/Li 8:1). Conventional CPEs were fabricated by mechanically mixing this Li salt-PEO formulation with 65 wt% of the as-prepared LLZO particles. Membrane preparation similar to that for PEO SPE (casting, drying, detaching, pressing, punching).","Flexible membrane composed of PEO, LiTFSI, and randomly distributed Li7La3Zr2O12 (LLZO) particles (ball-milled). High LLZO content (65 wt%). Contains aggregates of LLZO particles, resulting in higher contact resistances.","Fig. 4c, Results and Discussion"
Enhanced performance of solid-state lithium-air batteries with continuous 3D garnet network added composite polymer electrolyte,"Shidong Song, Xuhui Qin, Yanli Ruan, Wanjun Li, Yongqiang Xu, Dequan Zhang, Joykumar Thokchom",Polyethylene oxide with Lithium bis(trifluoromethanesulfonyl)imide and Li7La3Zr2O12 particles,C-CPE(L),Other,2.2,RT,"LLZO particles were prepared using the same method as for 3D LLZO but without PS templates, then ball-milled for 12 h. PEO (mw=600 kg mol-1) and LiTFSI dissolved in acetonitrile at 80 °C (EO/Li 8:1). Conventional CPEs were fabricated by mechanically mixing this Li salt-PEO formulation with 10 wt% of the as-prepared LLZO particles. Membrane preparation similar to that for PEO SPE (casting, drying, detaching, pressing, punching).","Flexible membrane composed of PEO, LiTFSI, and randomly distributed Li7La3Zr2O12 (LLZO) particles (ball-milled). Low LLZO content (10 wt%). May have disordered distribution, isolation or agglomeration of fillers, leading to short-range and discontinuous interfaces.","Fig. S3, Results and Discussion"
Polymer-ceramic composite electrolytes for all-solid-state lithium batteries: Ionic conductivity and chemical interaction enhanced by oxygen vacancy in ceramic nanofibers,"Hui Yang, Muhammad Abdullah, Joeseph Bright, Weiguo Hu, Kevin Kittilstved, Yaobin Xu, Chongmin Wang, Xiangwu Zhang, Nianqiang Wu",Poly(vinylidene fluoride)-co-hexafluoropropylene / Lithium bis(trifluoromethane)sulfonimide / Hydrogen-treated Lithium Lanthanum Titanate composite electrolyte,CPE-H500,Other,3.4,RT,Hydrogen-treated LLTO nanofibers incorporated with PVDF-HFP polymer.,Composite electrolyte formed by incorporating hydrogen-treated LLTO nanofibers with PVDF-HFP polymer matrix.,Abstract
Polymer-ceramic composite electrolytes for all-solid-state lithium batteries: Ionic conductivity and chemical interaction enhanced by oxygen vacancy in ceramic nanofibers,"Hui Yang, Muhammad Abdullah, Joeseph Bright, Weiguo Hu, Kevin Kittilstved, Yaobin Xu, Chongmin Wang, Xiangwu Zhang, Nianqiang Wu",Lithium Lanthanum Titanate,LLTO,Ceramic,1.0,RT,N/A (Cited Work),N/A (Cited Work),"Introduction, citing Ref [16] (bulk conductivity)"
Polymer-ceramic composite electrolytes for all-solid-state lithium batteries: Ionic conductivity and chemical interaction enhanced by oxygen vacancy in ceramic nanofibers,"Hui Yang, Muhammad Abdullah, Joeseph Bright, Weiguo Hu, Kevin Kittilstved, Yaobin Xu, Chongmin Wang, Xiangwu Zhang, Nianqiang Wu",Lithium Lanthanum Titanate,LLTO,Ceramic,2.0,RT,N/A (Cited Work),N/A (Cited Work),"Introduction, citing Ref [16] (total conductivity)"
Polymer-ceramic composite electrolytes for all-solid-state lithium batteries: Ionic conductivity and chemical interaction enhanced by oxygen vacancy in ceramic nanofibers,"Hui Yang, Muhammad Abdullah, Joeseph Bright, Weiguo Hu, Kevin Kittilstved, Yaobin Xu, Chongmin Wang, Xiangwu Zhang, Nianqiang Wu",Lithium Aluminum Titanium Phosphate,Li$_{1.3}$Al$_{0.3}$Ti$_{1.7}$(PO$_4$)$_3$,Ceramic,7.0,25 °C,N/A (Cited Work),N/A (Cited Work),"Introduction, citing Ref [17]"
Polymer-ceramic composite electrolytes for all-solid-state lithium batteries: Ionic conductivity and chemical interaction enhanced by oxygen vacancy in ceramic nanofibers,"Hui Yang, Muhammad Abdullah, Joeseph Bright, Weiguo Hu, Kevin Kittilstved, Yaobin Xu, Chongmin Wang, Xiangwu Zhang, Nianqiang Wu",Lithium Lanthanum Titanate with amorphous silicate layer,LLTO,Ceramic,1.0,RT,N/A (Cited Work),N/A (Cited Work),"Introduction, citing Ref [18]"
Polymer-ceramic composite electrolytes for all-solid-state lithium batteries: Ionic conductivity and chemical interaction enhanced by oxygen vacancy in ceramic nanofibers,"Hui Yang, Muhammad Abdullah, Joeseph Bright, Weiguo Hu, Kevin Kittilstved, Yaobin Xu, Chongmin Wang, Xiangwu Zhang, Nianqiang Wu",Lithium Lanthanum Titanate,LLTO,Ceramic,2.6,RT,"PVP/LLTO precursor nanofibers fabricated by electrospinning, then calcination in air at 900 °C.","As-prepared LLTO nanofibers, diameter around 110 nm.","Section 2.2, Main text (bulk conductivity); derived from Fig. 2a"
Polymer-ceramic composite electrolytes for all-solid-state lithium batteries: Ionic conductivity and chemical interaction enhanced by oxygen vacancy in ceramic nanofibers,"Hui Yang, Muhammad Abdullah, Joeseph Bright, Weiguo Hu, Kevin Kittilstved, Yaobin Xu, Chongmin Wang, Xiangwu Zhang, Nianqiang Wu",Hydrogen-treated Lithium Lanthanum Titanate,H-LLTO 400 °C,Ceramic,3.3,RT,"PVP/LLTO precursor nanofibers fabricated by electrospinning, calcination in air at 900 °C, then heat treatment in hydrogen-containing atmosphere at 400 °C.",LLTO nanofibers heat-treated in hydrogen-containing atmosphere at 400 °C.,"Section 2.2, Main text (bulk conductivity); derived from Fig. 2a"
Polymer-ceramic composite electrolytes for all-solid-state lithium batteries: Ionic conductivity and chemical interaction enhanced by oxygen vacancy in ceramic nanofibers,"Hui Yang, Muhammad Abdullah, Joeseph Bright, Weiguo Hu, Kevin Kittilstved, Yaobin Xu, Chongmin Wang, Xiangwu Zhang, Nianqiang Wu",Hydrogen-treated Lithium Lanthanum Titanate,H-LLTO 500 °C,Ceramic,4.8,RT,"PVP/LLTO precursor nanofibers fabricated by electrospinning, calcination in air at 900 °C, then heat treatment in hydrogen-containing atmosphere at 500 °C.","LLTO nanofibers heat-treated in hydrogen-containing atmosphere at 500 °C, diameter around 108 nm.","Section 2.2, Main text (bulk conductivity); derived from Fig. 2a"
Polymer-ceramic composite electrolytes for all-solid-state lithium batteries: Ionic conductivity and chemical interaction enhanced by oxygen vacancy in ceramic nanofibers,"Hui Yang, Muhammad Abdullah, Joeseph Bright, Weiguo Hu, Kevin Kittilstved, Yaobin Xu, Chongmin Wang, Xiangwu Zhang, Nianqiang Wu",Hydrogen-treated Lithium Lanthanum Titanate,H-LLTO 600 °C,Ceramic,4.9,RT,"PVP/LLTO precursor nanofibers fabricated by electrospinning, calcination in air at 900 °C, then heat treatment in hydrogen-containing atmosphere at 600 °C.",LLTO nanofibers heat-treated in hydrogen-containing atmosphere at 600 °C.,"Section 2.2, Main text (bulk conductivity); derived from Fig. 2a"
Polymer-ceramic composite electrolytes for all-solid-state lithium batteries: Ionic conductivity and chemical interaction enhanced by oxygen vacancy in ceramic nanofibers,"Hui Yang, Muhammad Abdullah, Joeseph Bright, Weiguo Hu, Kevin Kittilstved, Yaobin Xu, Chongmin Wang, Xiangwu Zhang, Nianqiang Wu",Lithium Lanthanum Titanate,LLTO,Ceramic,7.1,RT,"PVP/LLTO precursor nanofibers fabricated by electrospinning, then calcination in air at 900 °C.","As-prepared LLTO nanofibers, diameter around 110 nm.","Section 2.2, Main text (grain boundary conductivity); derived from Fig. 2a"
Polymer-ceramic composite electrolytes for all-solid-state lithium batteries: Ionic conductivity and chemical interaction enhanced by oxygen vacancy in ceramic nanofibers,"Hui Yang, Muhammad Abdullah, Joeseph Bright, Weiguo Hu, Kevin Kittilstved, Yaobin Xu, Chongmin Wang, Xiangwu Zhang, Nianqiang Wu",Hydrogen-treated Lithium Lanthanum Titanate,H-LLTO 400 °C,Ceramic,1.2,RT,"PVP/LLTO precursor nanofibers fabricated by electrospinning, calcination in air at 900 °C, then heat treatment in hydrogen-containing atmosphere at 400 °C.",LLTO nanofibers heat-treated in hydrogen-containing atmosphere at 400 °C.,"Section 2.2, Main text (grain boundary conductivity); derived from Fig. 2a"
Polymer-ceramic composite electrolytes for all-solid-state lithium batteries: Ionic conductivity and chemical interaction enhanced by oxygen vacancy in ceramic nanofibers,"Hui Yang, Muhammad Abdullah, Joeseph Bright, Weiguo Hu, Kevin Kittilstved, Yaobin Xu, Chongmin Wang, Xiangwu Zhang, Nianqiang Wu",Hydrogen-treated Lithium Lanthanum Titanate,H-LLTO 500 °C,Ceramic,9.1,RT,"PVP/LLTO precursor nanofibers fabricated by electrospinning, calcination in air at 900 °C, then heat treatment in hydrogen-containing atmosphere at 500 °C.","LLTO nanofibers heat-treated in hydrogen-containing atmosphere at 500 °C, diameter around 108 nm.","Section 2.2, Main text (grain boundary conductivity); derived from Fig. 2a"
Polymer-ceramic composite electrolytes for all-solid-state lithium batteries: Ionic conductivity and chemical interaction enhanced by oxygen vacancy in ceramic nanofibers,"Hui Yang, Muhammad Abdullah, Joeseph Bright, Weiguo Hu, Kevin Kittilstved, Yaobin Xu, Chongmin Wang, Xiangwu Zhang, Nianqiang Wu",Hydrogen-treated Lithium Lanthanum Titanate,H-LLTO 600 °C,Ceramic,4.5,RT,"PVP/LLTO precursor nanofibers fabricated by electrospinning, calcination in air at 900 °C, then heat treatment in hydrogen-containing atmosphere at 600 °C.",LLTO nanofibers heat-treated in hydrogen-containing atmosphere at 600 °C.,"Section 2.2, Main text (grain boundary conductivity); derived from Fig. 2a"
Polymer-ceramic composite electrolytes for all-solid-state lithium batteries: Ionic conductivity and chemical interaction enhanced by oxygen vacancy in ceramic nanofibers,"Hui Yang, Muhammad Abdullah, Joeseph Bright, Weiguo Hu, Kevin Kittilstved, Yaobin Xu, Chongmin Wang, Xiangwu Zhang, Nianqiang Wu",Poly(vinylidene fluoride)-co-hexafluoropropylene / Lithium bis(trifluoromethane)sulfonimide / Hydrogen-treated Lithium Lanthanum Titanate composite electrolyte,CPE-H500,Other,3.4,RT,"H-LLTO 500 °C nanofibers mixed with PVDF-HFP and LiTFSI salt in DMF solution, then DMF solvent removed through evaporation.","Composite electrolyte membrane, 74 μm thick, H-LLTO 500 °C nanofibers network fully embedded in PVDF-HFP polymer matrix.","Section 2.2, Main text; derived from Fig. 3c"
Polymer-ceramic composite electrolytes for all-solid-state lithium batteries: Ionic conductivity and chemical interaction enhanced by oxygen vacancy in ceramic nanofibers,"Hui Yang, Muhammad Abdullah, Joeseph Bright, Weiguo Hu, Kevin Kittilstved, Yaobin Xu, Chongmin Wang, Xiangwu Zhang, Nianqiang Wu",Poly(vinylidene fluoride)-co-hexafluoropropylene / Lithium bis(trifluoromethane)sulfonimide / Lithium Lanthanum Titanate composite electrolyte,CPE-LLTO,Other,1.2,RT,"LLTO nanofibers mixed with PVDF-HFP and LiTFSI salt in DMF solution, then DMF solvent removed through evaporation.",Composite electrolyte membrane with as-prepared LLTO nanofibers embedded in PVDF-HFP polymer matrix.,"Section 2.2, Main text; derived from Fig. 3c"
Polymer-ceramic composite electrolytes for all-solid-state lithium batteries: Ionic conductivity and chemical interaction enhanced by oxygen vacancy in ceramic nanofibers,"Hui Yang, Muhammad Abdullah, Joeseph Bright, Weiguo Hu, Kevin Kittilstved, Yaobin Xu, Chongmin Wang, Xiangwu Zhang, Nianqiang Wu",Lithium Lanthanum Titanate,LLTO,Ceramic,3.16,RT,"PVP/LLTO precursor nanofibers fabricated by electrospinning, then calcination in air at 900 °C.","As-prepared LLTO nanofibers, diameter around 110 nm.","Figure 2(b), plot digitization at 1000/T = 3.35 K^-1 (RT)"
Polymer-ceramic composite electrolytes for all-solid-state lithium batteries: Ionic conductivity and chemical interaction enhanced by oxygen vacancy in ceramic nanofibers,"Hui Yang, Muhammad Abdullah, Joeseph Bright, Weiguo Hu, Kevin Kittilstved, Yaobin Xu, Chongmin Wang, Xiangwu Zhang, Nianqiang Wu",Hydrogen-treated Lithium Lanthanum Titanate,H-LLTO 400 °C,Ceramic,7.9,RT,"PVP/LLTO precursor nanofibers fabricated by electrospinning, calcination in air at 900 °C, then heat treatment in hydrogen-containing atmosphere at 400 °C.",LLTO nanofibers heat-treated in hydrogen-containing atmosphere at 400 °C.,"Figure 2(b), plot digitization at 1000/T = 3.35 K^-1 (RT)"
Polymer-ceramic composite electrolytes for all-solid-state lithium batteries: Ionic conductivity and chemical interaction enhanced by oxygen vacancy in ceramic nanofibers,"Hui Yang, Muhammad Abdullah, Joeseph Bright, Weiguo Hu, Kevin Kittilstved, Yaobin Xu, Chongmin Wang, Xiangwu Zhang, Nianqiang Wu",Hydrogen-treated Lithium Lanthanum Titanate,H-LLTO 500 °C,Ceramic,2.0,RT,"PVP/LLTO precursor nanofibers fabricated by electrospinning, calcination in air at 900 °C, then heat treatment in hydrogen-containing atmosphere at 500 °C.","LLTO nanofibers heat-treated in hydrogen-containing atmosphere at 500 °C, diameter around 108 nm.","Figure 2(b), plot digitization at 1000/T = 3.35 K^-1 (RT)"
Polymer-ceramic composite electrolytes for all-solid-state lithium batteries: Ionic conductivity and chemical interaction enhanced by oxygen vacancy in ceramic nanofibers,"Hui Yang, Muhammad Abdullah, Joeseph Bright, Weiguo Hu, Kevin Kittilstved, Yaobin Xu, Chongmin Wang, Xiangwu Zhang, Nianqiang Wu",Hydrogen-treated Lithium Lanthanum Titanate,H-LLTO 600 °C,Ceramic,1.25,RT,"PVP/LLTO precursor nanofibers fabricated by electrospinning, calcination in air at 900 °C, then heat treatment in hydrogen-containing atmosphere at 600 °C.",LLTO nanofibers heat-treated in hydrogen-containing atmosphere at 600 °C.,"Figure 2(b), plot digitization at 1000/T = 3.35 K^-1 (RT)"
Polymer-ceramic composite electrolytes for all-solid-state lithium batteries: Ionic conductivity and chemical interaction enhanced by oxygen vacancy in ceramic nanofibers,"Hui Yang, Muhammad Abdullah, Joeseph Bright, Weiguo Hu, Kevin Kittilstved, Yaobin Xu, Chongmin Wang, Xiangwu Zhang, Nianqiang Wu",Pristine Lithium Lanthanum Titanate (Total),LLTO,Ceramic,6.31e-09,30°C (303K),As-prepared,Total ionic conductivity of pristine LLTO.,Figure: _page_3_Figure_2.jpeg
Polymer-ceramic composite electrolytes for all-solid-state lithium batteries: Ionic conductivity and chemical interaction enhanced by oxygen vacancy in ceramic nanofibers,"Hui Yang, Muhammad Abdullah, Joeseph Bright, Weiguo Hu, Kevin Kittilstved, Yaobin Xu, Chongmin Wang, Xiangwu Zhang, Nianqiang Wu",Treated Lithium Lanthanum Titanate 400°C (Total),H-LLTO 400°C,Ceramic,1.58e-08,30°C (303K),Treated at 400°C,Total ionic conductivity of LLTO treated at 400°C.,Figure: _page_3_Figure_2.jpeg
Polymer-ceramic composite electrolytes for all-solid-state lithium batteries: Ionic conductivity and chemical interaction enhanced by oxygen vacancy in ceramic nanofibers,"Hui Yang, Muhammad Abdullah, Joeseph Bright, Weiguo Hu, Kevin Kittilstved, Yaobin Xu, Chongmin Wang, Xiangwu Zhang, Nianqiang Wu",Treated Lithium Lanthanum Titanate 500°C (Total),H-LLTO 500°C,Ceramic,6.31e-08,30°C (303K),Treated at 500°C,Total ionic conductivity of LLTO treated at 500°C.,Figure: _page_3_Figure_2.jpeg
Polymer-ceramic composite electrolytes for all-solid-state lithium batteries: Ionic conductivity and chemical interaction enhanced by oxygen vacancy in ceramic nanofibers,"Hui Yang, Muhammad Abdullah, Joeseph Bright, Weiguo Hu, Kevin Kittilstved, Yaobin Xu, Chongmin Wang, Xiangwu Zhang, Nianqiang Wu",Treated Lithium Lanthanum Titanate 600°C (Total),H-LLTO 600°C,Ceramic,7.94e-08,30°C (303K),Treated at 600°C,Total ionic conductivity of LLTO treated at 600°C.,Figure: _page_3_Figure_2.jpeg
Polymer-ceramic composite electrolytes for all-solid-state lithium batteries: Ionic conductivity and chemical interaction enhanced by oxygen vacancy in ceramic nanofibers,"Hui Yang, Muhammad Abdullah, Joeseph Bright, Weiguo Hu, Kevin Kittilstved, Yaobin Xu, Chongmin Wang, Xiangwu Zhang, Nianqiang Wu",Pristine Lithium Lanthanum Titanate (Intra-grain),LLTO,Ceramic,7.94e-05,30°C (303K),As-prepared,Intra-grain ionic conductivity of pristine LLTO.,Figure: _page_3_Figure_2.jpeg
Polymer-ceramic composite electrolytes for all-solid-state lithium batteries: Ionic conductivity and chemical interaction enhanced by oxygen vacancy in ceramic nanofibers,"Hui Yang, Muhammad Abdullah, Joeseph Bright, Weiguo Hu, Kevin Kittilstved, Yaobin Xu, Chongmin Wang, Xiangwu Zhang, Nianqiang Wu",Treated Lithium Lanthanum Titanate 400°C (Intra-grain),H-LLTO 400°C,Ceramic,0.000126,30°C (303K),Treated at 400°C,Intra-grain ionic conductivity of LLTO treated at 400°C.,Figure: _page_3_Figure_2.jpeg
Polymer-ceramic composite electrolytes for all-solid-state lithium batteries: Ionic conductivity and chemical interaction enhanced by oxygen vacancy in ceramic nanofibers,"Hui Yang, Muhammad Abdullah, Joeseph Bright, Weiguo Hu, Kevin Kittilstved, Yaobin Xu, Chongmin Wang, Xiangwu Zhang, Nianqiang Wu",Treated Lithium Lanthanum Titanate 500°C (Intra-grain),H-LLTO 500°C,Ceramic,0.000141,30°C (303K),Treated at 500°C,Intra-grain ionic conductivity of LLTO treated at 500°C.,Figure: _page_3_Figure_2.jpeg
Polymer-ceramic composite electrolytes for all-solid-state lithium batteries: Ionic conductivity and chemical interaction enhanced by oxygen vacancy in ceramic nanofibers,"Hui Yang, Muhammad Abdullah, Joeseph Bright, Weiguo Hu, Kevin Kittilstved, Yaobin Xu, Chongmin Wang, Xiangwu Zhang, Nianqiang Wu",Treated Lithium Lanthanum Titanate 600°C (Intra-grain),H-LLTO 600°C,Ceramic,0.000178,30°C (303K),Treated at 600°C,Intra-grain ionic conductivity of LLTO treated at 600°C.,Figure: _page_3_Figure_2.jpeg
Polymer-ceramic composite electrolytes for all-solid-state lithium batteries: Ionic conductivity and chemical interaction enhanced by oxygen vacancy in ceramic nanofibers,"Hui Yang, Muhammad Abdullah, Joeseph Bright, Weiguo Hu, Kevin Kittilstved, Yaobin Xu, Chongmin Wang, Xiangwu Zhang, Nianqiang Wu",Pristine Lithium Lanthanum Titanate (Grain boundary),LLTO,Ceramic,5.01e-09,30°C (303K),As-prepared,Grain boundary ionic conductivity of pristine LLTO.,Figure: _page_3_Figure_2.jpeg
Polymer-ceramic composite electrolytes for all-solid-state lithium batteries: Ionic conductivity and chemical interaction enhanced by oxygen vacancy in ceramic nanofibers,"Hui Yang, Muhammad Abdullah, Joeseph Bright, Weiguo Hu, Kevin Kittilstved, Yaobin Xu, Chongmin Wang, Xiangwu Zhang, Nianqiang Wu",Treated Lithium Lanthanum Titanate 400°C (Grain boundary),H-LLTO 400°C,Ceramic,1e-08,30°C (303K),Treated at 400°C,Grain boundary ionic conductivity of LLTO treated at 400°C.,Figure: _page_3_Figure_2.jpeg
Polymer-ceramic composite electrolytes for all-solid-state lithium batteries: Ionic conductivity and chemical interaction enhanced by oxygen vacancy in ceramic nanofibers,"Hui Yang, Muhammad Abdullah, Joeseph Bright, Weiguo Hu, Kevin Kittilstved, Yaobin Xu, Chongmin Wang, Xiangwu Zhang, Nianqiang Wu",Treated Lithium Lanthanum Titanate 500°C (Grain boundary),H-LLTO 500°C,Ceramic,6.31e-08,30°C (303K),Treated at 500°C,Grain boundary ionic conductivity of LLTO treated at 500°C.,Figure: _page_3_Figure_2.jpeg
Polymer-ceramic composite electrolytes for all-solid-state lithium batteries: Ionic conductivity and chemical interaction enhanced by oxygen vacancy in ceramic nanofibers,"Hui Yang, Muhammad Abdullah, Joeseph Bright, Weiguo Hu, Kevin Kittilstved, Yaobin Xu, Chongmin Wang, Xiangwu Zhang, Nianqiang Wu",Treated Lithium Lanthanum Titanate 600°C (Grain boundary),H-LLTO 600°C,Ceramic,3.98e-08,30°C (303K),Treated at 600°C,Grain boundary ionic conductivity of LLTO treated at 600°C.,Figure: _page_3_Figure_2.jpeg
Polymer-ceramic composite electrolytes for all-solid-state lithium batteries: Ionic conductivity and chemical interaction enhanced by oxygen vacancy in ceramic nanofibers,"Hui Yang, Muhammad Abdullah, Joeseph Bright, Weiguo Hu, Kevin Kittilstved, Yaobin Xu, Chongmin Wang, Xiangwu Zhang, Nianqiang Wu",Composite Polymer Electrolyte with LLTO,CPE-LLTO,Other,3.8e-05,Not specified in figure,Not specified in figure,Composite Polymer Electrolyte,Figure: _page_3_Figure_6.jpeg
Polymer-ceramic composite electrolytes for all-solid-state lithium batteries: Ionic conductivity and chemical interaction enhanced by oxygen vacancy in ceramic nanofibers,"Hui Yang, Muhammad Abdullah, Joeseph Bright, Weiguo Hu, Kevin Kittilstved, Yaobin Xu, Chongmin Wang, Xiangwu Zhang, Nianqiang Wu",Composite Polymer Electrolyte with H500,CPE-H500,Other,4.7e-05,Not specified in figure,Not specified in figure,Composite Polymer Electrolyte,Figure: _page_3_Figure_6.jpeg
Lithium-ion conductive ceramic textile: A new architecture for flexible solid-state lithium metal batteries,"Yunhui Gong, Kun Fu, Shaomao Xu, Jiaqi Dai, Tanner R. Hamann, Lei Zhang, Gregory T. Hitz, Zhezhen Fu, Zhaohui Ma, Dennis W. McOwen, Xiaogang Han, Liangbing Hu, Eric D. Wachsman",Garnet textile reinforced composite polymer electrolyte (PEO-LiTFSI system),CPE (Garnet textile + PEO-LiTFSI),Other,2.7e-05,25 C,"Al-doped LLZO garnet textile (Li6.28Al0.24La3Zr2O11.98) prepared by dissolving LiNO3, Al(NO3)39H2O, La(NO3)36H2O, and Zirconium propoxide solution in ethanol with 15 vol.% acetic acid, with 15 wt.% excess LiNO3. Cellulose textile templates pretreated by annealing in air at 270 C for 10 h, rinsed with ethanol, dried at 100 C for 12 h. Templates soaked in 2.5 mol/L LLZO precursor solution for 24 h. Calcination conducted in oxygen at unspecified temperature to obtain garnet textiles. CPE fabricated by vacuum infiltrating a solution of PEO (600,000) and LiTFSI (dissolved in acetone nitrile) into the garnet textile. Composite dried in argon-filled glove box, then in vacuum oven.","Flexible composite polymer electrolyte, comprising 15 vol.% Al-doped Li6.28Al0.24La3Zr2O11.98 garnet textile and 85 vol.% PEO (600,000) with LiTFSI polymer matrix. Material exhibits multi-level open pores, appears fully densified post-infiltration without noticeable porosity, and consists of continuous interlocked garnet fibers and interlaced yarns within the PEO matrix.","Main text, Section 3.2, paragraph 6"
Lithium-ion conductive ceramic textile: A new architecture for flexible solid-state lithium metal batteries,"Yunhui Gong, Kun Fu, Shaomao Xu, Jiaqi Dai, Tanner R. Hamann, Lei Zhang, Gregory T. Hitz, Zhezhen Fu, Zhaohui Ma, Dennis W. McOwen, Xiaogang Han, Liangbing Hu, Eric D. Wachsman",Garnet textile reinforced composite polymer electrolyte (PEO-LiTFSI system),CPE (Garnet textile + PEO-LiTFSI),Other,0.00018,60 C,"Al-doped LLZO garnet textile (Li6.28Al0.24La3Zr2O11.98) prepared by dissolving LiNO3, Al(NO3)39H2O, La(NO3)36H2O, and Zirconium propoxide solution in ethanol with 15 vol.% acetic acid, with 15 wt.% excess LiNO3. Cellulose textile templates pretreated by annealing in air at 270 C for 10 h, rinsed with ethanol, dried at 100 C for 12 h. Templates soaked in 2.5 mol/L LLZO precursor solution for 24 h. Calcination conducted in oxygen at unspecified temperature to obtain garnet textiles. CPE fabricated by vacuum infiltrating a solution of PEO (600,000) and LiTFSI (dissolved in acetone nitrile) into the garnet textile. Composite dried in argon-filled glove box, then in vacuum oven.","Flexible composite polymer electrolyte, comprising 15 vol.% Al-doped Li6.28Al0.24La3Zr2O11.98 garnet textile and 85 vol.% PEO (600,000) with LiTFSI polymer matrix. Material exhibits multi-level open pores, appears fully densified post-infiltration without noticeable porosity, and consists of continuous interlocked garnet fibers and interlaced yarns within the PEO matrix.","Main text, Section 3.2, paragraph 6"
Lithium-ion conductive ceramic textile: A new architecture for flexible solid-state lithium metal batteries,"Yunhui Gong, Kun Fu, Shaomao Xu, Jiaqi Dai, Tanner R. Hamann, Lei Zhang, Gregory T. Hitz, Zhezhen Fu, Zhaohui Ma, Dennis W. McOwen, Xiaogang Han, Liangbing Hu, Eric D. Wachsman",Al-doped Lithium Lanthanum Zirconate Oxide,Al-doped LLZO,Ceramic,0.0004,25 C,N/A (Cited Work),N/A (Cited Work),"Main text, Section 3.2, paragraph 6, citing Ref [35]"
Lithium-ion conductive ceramic textile: A new architecture for flexible solid-state lithium metal batteries,"Yunhui Gong, Kun Fu, Shaomao Xu, Jiaqi Dai, Tanner R. Hamann, Lei Zhang, Gregory T. Hitz, Zhezhen Fu, Zhaohui Ma, Dennis W. McOwen, Xiaogang Han, Liangbing Hu, Eric D. Wachsman",Polyethylene Oxide - Lithium salt polymer electrolyte system,PEO-LiX,Polymer,1e-06,25 C,N/A (Cited Work),N/A (Cited Work),"Main text, Section 3.2, paragraph 6, citing Ref [35,42]"
Lithium-ion conductive ceramic textile: A new architecture for flexible solid-state lithium metal batteries,"Yunhui Gong, Kun Fu, Shaomao Xu, Jiaqi Dai, Tanner R. Hamann, Lei Zhang, Gregory T. Hitz, Zhezhen Fu, Zhaohui Ma, Dennis W. McOwen, Xiaogang Han, Liangbing Hu, Eric D. Wachsman",Polyethylene Oxide - Lithium salt polymer electrolyte system,PEO-LiX,Polymer,1e-05,60 C,N/A (Cited Work),N/A (Cited Work),"Main text, Section 3.2, paragraph 6, citing Ref [35,42]"
Lithium-ion conductive ceramic textile: A new architecture for flexible solid-state lithium metal batteries,"Yunhui Gong, Kun Fu, Shaomao Xu, Jiaqi Dai, Tanner R. Hamann, Lei Zhang, Gregory T. Hitz, Zhezhen Fu, Zhaohui Ma, Dennis W. McOwen, Xiaogang Han, Liangbing Hu, Eric D. Wachsman",Alumina textile reinforced composite polymer electrolyte (PEO-LiX system),Al2O3 textile + PEO-LiX CPE (control),Other,2.48e-06,RT,"Al2O3 textile fabricated by the identical template method as the garnet textile (cellulose textile templates pretreated by annealing in air at 270 C for 10 h, rinsed with ethanol, dried at 100 C for 12 h; soaked in precursor solution for 24 h; calcined in oxygen). Polymer matrix prepared by dissolving LiTFSI (Sigma Aldrich) and PEO (600,000, Sigma Aldrich) in acetone nitrile (method described in Ref [24]). The lithium salt/polymer mixture was repeatedly infiltrated into the Al2O3 textile, then dried in an argon-filled glove box, followed by drying in a vacuum oven to remove residual solvent.",Control composite polymer electrolyte consisting of an insulating Al2O3 textile (fabricated via identical template method) incorporated into a PEO-LiX polymer matrix. Exhibits high impedance and an insignificant contribution to Li-ion conduction.,"Main text, Section 3.2, paragraph 5"
Lithium-ion conductive ceramic textile: A new architecture for flexible solid-state lithium metal batteries,"Yunhui Gong, Kun Fu, Shaomao Xu, Jiaqi Dai, Tanner R. Hamann, Lei Zhang, Gregory T. Hitz, Zhezhen Fu, Zhaohui Ma, Dennis W. McOwen, Xiaogang Han, Liangbing Hu, Eric D. Wachsman",Garnet textile reinforced composite polymer electrolyte (PEO-LiTFSI system),CPE (Garnet textile + PEO-LiTFSI),Other,3.98e-06,25 C,"Al-doped LLZO garnet textile (Li6.28Al0.24La3Zr2O11.98) prepared by dissolving LiNO3, Al(NO3)39H2O, La(NO3)36H2O, and Zirconium propoxide solution in ethanol with 15 vol.% acetic acid, with 15 wt.% excess LiNO3. Cellulose textile templates pretreated by annealing in air at 270 C for 10 h, rinsed with ethanol, dried at 100 C for 12 h. Templates soaked in 2.5 mol/L LLZO precursor solution for 24 h. Calcination conducted in oxygen at unspecified temperature to obtain garnet textiles. CPE fabricated by vacuum infiltrating a solution of PEO (600,000) and LiTFSI (dissolved in acetone nitrile) into the garnet textile. Composite dried in argon-filled glove box, then in vacuum oven.","Flexible composite polymer electrolyte, comprising 15 vol.% Al-doped Li6.28Al0.24La3Zr2O11.98 garnet textile and 85 vol.% PEO (600,000) with LiTFSI polymer matrix. Material exhibits multi-level open pores, appears fully densified post-infiltration without noticeable porosity, and consists of continuous interlocked garnet fibers and interlaced yarns within the PEO matrix.","Figure 3d, plot digitization"
Lithium-ion conductive ceramic textile: A new architecture for flexible solid-state lithium metal batteries,"Yunhui Gong, Kun Fu, Shaomao Xu, Jiaqi Dai, Tanner R. Hamann, Lei Zhang, Gregory T. Hitz, Zhezhen Fu, Zhaohui Ma, Dennis W. McOwen, Xiaogang Han, Liangbing Hu, Eric D. Wachsman",Garnet textile reinforced composite polymer electrolyte (PEO-LiTFSI system),CPE (Garnet textile + PEO-LiTFSI),Other,1.99e-05,60 C,"Al-doped LLZO garnet textile (Li6.28Al0.24La3Zr2O11.98) prepared by dissolving LiNO3, Al(NO3)39H2O, La(NO3)36H2O, and Zirconium propoxide solution in ethanol with 15 vol.% acetic acid, with 15 wt.% excess LiNO3. Cellulose textile templates pretreated by annealing in air at 270 C for 10 h, rinsed with ethanol, dried at 100 C for 12 h. Templates soaked in 2.5 mol/L LLZO precursor solution for 24 h. Calcination conducted in oxygen at unspecified temperature to obtain garnet textiles. CPE fabricated by vacuum infiltrating a solution of PEO (600,000) and LiTFSI (dissolved in acetone nitrile) into the garnet textile. Composite dried in argon-filled glove box, then in vacuum oven.","Flexible composite polymer electrolyte, comprising 15 vol.% Al-doped Li6.28Al0.24La3Zr2O11.98 garnet textile and 85 vol.% PEO (600,000) with LiTFSI polymer matrix. Material exhibits multi-level open pores, appears fully densified post-infiltration without noticeable porosity, and consists of continuous interlocked garnet fibers and interlaced yarns within the PEO matrix.","Figure 3d, plot digitization"
A composite solid electrolyte with a framework of vertically aligned perovskite for all-solid-state Li-metal batteries,"Ke Liu, Maochun Wu, Lei Wei, Yanke Lin, Tianshou Zhao",Lithium Lanthanum Titanium Oxide,LLTO,Ceramic,1.0,RT,N/A (Cited Work),"Perovskite-type, high bulk ionic conductivity, superb mechanical strength, high electrochemical oxidation voltage (>8 V), excellent stability in water (used as a filler material)","Introduction, paragraph 4"
A composite solid electrolyte with a framework of vertically aligned perovskite for all-solid-state Li-metal batteries,"Ke Liu, Maochun Wu, Lei Wei, Yanke Lin, Tianshou Zhao",Lithium Lanthanum Titanium Oxide,LLTO,Ceramic,3.6,24 °C,"Stoichiometric amounts of Li2CO3 (≥99.9%), La2O3 (≥99.9%) and TiO2 (≥99.9%) were mixed and ball-milled in ethyl alcohol for 48 h. Mixture dried at 65 °C for 12 h, pre-sintered at 900 °C for 6 h in air. Sample ball-milled for another 48 h. Powder pressed into pellets and then sintered in a muffle furnace at 1210 °C for 16 h with a heating and cooling rate of 1 °C min-1.","LLTO pellet, total (including crystal grains and grain boundaries) ionic conductivity","Results and discussion, paragraph 1"
A composite solid electrolyte with a framework of vertically aligned perovskite for all-solid-state Li-metal batteries,"Ke Liu, Maochun Wu, Lei Wei, Yanke Lin, Tianshou Zhao",Poly(ethylene oxide)-Lithium bis(trifluoromethanesulfonyl)imide,PEO-LiTFSI,Polymer,9.6,24 °C,"PEO (Mw = 600,000, Sigma-Aldrich) and LiTFSI (Sigma-Aldrich) were dissolved into acetonitrile with an EO/Li ratio of 12. The solution was then cast on a Teflon plate, dried in a fume cupboard at room temperature for 6 h and in a vacuum oven for another 24 h at 65 °C.","Solid Polymer Electrolyte (SPE), Mw = 600,000 PEO, EO/Li ratio of 12","Results and discussion, paragraph 5; Figure 4(a)"
A composite solid electrolyte with a framework of vertically aligned perovskite for all-solid-state Li-metal batteries,"Ke Liu, Maochun Wu, Lei Wei, Yanke Lin, Tianshou Zhao",Mechanically mixed Lithium Lanthanum Titanium Oxide-Poly(ethylene oxide)-Lithium bis(trifluoromethanesulfonyl)imide Composite Solid Electrolyte,M-LLTO-PEO-LiTFSI,Other,3.8,24 °C,"LLTO particles (43 wt% as determined by TGA) mechanically mixed into PEO-LiTFSI matrix (PEO Mw = 600,000, LiTFSI, EO/Li ratio of 12, dissolved in acetonitrile, cast on Teflon plate, dried at room temperature for 6 h and in vacuum oven at 65 °C for 24 h).","Composite Solid Electrolyte (CSE) prepared by mechanical mixing, containing 43 wt% LLTO particles randomly dispersed in PEO-LiTFSI matrix, EO/Li ratio of 12 for polymer matrix.","Abstract; Introduction, paragraph 5; Results and discussion, paragraph 5; Figure 4(a)"
A composite solid electrolyte with a framework of vertically aligned perovskite for all-solid-state Li-metal batteries,"Ke Liu, Maochun Wu, Lei Wei, Yanke Lin, Tianshou Zhao",Vertically aligned Lithium Lanthanum Titanium Oxide-Poly(ethylene oxide)-Lithium bis(trifluoromethanesulfonyl)imide Composite Solid Electrolyte,Ice-LLTO-PEO-LiTFSI,Other,1.3,24 °C,"LLTO suspension prepared by adding LLTO powder into 3.7 wt% polyvinyl acetate (PVA) aqueous solution, magnetic stirring for 12 h. Suspension cast on a glass plate, cooled until totally frozen. Vacuum-drying for 36 h. Sintered in a muffle furnace at 950 °C for 2 h to obtain LLTO vertically aligned framework. PEO (Mw = 600,000) and LiTFSI (EO/Li ratio of 12) dissolved into acetonitrile. Solution cast on Teflon plate, LLTO framework positioned on top, small amount of PEO solution dropped on surface. Dried in fume cupboard at room temperature for 6 h and in vacuum oven for 24 h at 65 °C.","Composite Solid Electrolyte (CSE) with a framework of vertically aligned perovskite Li0.33La0.557TiO3 (LLTO) embedded in a PEO-LiTFSI matrix. Thickness ~0.15 mm. 43 wt% LLTO. Features uniform channels, LLTO particles well connected. Excellent flexibility.","Abstract; Introduction, paragraph 5; Results and discussion, paragraph 5; Figure 4(a); Conclusion"
Composite polymer electrolytes reinforced by hollow silica nanotubes for lithium metal batteries,"Ji Hu, Wanhui Wang, Xinjun Zhu, Shaobing Liu, Yujiang Wang, Yajuan Xu, Sikai Zhou, Xichan He, Zhigang Xue",Poly(ethylene oxide) / Lithium bis(trifluoromethanesulfonyl)imide / Silica nanotubes (270 nm),CPE-SNt270,Other,0.000435,30 °C,"Solution casting procedure: SNts, PEO, and LiTFSI (EO/Li+ = 16) dispersed in acetonitrile, stirred for 16 h at ambient temperature until homogeneous. Mixture poured into a PTFE dish (2 cm diameter). Solvent slowly evaporated at room temperature and dried in a vacuum oven over 48 h.","Composite polymer electrolyte with 10 wt% silica nanotubes (270 nm) as fillers, solid-state flexible membrane with hollow nanostructures and high uniformity.",Abstract
