Repository: bhattadeb34/FACT_Data_Extraction_Scientific_Papers

File: master_conductivity_data.csv (part 44 of 52)
paper_title,paper_authors,full_name,acronym,material_class,ionic_conductivity_S_per_cm,temperature,processing_method,material_description,source_location
Composite polymer electrolytes reinforced by hollow silica nanotubes for lithium metal batteries,"Ji Hu, Wanhui Wang, Xinjun Zhu, Shaobing Liu, Yujiang Wang, Yajuan Xu, Sikai Zhou, Xichan He, Zhigang Xue",Poly(ethylene oxide) / Lithium bis(trifluoromethanesulfonyl)imide,PEO/LiTFSI,Polymer,6.13e-08,30 °C,"Solution casting procedure: PEO and LiTFSI (EO/Li+ = 16) dispersed in acetonitrile, stirred for 16 h at ambient temperature until homogeneous. Mixture poured into a PTFE dish (2 cm diameter). Solvent slowly evaporated at room temperature and dried in a vacuum oven over 48 h.","Neat poly(ethylene oxide) and lithium bis(trifluoromethanesulfonyl)imide, EO/Li+ = 16, solid-state flexible membrane.",Abstract
Composite polymer electrolytes reinforced by hollow silica nanotubes for lithium metal batteries,"Ji Hu, Wanhui Wang, Xinjun Zhu, Shaobing Liu, Yujiang Wang, Yajuan Xu, Sikai Zhou, Xichan He, Zhigang Xue",Poly(ethylene oxide) / Lithium bis(trifluoromethanesulfonyl)imide / Silica nanoparticles,PEO/LiTFSI/SNps,Other,1.07e-06,30 °C,"Solution casting procedure: SNps, PEO, and LiTFSI (EO/Li+ = 16) dispersed in acetonitrile, stirred for 16 h at ambient temperature until homogeneous. Mixture poured into a PTFE dish (2 cm diameter). Solvent slowly evaporated at room temperature and dried in a vacuum oven over 48 h.","Composite polymer electrolyte with 10 wt% silica nanoparticles (200 nm) as fillers, solid-state flexible membrane.",Abstract
Composite polymer electrolytes reinforced by hollow silica nanotubes for lithium metal batteries,"Ji Hu, Wanhui Wang, Xinjun Zhu, Shaobing Liu, Yujiang Wang, Yajuan Xu, Sikai Zhou, Xichan He, Zhigang Xue",Lithium Lanthanum Titanate / Poly(ethylene oxide) composite polymer electrolyte,LLTO/PEO CPEs,Other,0.00024,ambient temperature,N/A (Cited Work),N/A (Cited Work),"Introduction, referring to Ref [30]"
Composite polymer electrolytes reinforced by hollow silica nanotubes for lithium metal batteries,"Ji Hu, Wanhui Wang, Xinjun Zhu, Shaobing Liu, Yujiang Wang, Yajuan Xu, Sikai Zhou, Xichan He, Zhigang Xue",Poly(ethylene oxide) / Lithium perchlorate / Fumed silica,PEO/LiClO4/fumed silica,Other,0.0001,room temperature,N/A (Cited Work),N/A (Cited Work),"Introduction, referring to Ref [22]"
Composite polymer electrolytes reinforced by hollow silica nanotubes for lithium metal batteries,"Ji Hu, Wanhui Wang, Xinjun Zhu, Shaobing Liu, Yujiang Wang, Yajuan Xu, Sikai Zhou, Xichan He, Zhigang Xue",Poly(ethylene oxide) / Lithium bis(trifluoromethanesulfonyl)imide / Silica nanotubes (270 nm),CPE-SNt270,Other,0.000435,RT,"Solution casting procedure: SNts, PEO, and LiTFSI (EO/Li+ = 16) dispersed in acetonitrile, stirred for 16 h at ambient temperature until homogeneous. Mixture poured into a PTFE dish (2 cm diameter). Solvent slowly evaporated at room temperature and dried in a vacuum oven over 48 h.","Composite polymer electrolyte with 10 wt% silica nanotubes (270 nm) as fillers, solid-state flexible membrane with hollow nanostructures and high uniformity. Uniformly distributed SNts.",Section 3.6
Composite polymer electrolytes reinforced by hollow silica nanotubes for lithium metal batteries,"Ji Hu, Wanhui Wang, Xinjun Zhu, Shaobing Liu, Yujiang Wang, Yajuan Xu, Sikai Zhou, Xichan He, Zhigang Xue",Poly(ethylene oxide) / Lithium bis(trifluoromethanesulfonyl)imide,SPE-PEO,Polymer,6.13e-08,30 °C,"Solution casting procedure: PEO and LiTFSI (EO/Li+ = 16) dispersed in acetonitrile, stirred for 16 h at ambient temperature until homogeneous. Mixture poured into a PTFE dish (2 cm diameter). Solvent slowly evaporated at room temperature and dried in a vacuum oven over 48 h.","Neat poly(ethylene oxide) and lithium bis(trifluoromethanesulfonyl)imide, EO/Li+ = 16, solid-state flexible membrane.",Section 3.6
Composite polymer electrolytes reinforced by hollow silica nanotubes for lithium metal batteries,"Ji Hu, Wanhui Wang, Xinjun Zhu, Shaobing Liu, Yujiang Wang, Yajuan Xu, Sikai Zhou, Xichan He, Zhigang Xue",Poly(ethylene oxide) / Lithium bis(trifluoromethanesulfonyl)imide / Silica nanoparticles (200 nm),CPE-SNp200,Other,1.07e-06,30 °C,"Solution casting procedure: SNps, PEO, and LiTFSI (EO/Li+ = 16) dispersed in acetonitrile, stirred for 16 h at ambient temperature until homogeneous. Mixture poured into a PTFE dish (2 cm diameter). Solvent slowly evaporated at room temperature and dried in a vacuum oven over 48 h.","Composite polymer electrolyte with 10 wt% silica nanoparticles (200 nm) as fillers, solid-state flexible membrane.",Section 3.6
Composite polymer electrolytes reinforced by hollow silica nanotubes for lithium metal batteries,"Ji Hu, Wanhui Wang, Xinjun Zhu, Shaobing Liu, Yujiang Wang, Yajuan Xu, Sikai Zhou, Xichan He, Zhigang Xue",Poly(ethylene oxide) / Lithium bis(trifluoromethanesulfonyl)imide / Silica nanotubes (40 nm),CPE-SNt40,Other,7.92e-06,30 °C,"Solution casting procedure: SNts, PEO, and LiTFSI (EO/Li+ = 16) dispersed in acetonitrile, stirred for 16 h at ambient temperature until homogeneous. Mixture poured into a PTFE dish (2 cm diameter). Solvent slowly evaporated at room temperature and dried in a vacuum oven over 48 h.","Composite polymer electrolyte with 10 wt% silica nanotubes (40 nm) as fillers, solid-state flexible membrane with hollow nanostructures and high uniformity. Uniformly distributed SNts.",Section 3.6
Composite polymer electrolytes reinforced by hollow silica nanotubes for lithium metal batteries,"Ji Hu, Wanhui Wang, Xinjun Zhu, Shaobing Liu, Yujiang Wang, Yajuan Xu, Sikai Zhou, Xichan He, Zhigang Xue",Poly(ethylene oxide) / Lithium bis(trifluoromethanesulfonyl)imide / Silica nanotubes (70 nm),CPE-SNt70,Other,3.15e-05,30 °C,"Solution casting procedure: SNts, PEO, and LiTFSI (EO/Li+ = 16) dispersed in acetonitrile, stirred for 16 h at ambient temperature until homogeneous. Mixture poured into a PTFE dish (2 cm diameter). Solvent slowly evaporated at room temperature and dried in a vacuum oven over 48 h.","Composite polymer electrolyte with 10 wt% silica nanotubes (70 nm) as fillers, solid-state flexible membrane with hollow nanostructures and high uniformity. Uniformly distributed SNts.",Section 3.6
Composite polymer electrolytes reinforced by hollow silica nanotubes for lithium metal batteries,"Ji Hu, Wanhui Wang, Xinjun Zhu, Shaobing Liu, Yujiang Wang, Yajuan Xu, Sikai Zhou, Xichan He, Zhigang Xue",Poly(ethylene oxide) / Lithium bis(trifluoromethanesulfonyl)imide,SPE-PEO,Polymer,7.94e-09,20 °C,"Solution casting procedure: PEO and LiTFSI (EO/Li+ = 16) dispersed in acetonitrile, stirred for 16 h at ambient temperature until homogeneous. Mixture poured into a PTFE dish (2 cm diameter). Solvent slowly evaporated at room temperature and dried in a vacuum oven over 48 h.","Neat poly(ethylene oxide) and lithium bis(trifluoromethanesulfonyl)imide, EO/Li+ = 16, solid-state flexible membrane.","Figure 8, plot digitization"
Composite polymer electrolytes reinforced by hollow silica nanotubes for lithium metal batteries,"Ji Hu, Wanhui Wang, Xinjun Zhu, Shaobing Liu, Yujiang Wang, Yajuan Xu, Sikai Zhou, Xichan He, Zhigang Xue",Poly(ethylene oxide) / Lithium bis(trifluoromethanesulfonyl)imide / Silica nanoparticles (200 nm),CPE-SNp200,Other,6.31e-07,20 °C,"Solution casting procedure: SNps, PEO, and LiTFSI (EO/Li+ = 16) dispersed in acetonitrile, stirred for 16 h at ambient temperature until homogeneous. Mixture poured into a PTFE dish (2 cm diameter). Solvent slowly evaporated at room temperature and dried in a vacuum oven over 48 h.","Composite polymer electrolyte with 10 wt% silica nanoparticles (200 nm) as fillers, solid-state flexible membrane.","Figure 8, plot digitization"
Composite polymer electrolytes reinforced by hollow silica nanotubes for lithium metal batteries,"Ji Hu, Wanhui Wang, Xinjun Zhu, Shaobing Liu, Yujiang Wang, Yajuan Xu, Sikai Zhou, Xichan He, Zhigang Xue",Poly(ethylene oxide) / Lithium bis(trifluoromethanesulfonyl)imide / Silica nanotubes (40 nm),CPE-SNt40,Other,1e-06,20 °C,"Solution casting procedure: SNts, PEO, and LiTFSI (EO/Li+ = 16) dispersed in acetonitrile, stirred for 16 h at ambient temperature until homogeneous. Mixture poured into a PTFE dish (2 cm diameter). Solvent slowly evaporated at room temperature and dried in a vacuum oven over 48 h.","Composite polymer electrolyte with 10 wt% silica nanotubes (40 nm) as fillers, solid-state flexible membrane with hollow nanostructures and high uniformity. Uniformly distributed SNts.","Figure 8, plot digitization"
Composite polymer electrolytes reinforced by hollow silica nanotubes for lithium metal batteries,"Ji Hu, Wanhui Wang, Xinjun Zhu, Shaobing Liu, Yujiang Wang, Yajuan Xu, Sikai Zhou, Xichan He, Zhigang Xue",Poly(ethylene oxide) / Lithium bis(trifluoromethanesulfonyl)imide / Silica nanotubes (70 nm),CPE-SNt70,Other,3.16e-06,20 °C,"Solution casting procedure: SNts, PEO, and LiTFSI (EO/Li+ = 16) dispersed in acetonitrile, stirred for 16 h at ambient temperature until homogeneous. Mixture poured into a PTFE dish (2 cm diameter). Solvent slowly evaporated at room temperature and dried in a vacuum oven over 48 h.","Composite polymer electrolyte with 10 wt% silica nanotubes (70 nm) as fillers, solid-state flexible membrane with hollow nanostructures and high uniformity. Uniformly distributed SNts.","Figure 8, plot digitization"
Composite polymer electrolytes reinforced by hollow silica nanotubes for lithium metal batteries,"Ji Hu, Wanhui Wang, Xinjun Zhu, Shaobing Liu, Yujiang Wang, Yajuan Xu, Sikai Zhou, Xichan He, Zhigang Xue",Poly(ethylene oxide) / Lithium bis(trifluoromethanesulfonyl)imide / Silica nanotubes (270 nm),CPE-SNt270,Other,3.16e-05,20 °C,"Solution casting procedure: SNts, PEO, and LiTFSI (EO/Li+ = 16) dispersed in acetonitrile, stirred for 16 h at ambient temperature until homogeneous. Mixture poured into a PTFE dish (2 cm diameter). Solvent slowly evaporated at room temperature and dried in a vacuum oven over 48 h.","Composite polymer electrolyte with 10 wt% silica nanotubes (270 nm) as fillers, solid-state flexible membrane with hollow nanostructures and high uniformity. Uniformly distributed SNts.","Figure 8, plot digitization"
Composite polymer electrolytes reinforced by hollow silica nanotubes for lithium metal batteries,"Ji Hu, Wanhui Wang, Xinjun Zhu, Shaobing Liu, Yujiang Wang, Yajuan Xu, Sikai Zhou, Xichan He, Zhigang Xue",Poly(ethylene oxide) / Lithium bis(trifluoromethanesulfonyl)imide,SPE-PEO,Polymer,1.26e-08,30 °C,"Solution casting procedure: PEO and LiTFSI (EO/Li+ = 16) dispersed in acetonitrile, stirred for 16 h at ambient temperature until homogeneous. Mixture poured into a PTFE dish (2 cm diameter). Solvent slowly evaporated at room temperature and dried in a vacuum oven over 48 h.","Neat poly(ethylene oxide) and lithium bis(trifluoromethanesulfonyl)imide, EO/Li+ = 16, solid-state flexible membrane.","Figure 8, plot digitization"
Composite polymer electrolytes reinforced by hollow silica nanotubes for lithium metal batteries,"Ji Hu, Wanhui Wang, Xinjun Zhu, Shaobing Liu, Yujiang Wang, Yajuan Xu, Sikai Zhou, Xichan He, Zhigang Xue",Poly(ethylene oxide) / Lithium bis(trifluoromethanesulfonyl)imide / Silica nanoparticles (200 nm),CPE-SNp200,Other,1.26e-06,30 °C,"Solution casting procedure: SNps, PEO, and LiTFSI (EO/Li+ = 16) dispersed in acetonitrile, stirred for 16 h at ambient temperature until homogeneous. Mixture poured into a PTFE dish (2 cm diameter). Solvent slowly evaporated at room temperature and dried in a vacuum oven over 48 h.","Composite polymer electrolyte with 10 wt% silica nanoparticles (200 nm) as fillers, solid-state flexible membrane.","Figure 8, plot digitization"
Composite polymer electrolytes reinforced by hollow silica nanotubes for lithium metal batteries,"Ji Hu, Wanhui Wang, Xinjun Zhu, Shaobing Liu, Yujiang Wang, Yajuan Xu, Sikai Zhou, Xichan He, Zhigang Xue",Poly(ethylene oxide) / Lithium bis(trifluoromethanesulfonyl)imide / Silica nanotubes (40 nm),CPE-SNt40,Other,7.94e-06,30 °C,"Solution casting procedure: SNts, PEO, and LiTFSI (EO/Li+ = 16) dispersed in acetonitrile, stirred for 16 h at ambient temperature until homogeneous. Mixture poured into a PTFE dish (2 cm diameter). Solvent slowly evaporated at room temperature and dried in a vacuum oven over 48 h.","Composite polymer electrolyte with 10 wt% silica nanotubes (40 nm) as fillers, solid-state flexible membrane with hollow nanostructures and high uniformity. Uniformly distributed SNts.","Figure 8, plot digitization"
Composite polymer electrolytes reinforced by hollow silica nanotubes for lithium metal batteries,"Ji Hu, Wanhui Wang, Xinjun Zhu, Shaobing Liu, Yujiang Wang, Yajuan Xu, Sikai Zhou, Xichan He, Zhigang Xue",Poly(ethylene oxide) / Lithium bis(trifluoromethanesulfonyl)imide / Silica nanotubes (70 nm),CPE-SNt70,Other,3.16e-05,30 °C,"Solution casting procedure: SNts, PEO, and LiTFSI (EO/Li+ = 16) dispersed in acetonitrile, stirred for 16 h at ambient temperature until homogeneous. Mixture poured into a PTFE dish (2 cm diameter). Solvent slowly evaporated at room temperature and dried in a vacuum oven over 48 h.","Composite polymer electrolyte with 10 wt% silica nanotubes (70 nm) as fillers, solid-state flexible membrane with hollow nanostructures and high uniformity. Uniformly distributed SNts.","Figure 8, plot digitization"
Composite polymer electrolytes reinforced by hollow silica nanotubes for lithium metal batteries,"Ji Hu, Wanhui Wang, Xinjun Zhu, Shaobing Liu, Yujiang Wang, Yajuan Xu, Sikai Zhou, Xichan He, Zhigang Xue",Poly(ethylene oxide) / Lithium bis(trifluoromethanesulfonyl)imide / Silica nanotubes (270 nm),CPE-SNt270,Other,0.000398,30 °C,"Solution casting procedure: SNts, PEO, and LiTFSI (EO/Li+ = 16) dispersed in acetonitrile, stirred for 16 h at ambient temperature until homogeneous. Mixture poured into a PTFE dish (2 cm diameter). Solvent slowly evaporated at room temperature and dried in a vacuum oven over 48 h.","Composite polymer electrolyte with 10 wt% silica nanotubes (270 nm) as fillers, solid-state flexible membrane with hollow nanostructures and high uniformity. Uniformly distributed SNts.","Figure 8, plot digitization"
Rechargeable solid-state lithium metal batteries with vertically aligned ceramic nanoparticle/polymer composite electrolyte,"Xue Wang, Haowei Zhai, Boyu Qie, Qian Cheng, Aijun Li, James Borovilas, Bingqing Xu, Changmin Shi, Tianwei Jin, Xiangbiao Liao, Yibin Li, Xiaodong He, Shanyi Du, Yanke Fu, Martin Dontigny, Karim Zaghib, Yuan Yang",Lithium Aluminum Germanium Phosphate / Polyethylene Oxide / Poly(ethylene glycol) dimethyl ether / Lithium bis(trifluoromethanesulfonyl)imide Composite,ice-templated LAGP/PEO,Other,0.000167,RT,Ice-templating method to build vertically aligned ceramic/polymer composite electrolyte.,Vertically aligned ceramic nanoparticle/polymer composite electrolyte. Composed of high ionic conductivity Li1.5Al0.5Ge1.5(PO4)3 (LAGP) and polyethylene oxide (PEO) polymer. Vertical LAGP walls provide continuous channels. Flexible.,Abstract
Rechargeable solid-state lithium metal batteries with vertically aligned ceramic nanoparticle/polymer composite electrolyte,"Xue Wang, Haowei Zhai, Boyu Qie, Qian Cheng, Aijun Li, James Borovilas, Bingqing Xu, Changmin Shi, Tianwei Jin, Xiangbiao Liao, Yibin Li, Xiaodong He, Shanyi Du, Yanke Fu, Martin Dontigny, Karim Zaghib, Yuan Yang",Lithium Aluminum Germanium Phosphate / Polyethylene Oxide / Poly(ethylene glycol) dimethyl ether / Lithium bis(trifluoromethanesulfonyl)imide Composite,ice-templated LAGP/PEO,Other,0.00111,60 °C,Ice-templating method to build vertically aligned ceramic/polymer composite electrolyte.,Vertically aligned ceramic nanoparticle/polymer composite electrolyte. Composed of high ionic conductivity Li1.5Al0.5Ge1.5(PO4)3 (LAGP) and polyethylene oxide (PEO) polymer. Vertical LAGP walls provide continuous channels. Flexible.,Abstract
Rechargeable solid-state lithium metal batteries with vertically aligned ceramic nanoparticle/polymer composite electrolyte,"Xue Wang, Haowei Zhai, Boyu Qie, Qian Cheng, Aijun Li, James Borovilas, Bingqing Xu, Changmin Shi, Tianwei Jin, Xiangbiao Liao, Yibin Li, Xiaodong He, Shanyi Du, Yanke Fu, Martin Dontigny, Karim Zaghib, Yuan Yang",Garnet framework composite polymer electrolyte,,Other,8.5e-05,25 °C,N/A (Cited Work),N/A (Cited Work),"Introduction, referring to Ref [34]"
Rechargeable solid-state lithium metal batteries with vertically aligned ceramic nanoparticle/polymer composite electrolyte,"Xue Wang, Haowei Zhai, Boyu Qie, Qian Cheng, Aijun Li, James Borovilas, Bingqing Xu, Changmin Shi, Tianwei Jin, Xiangbiao Liao, Yibin Li, Xiaodong He, Shanyi Du, Yanke Fu, Martin Dontigny, Karim Zaghib, Yuan Yang",Lithium Lanthanum Titanate Oxide nanofiber / Polyethylene Oxide electrolyte,LLTO nanofiber/PEO,Other,1.78e-07,30 °C,N/A (Cited Work),N/A (Cited Work),"Introduction, referring to Ref [35]"
Rechargeable solid-state lithium metal batteries with vertically aligned ceramic nanoparticle/polymer composite electrolyte,"Xue Wang, Haowei Zhai, Boyu Qie, Qian Cheng, Aijun Li, James Borovilas, Bingqing Xu, Changmin Shi, Tianwei Jin, Xiangbiao Liao, Yibin Li, Xiaodong He, Shanyi Du, Yanke Fu, Martin Dontigny, Karim Zaghib, Yuan Yang",Lithium Lanthanum Titanate Oxide nanofiber / Polyethylene Oxide electrolyte,LLTO nanofiber/PEO,Other,6.05e-05,30 °C,N/A (Cited Work),N/A (Cited Work),"Introduction, referring to Ref [35]"
Rechargeable solid-state lithium metal batteries with vertically aligned ceramic nanoparticle/polymer composite electrolyte,"Xue Wang, Haowei Zhai, Boyu Qie, Qian Cheng, Aijun Li, James Borovilas, Bingqing Xu, Changmin Shi, Tianwei Jin, Xiangbiao Liao, Yibin Li, Xiaodong He, Shanyi Du, Yanke Fu, Martin Dontigny, Karim Zaghib, Yuan Yang",Lithium Aluminum Germanium Phosphate / Polyethylene Oxide Composite,LAGP/PEO,Other,0.000167,RT,Ice-templating method.,Vertically aligned LAGP nanoparticles imbedded in a PEO matrix.,Introduction
Rechargeable solid-state lithium metal batteries with vertically aligned ceramic nanoparticle/polymer composite electrolyte,"Xue Wang, Haowei Zhai, Boyu Qie, Qian Cheng, Aijun Li, James Borovilas, Bingqing Xu, Changmin Shi, Tianwei Jin, Xiangbiao Liao, Yibin Li, Xiaodong He, Shanyi Du, Yanke Fu, Martin Dontigny, Karim Zaghib, Yuan Yang",Lithium Aluminum Germanium Phosphate / Polyethylene Oxide / Poly(ethylene glycol) dimethyl ether / Lithium bis(trifluoromethanesulfonyl)imide Composite,ice-templated LAGP/PEO,Other,0.000167,RT,"Ice-templating (cooling suspension at 3 °C/min, -20 °C for 10 min, vacuum drying, sintering at 800 °C for 5 h), followed by drop-casting PEO (Mw 600,000)/PEGDME (Mw ~ 500)/LiTFSI polymer solution (PEO:PEG = 1:1 weight ratio, EO:LiTFSI = 8:1 molar ratio) and drying (desiccator 12h, 80 °C for 24h, rest 48h in glovebox).","Ice-templated, vertically aligned LAGP/PEO composite electrolyte film. Sample size 1 cm², thickness 100-200 μm. Contains 40 vol% LAGP nanoparticles.","Results and Discussion, text referencing Fig. 2a"
Rechargeable solid-state lithium metal batteries with vertically aligned ceramic nanoparticle/polymer composite electrolyte,"Xue Wang, Haowei Zhai, Boyu Qie, Qian Cheng, Aijun Li, James Borovilas, Bingqing Xu, Changmin Shi, Tianwei Jin, Xiangbiao Liao, Yibin Li, Xiaodong He, Shanyi Du, Yanke Fu, Martin Dontigny, Karim Zaghib, Yuan Yang",Lithium Aluminum Germanium Phosphate,LAGP,Ceramic,0.000337,RT,Sintered at 800 °C for 5 h.,Sintered LAGP pellet. LAGP (200-500 nm) purchased from MTI corporation.,"Results and Discussion, text referencing Fig. S3"
Rechargeable solid-state lithium metal batteries with vertically aligned ceramic nanoparticle/polymer composite electrolyte,"Xue Wang, Haowei Zhai, Boyu Qie, Qian Cheng, Aijun Li, James Borovilas, Bingqing Xu, Changmin Shi, Tianwei Jin, Xiangbiao Liao, Yibin Li, Xiaodong He, Shanyi Du, Yanke Fu, Martin Dontigny, Karim Zaghib, Yuan Yang",Polyethylene Oxide / Poly(ethylene glycol) dimethyl ether / Lithium bis(trifluoromethanesulfonyl)imide,PEO/PEG/LiTFSI,Other,1.92e-05,RT,"Polymer solution of PEO/PEGDME/LiTFSI in acetonitrile, then dried in desiccator for 12h, heated at 80 °C for 24h, and rested for 48h.","PEO-based polymer electrolyte. PEO (Mw 600,000), PEGDME (Mw ~ 500), LiTFSI.","Results and Discussion, text referencing Fig. S4"
Rechargeable solid-state lithium metal batteries with vertically aligned ceramic nanoparticle/polymer composite electrolyte,"Xue Wang, Haowei Zhai, Boyu Qie, Qian Cheng, Aijun Li, James Borovilas, Bingqing Xu, Changmin Shi, Tianwei Jin, Xiangbiao Liao, Yibin Li, Xiaodong He, Shanyi Du, Yanke Fu, Martin Dontigny, Karim Zaghib, Yuan Yang",Lithium Aluminum Germanium Phosphate / Polyethylene Oxide / Poly(ethylene glycol) dimethyl ether / Lithium bis(trifluoromethanesulfonyl)imide Composite,ice-templated LAGP/PEO,Other,0.00111,60 °C,"Ice-templating (cooling suspension at 3 °C/min, -20 °C for 10 min, vacuum drying, sintering at 800 °C for 5 h), followed by drop-casting PEO (Mw 600,000)/PEGDME (Mw ~ 500)/LiTFSI polymer solution (PEO:PEG = 1:1 weight ratio, EO:LiTFSI = 8:1 molar ratio) and drying (desiccator 12h, 80 °C for 24h, rest 48h in glovebox).","Ice-templated, vertically aligned LAGP/PEO composite electrolyte. Contains 40 vol% LAGP nanoparticles.","Results and Discussion, text"
Rechargeable solid-state lithium metal batteries with vertically aligned ceramic nanoparticle/polymer composite electrolyte,"Xue Wang, Haowei Zhai, Boyu Qie, Qian Cheng, Aijun Li, James Borovilas, Bingqing Xu, Changmin Shi, Tianwei Jin, Xiangbiao Liao, Yibin Li, Xiaodong He, Shanyi Du, Yanke Fu, Martin Dontigny, Karim Zaghib, Yuan Yang",Lithium Aluminum Germanium Phosphate film soaked in dilute organic liquid electrolyte,LAGP film + organic liquid electrolyte,Other,0.000122,RT,"Ice-templating (cooling suspension at 3 °C/min, -20 °C for 10 min, vacuum drying, sintering at 800 °C for 5 h) to form porous LAGP film.",Ice-templated LAGP film (porosity 60%) soaked in dilute organic liquid electrolyte.,"Results and Discussion, text referencing Fig. S5"
Rechargeable solid-state lithium metal batteries with vertically aligned ceramic nanoparticle/polymer composite electrolyte,"Xue Wang, Haowei Zhai, Boyu Qie, Qian Cheng, Aijun Li, James Borovilas, Bingqing Xu, Changmin Shi, Tianwei Jin, Xiangbiao Liao, Yibin Li, Xiaodong He, Shanyi Du, Yanke Fu, Martin Dontigny, Karim Zaghib, Yuan Yang",Lithium Aluminum Germanium Phosphate,LAGP,Ceramic,0.00029,RT,Sintered at 800 °C for 5 h.,"Bulk LAGP phase, estimated from ice-templated LAGP film with 60% porosity. Consistent with previous conductivity measurements of LAGP pellet.","Results and Discussion, text"
Rechargeable solid-state lithium metal batteries with vertically aligned ceramic nanoparticle/polymer composite electrolyte,"Xue Wang, Haowei Zhai, Boyu Qie, Qian Cheng, Aijun Li, James Borovilas, Bingqing Xu, Changmin Shi, Tianwei Jin, Xiangbiao Liao, Yibin Li, Xiaodong He, Shanyi Du, Yanke Fu, Martin Dontigny, Karim Zaghib, Yuan Yang",Lithium Aluminum Germanium Phosphate / Polyethylene Oxide / Poly(ethylene glycol) dimethyl ether / Lithium bis(trifluoromethanesulfonyl)imide Composite,random LAGP/PEO,Other,2.7e-05,RT,"0.16 g PEO (Mw, 600,000) and 0.16 g PEGDME-500 dissolved in acetonitrile and stirred at 50 °C for 6 h. 0.13 g LiTFSI and 0.68 g LAGP then added and stirred for another 4 h. Suspension casted into a Teflon mold, dried in a desiccator for 12 h. Acetonitrile and water removed by heating at 80 °C for 24 h and resting for 48 h inside a glovebox.",Randomly dispersed LAGP/PEO composite electrolyte.,"Results and Discussion, text referencing Fig. 2b, Fig. S6"
Rechargeable solid-state lithium metal batteries with vertically aligned ceramic nanoparticle/polymer composite electrolyte,"Xue Wang, Haowei Zhai, Boyu Qie, Qian Cheng, Aijun Li, James Borovilas, Bingqing Xu, Changmin Shi, Tianwei Jin, Xiangbiao Liao, Yibin Li, Xiaodong He, Shanyi Du, Yanke Fu, Martin Dontigny, Karim Zaghib, Yuan Yang",Anodized Aluminum Oxide / polymer composite electrolyte,AAO/polymer,Other,0.000179,RT,N/A (Cited Work),N/A (Cited Work),"Results and Discussion, referring to Ref [36]"
Rechargeable solid-state lithium metal batteries with vertically aligned ceramic nanoparticle/polymer composite electrolyte,"Xue Wang, Haowei Zhai, Boyu Qie, Qian Cheng, Aijun Li, James Borovilas, Bingqing Xu, Changmin Shi, Tianwei Jin, Xiangbiao Liao, Yibin Li, Xiaodong He, Shanyi Du, Yanke Fu, Martin Dontigny, Karim Zaghib, Yuan Yang",Lithium Aluminum Germanium Phosphate / Polyethylene Oxide / Poly(ethylene glycol) dimethyl ether / Lithium bis(trifluoromethanesulfonyl)imide Composite,ice-templated LAGP/PEO,Other,0.000167,RT,Ice templating.,"Vertically aligned ceramic/polymer composite electrolyte, composed of ice-templated LAGP vertically aligned walls and flexible PEO/PEG polymer.",Conclusions
Polymer/ceramic composite solid electrolyte with Li7La2.5Ce0.5Zr1.625Bi0.3O12 (LLCZBO) for flexible solid-state lithium metal batteries,"J. Wang, Y. Su, G. Liu, J. Wang",Polyvinylidene fluoride-Polyethylene oxide / Lithium bis(trifluoromethanesulfonyl)imide / Lithium Lanthanum Cerium Zirconium Bismuth Oxide,PVDF-PEO/LiTFSI/LLCZBO,Other,3.67,RT,LLCZBO prepared by sol-gel method. Composite prepared by solution casting method.,Polymer/ceramic composite solid electrolyte membrane.,Abstract
Polymer/ceramic composite solid electrolyte with Li7La2.5Ce0.5Zr1.625Bi0.3O12 (LLCZBO) for flexible solid-state lithium metal batteries,"J. Wang, Y. Su, G. Liu, J. Wang",Gallium-doped Lithium Lanthanum Zirconate Oxide,Ga-LLZO,Ceramic,1.48,RT,Rapid ultra-high temperature sintering method,High conductivity ceramic electrolyte.,"Introduction, paragraph 4, citing Ref [15]"
Polymer/ceramic composite solid electrolyte with Li7La2.5Ce0.5Zr1.625Bi0.3O12 (LLCZBO) for flexible solid-state lithium metal batteries,"J. Wang, Y. Su, G. Liu, J. Wang","Calcium, Germanium, and Tantalum co-doped Lithium Lanthanum Zirconate Oxide","Ca,Ge,Ta-LLZO",Ceramic,9.95,RT,N/A (Cited Work),N/A (Cited Work),"Introduction, paragraph 5, citing Ref [17]"
Polymer/ceramic composite solid electrolyte with Li7La2.5Ce0.5Zr1.625Bi0.3O12 (LLCZBO) for flexible solid-state lithium metal batteries,"J. Wang, Y. Su, G. Liu, J. Wang",Bismuth and Cerium co-doped Lithium Lanthanum Zirconate Oxide,"Bi,Ce-LLZO",Ceramic,5.12,RT,N/A (Cited Work),N/A (Cited Work),"Introduction, paragraph 5, citing Ref [18]"
Polymer/ceramic composite solid electrolyte with Li7La2.5Ce0.5Zr1.625Bi0.3O12 (LLCZBO) for flexible solid-state lithium metal batteries,"J. Wang, Y. Su, G. Liu, J. Wang",Polyethylene oxide,PEO,Polymer,10.0,RT,N/A (General statement),Semi-crystalline PEO at room temperature.,"Introduction, paragraph 7"
Polymer/ceramic composite solid electrolyte with Li7La2.5Ce0.5Zr1.625Bi0.3O12 (LLCZBO) for flexible solid-state lithium metal batteries,"J. Wang, Y. Su, G. Liu, J. Wang",Polyethylene oxide / Lithium bis(trifluoromethanesulfonyl)imide,PEO/LiTFSI,Polymer,7.76,RT,"Prepared by dissolving PEO and LiTFSI in N-methylpyrrolidone (NMP), heating at 60°C for 5h, then casting on glass plate, and vacuum drying at 80°C for 24h.",Polymer electrolyte membrane.,"Table 1, Row PEO"
Polymer/ceramic composite solid electrolyte with Li7La2.5Ce0.5Zr1.625Bi0.3O12 (LLCZBO) for flexible solid-state lithium metal batteries,"J. Wang, Y. Su, G. Liu, J. Wang",Polyvinylidene fluoride / Lithium bis(trifluoromethanesulfonyl)imide,PVDF/LiTFSI,Polymer,1.56,RT,"Prepared by dissolving PVDF and LiTFSI in N-methylpyrrolidone (NMP), heating at 60°C for 5h, then casting on glass plate, and vacuum drying at 80°C for 24h.",Polymer electrolyte membrane.,"Table 1, Row PVDF"
Polymer/ceramic composite solid electrolyte with Li7La2.5Ce0.5Zr1.625Bi0.3O12 (LLCZBO) for flexible solid-state lithium metal batteries,"J. Wang, Y. Su, G. Liu, J. Wang",Polyvinylidene fluoride-Polyethylene oxide / Lithium bis(trifluoromethanesulfonyl)imide,PVDF-PEO/LiTFSI,Polymer,2.17,RT,"Prepared by dissolving PVDF, PEO, and LiTFSI in N-methylpyrrolidone (NMP), heating at 60°C for 5h, then casting on glass plate, and vacuum drying at 80°C for 24h.",Polymer blend electrolyte membrane.,"Table 1, Row 23:1"
Polymer/ceramic composite solid electrolyte with Li7La2.5Ce0.5Zr1.625Bi0.3O12 (LLCZBO) for flexible solid-state lithium metal batteries,"J. Wang, Y. Su, G. Liu, J. Wang",Polyvinylidene fluoride-Polyethylene oxide / Lithium bis(trifluoromethanesulfonyl)imide,PVDF-PEO/LiTFSI,Polymer,2.26,RT,"Prepared by dissolving PVDF, PEO, and LiTFSI in N-methylpyrrolidone (NMP), heating at 60°C for 5h, then casting on glass plate, and vacuum drying at 80°C for 24h.",Polymer blend electrolyte membrane.,"Table 1, Row 11:1"
Polymer/ceramic composite solid electrolyte with Li7La2.5Ce0.5Zr1.625Bi0.3O12 (LLCZBO) for flexible solid-state lithium metal batteries,"J. Wang, Y. Su, G. Liu, J. Wang",Polyvinylidene fluoride-Polyethylene oxide / Lithium bis(trifluoromethanesulfonyl)imide,PVDF-PEO/LiTFSI,Polymer,3.08,RT,"Prepared by dissolving PVDF, PEO, and LiTFSI in N-methylpyrrolidone (NMP), heating at 60°C for 5h, then casting on glass plate, and vacuum drying at 80°C for 24h.",Polymer blend electrolyte membrane.,"Table 1, Row 7:1"
Polymer/ceramic composite solid electrolyte with Li7La2.5Ce0.5Zr1.625Bi0.3O12 (LLCZBO) for flexible solid-state lithium metal batteries,"J. Wang, Y. Su, G. Liu, J. Wang",Polyvinylidene fluoride-Polyethylene oxide / Lithium bis(trifluoromethanesulfonyl)imide,PVDF-PEO/LiTFSI,Polymer,3.67,RT,"Prepared by dissolving PVDF, PEO, and LiTFSI in N-methylpyrrolidone (NMP), heating at 60°C for 5h, then casting on glass plate, and vacuum drying at 80°C for 24h.",Polymer blend electrolyte membrane. Optimized ratio for good film-forming properties and conductivity.,"Table 1, Row 5:1:1"
Polymer/ceramic composite solid electrolyte with Li7La2.5Ce0.5Zr1.625Bi0.3O12 (LLCZBO) for flexible solid-state lithium metal batteries,"J. Wang, Y. Su, G. Liu, J. Wang",Polyvinylidene fluoride-Polyethylene oxide / Lithium bis(trifluoromethanesulfonyl)imide,PVDF-PEO/LiTFSI,Polymer,3.11,RT,"Prepared by dissolving PVDF, PEO, and LiTFSI in N-methylpyrrolidone (NMP), heating at 60°C for 5h, then casting on glass plate, and vacuum drying at 80°C for 24h.",Polymer blend electrolyte membrane.,"Table 1, Row 3.8:1"
Polymer/ceramic composite solid electrolyte with Li7La2.5Ce0.5Zr1.625Bi0.3O12 (LLCZBO) for flexible solid-state lithium metal batteries,"J. Wang, Y. Su, G. Liu, J. Wang",Polyethylene oxide / Lithium bis(trifluoromethanesulfonyl)imide,PEO/LiTFSI,Polymer,7.76,RT,"Prepared by dissolving PEO and LiTFSI in N-methylpyrrolidone (NMP), heating at 60°C for 5h, then casting on glass plate, and vacuum drying at 80°C for 24h.",Polymer electrolyte membrane.,"Main text, before Table 2 (redundant with Table 1)"
Polymer/ceramic composite solid electrolyte with Li7La2.5Ce0.5Zr1.625Bi0.3O12 (LLCZBO) for flexible solid-state lithium metal batteries,"J. Wang, Y. Su, G. Liu, J. Wang",Polyvinylidene fluoride / Lithium bis(trifluoromethanesulfonyl)imide,PVDF/LiTFSI,Polymer,1.56,RT,"Prepared by dissolving PVDF and LiTFSI in N-methylpyrrolidone (NMP), heating at 60°C for 5h, then casting on glass plate, and vacuum drying at 80°C for 24h.",Polymer electrolyte membrane.,"Main text, before Table 2 (redundant with Table 1)"
Polymer/ceramic composite solid electrolyte with Li7La2.5Ce0.5Zr1.625Bi0.3O12 (LLCZBO) for flexible solid-state lithium metal batteries,"J. Wang, Y. Su, G. Liu, J. Wang",Polyvinylidene fluoride-Polyethylene oxide / Lithium bis(trifluoromethanesulfonyl)imide,PVDF-PEO/LiTFSI,Polymer,3.67,RT,"Prepared by dissolving PVDF, PEO, and LiTFSI in N-methylpyrrolidone (NMP), heating at 60°C for 5h, then casting on glass plate, and vacuum drying at 80°C for 24h.",Polymer blend electrolyte membrane. Optimized ratio for good film-forming properties and conductivity.,"Main text, before Table 2 (redundant with Table 1)"
Polymer/ceramic composite solid electrolyte with Li7La2.5Ce0.5Zr1.625Bi0.3O12 (LLCZBO) for flexible solid-state lithium metal batteries,"J. Wang, Y. Su, G. Liu, J. Wang",Polyvinylidene fluoride-Polyethylene oxide / Lithium bis(trifluoromethanesulfonyl)imide / Lithium Lanthanum Cerium Zirconium Bismuth Oxide,PVDF-PEO/LiTFSI/LLCZBO,Other,1.88,RT,"LLCZBO prepared by sol-gel method (calcined at 800°C for 5h). Composite prepared by dissolving PVDF, PEO, LiTFSI (5:1:4) in NMP, heating 60°C for 5h, adding 10 wt% LLCZBO, ultrasonic 30min, stirring 12h, casting, vacuum drying 80°C for 24h.",Composite solid electrolyte membrane.,"Table 2, Row 10%"
Polymer/ceramic composite solid electrolyte with Li7La2.5Ce0.5Zr1.625Bi0.3O12 (LLCZBO) for flexible solid-state lithium metal batteries,"J. Wang, Y. Su, G. Liu, J. Wang",Polyvinylidene fluoride-Polyethylene oxide / Lithium bis(trifluoromethanesulfonyl)imide / Lithium Lanthanum Cerium Zirconium Bismuth Oxide,PVDF-PEO/LiTFSI/LLCZBO,Other,2.75,RT,"LLCZBO prepared by sol-gel method (calcined at 800°C for 5h). Composite prepared by dissolving PVDF, PEO, LiTFSI (5:1:4) in NMP, heating 60°C for 5h, adding 15 wt% LLCZBO, ultrasonic 30min, stirring 12h, casting, vacuum drying 80°C for 24h.",Composite solid electrolyte membrane.,"Table 2, Row 15"
Polymer/ceramic composite solid electrolyte with Li7La2.5Ce0.5Zr1.625Bi0.3O12 (LLCZBO) for flexible solid-state lithium metal batteries,"J. Wang, Y. Su, G. Liu, J. Wang",Polyvinylidene fluoride-Polyethylene oxide / Lithium bis(trifluoromethanesulfonyl)imide / Lithium Lanthanum Cerium Zirconium Bismuth Oxide,PVDF-PEO/LiTFSI/LLCZBO,Other,3.67,RT,"LLCZBO prepared by sol-gel method (calcined at 800°C for 5h). Composite prepared by dissolving PVDF, PEO, LiTFSI (5:1:4) in NMP, heating 60°C for 5h, adding 20 wt% LLCZBO, ultrasonic 30min, stirring 12h, casting, vacuum drying 80°C for 24h.",Composite solid electrolyte membrane. Optimal LLCZBO content for highest ionic conductivity.,"Table 2, Row 20"
Polymer/ceramic composite solid electrolyte with Li7La2.5Ce0.5Zr1.625Bi0.3O12 (LLCZBO) for flexible solid-state lithium metal batteries,"J. Wang, Y. Su, G. Liu, J. Wang",Polyvinylidene fluoride-Polyethylene oxide / Lithium bis(trifluoromethanesulfonyl)imide / Lithium Lanthanum Cerium Zirconium Bismuth Oxide,PVDF-PEO/LiTFSI/LLCZBO,Other,2.79,RT,"LLCZBO prepared by sol-gel method (calcined at 800°C for 5h). Composite prepared by dissolving PVDF, PEO, LiTFSI (5:1:4) in NMP, heating 60°C for 5h, adding 25 wt% LLCZBO, ultrasonic 30min, stirring 12h, casting, vacuum drying 80°C for 24h.",Composite solid electrolyte membrane.,"Table 2, Row 25%"
Polymer/ceramic composite solid electrolyte with Li7La2.5Ce0.5Zr1.625Bi0.3O12 (LLCZBO) for flexible solid-state lithium metal batteries,"J. Wang, Y. Su, G. Liu, J. Wang",Polyvinylidene fluoride-Polyethylene oxide / Lithium bis(trifluoromethanesulfonyl)imide / Lithium Lanthanum Cerium Zirconium Bismuth Oxide,PVDF-PEO/LiTFSI/LLCZBO,Other,1.83,RT,"LLCZBO prepared by sol-gel method (calcined at 800°C for 5h). Composite prepared by dissolving PVDF, PEO, LiTFSI (5:1:4) in NMP, heating 60°C for 5h, adding 30 wt% LLCZBO, ultrasonic 30min, stirring 12h, casting, vacuum drying 80°C for 24h.",Composite solid electrolyte membrane.,"Table 2, Row 30"
Polymer/ceramic composite solid electrolyte with Li7La2.5Ce0.5Zr1.625Bi0.3O12 (LLCZBO) for flexible solid-state lithium metal batteries,"J. Wang, Y. Su, G. Liu, J. Wang",Polyethylene oxide / Lithium bis(trifluoromethanesulfonyl)imide / Lithium Lanthanum Cerium Zirconium Bismuth Oxide,PEO/LiTFSI/LLCZBO,Other,1.63,RT,"LLCZBO prepared by sol-gel method (calcined at 800°C for 5h). Composite prepared by dissolving PEO and LiTFSI in NMP, heating 60°C for 5h, adding 20 wt% LLCZBO, ultrasonic 30min, stirring 12h, casting, vacuum drying 80°C for 24h.",Composite solid electrolyte membrane. PEO matrix with 20 wt% LLCZBO filler.,"Figure 3a, plot digitization"
Polymer/ceramic composite solid electrolyte with Li7La2.5Ce0.5Zr1.625Bi0.3O12 (LLCZBO) for flexible solid-state lithium metal batteries,"J. Wang, Y. Su, G. Liu, J. Wang",Polyvinylidene fluoride / Lithium bis(trifluoromethanesulfonyl)imide / Lithium Lanthanum Cerium Zirconium Bismuth Oxide,PVDF/LiTFSI/LLCZBO,Other,2.28,RT,"LLCZBO prepared by sol-gel method (calcined at 800°C for 5h). Composite prepared by dissolving PVDF and LiTFSI in NMP, heating 60°C for 5h, adding 20 wt% LLCZBO, ultrasonic 30min, stirring 12h, casting, vacuum drying 80°C for 24h.",Composite solid electrolyte membrane. PVDF matrix with 20 wt% LLCZBO filler.,"Figure 3a, plot digitization"
Polymer/ceramic composite solid electrolyte with Li7La2.5Ce0.5Zr1.625Bi0.3O12 (LLCZBO) for flexible solid-state lithium metal batteries,"J. Wang, Y. Su, G. Liu, J. Wang",Polyvinylidene fluoride-Polyethylene oxide / Lithium bis(trifluoromethanesulfonyl)imide / Lithium Lanthanum Cerium Zirconium Bismuth Oxide,PVDF-PEO/LiTFSI/LLCZBO,Other,3.65,RT,"LLCZBO prepared by sol-gel method (calcined at 800°C for 5h). Composite prepared by dissolving PVDF, PEO, LiTFSI (5:1:4) in NMP, heating 60°C for 5h, adding 20 wt% LLCZBO, ultrasonic 30min, stirring 12h, casting, vacuum drying 80°C for 24h.",Composite solid electrolyte membrane. PVDF-PEO blend matrix with 20 wt% LLCZBO filler.,"Figure 3a, plot digitization"
Polymer/ceramic composite solid electrolyte with Li7La2.5Ce0.5Zr1.625Bi0.3O12 (LLCZBO) for flexible solid-state lithium metal batteries,"J. Wang, Y. Su, G. Liu, J. Wang",Lithium Lanthanum Cerium Zirconium Boron Oxide (assumed),LLCZBO,Ceramic,0.00017,Not specified,Not specified,Composite electrolyte with 10% LLCZBO content.,Figure: _page_4_Figure_11.jpeg
Polymer/ceramic composite solid electrolyte with Li7La2.5Ce0.5Zr1.625Bi0.3O12 (LLCZBO) for flexible solid-state lithium metal batteries,"J. Wang, Y. Su, G. Liu, J. Wang",Lithium Lanthanum Cerium Zirconium Boron Oxide (assumed),LLCZBO,Ceramic,0.00029,Not specified,Not specified,Composite electrolyte with 15% LLCZBO content.,Figure: _page_4_Figure_11.jpeg
Polymer/ceramic composite solid electrolyte with Li7La2.5Ce0.5Zr1.625Bi0.3O12 (LLCZBO) for flexible solid-state lithium metal batteries,"J. Wang, Y. Su, G. Liu, J. Wang",Lithium Lanthanum Cerium Zirconium Boron Oxide (assumed),LLCZBO,Ceramic,0.00037,Not specified,Not specified,Composite electrolyte with 20% LLCZBO content.,Figure: _page_4_Figure_11.jpeg
Polymer/ceramic composite solid electrolyte with Li7La2.5Ce0.5Zr1.625Bi0.3O12 (LLCZBO) for flexible solid-state lithium metal batteries,"J. Wang, Y. Su, G. Liu, J. Wang",Lithium Lanthanum Cerium Zirconium Boron Oxide (assumed),LLCZBO,Ceramic,0.00029,Not specified,Not specified,Composite electrolyte with 25% LLCZBO content.,Figure: _page_4_Figure_11.jpeg
Polymer/ceramic composite solid electrolyte with Li7La2.5Ce0.5Zr1.625Bi0.3O12 (LLCZBO) for flexible solid-state lithium metal batteries,"J. Wang, Y. Su, G. Liu, J. Wang",Lithium Lanthanum Cerium Zirconium Boron Oxide (assumed),LLCZBO,Ceramic,0.00019,Not specified,Not specified,Composite electrolyte with 30% LLCZBO content.,Figure: _page_4_Figure_11.jpeg
