Repository: bhattadeb34/FACT_Data_Extraction_Scientific_Papers

File: master_conductivity_data.csv (part 45 of 52)
paper_title,paper_authors,full_name,acronym,material_class,ionic_conductivity_S_per_cm,temperature,processing_method,material_description,source_location
A promising PEO/LAGP hybrid electrolyte prepared by a simple method for all-solid-state lithium batteries,"Yanran Zhao, Zhen Huang, Shaojie Chen, Bo Chen, Jing Yang, Qiang Zhang, Fei Ding, Yanhua Chen, Xiaoxiong Xu",Poly(ethylene oxide) / Lithium bis(trifluoromethane)sulfonimide / Lithium Aluminum Germanium Phosphate,PEO/LiTFSI/LAGP-I,Other,0.000676,60 °C,"LAGP-I particles prepared by melt-quench method, annealed at 900 °C for 12 h, then ball milled for 24 h. Hybrid electrolyte prepared by solution-casting: PEO (Mw = 6 × 10⁵, Aladdin) and LiTFSI (99.9%, Aldrich) (EO:Li = 18:1) added to anhydrous acetonitrile, stirred to homogeneous solution. 20% wt LAGP-I particles added, ultrasonically dispersed for 4 h, stirred for 12 h. Solution cast onto Teflon plate, dried 48 h at RT, then 48 h at 50 °C under vacuum. All procedures in drying room.","Semi-transparent, flexible membrane, ~200 µm thickness. PEO (Mw = 6 × 10⁵) with LiTFSI. Contains LAGP-I particles (smallest grain size, NASICON-type structure, high crystal phase) uniformly embedded in PEO/LiTFSI matrix, covered by PEO. Homogeneous structure.",Abstract
A promising PEO/LAGP hybrid electrolyte prepared by a simple method for all-solid-state lithium batteries,"Yanran Zhao, Zhen Huang, Shaojie Chen, Bo Chen, Jing Yang, Qiang Zhang, Fei Ding, Yanhua Chen, Xiaoxiong Xu",Poly(ethylene oxide) / Lithium bis(trifluoromethane)sulfonimide / Lithium Aluminate,PEO/LiTFSI/LiAlO2,Other,2.24e-05,25 °C,N/A (Cited Work),mesoporous LiAlO2 nanosheets as filler. N/A (Cited Work),"Introduction, reference [17]"
A promising PEO/LAGP hybrid electrolyte prepared by a simple method for all-solid-state lithium batteries,"Yanran Zhao, Zhen Huang, Shaojie Chen, Bo Chen, Jing Yang, Qiang Zhang, Fei Ding, Yanhua Chen, Xiaoxiong Xu",Poly(ethylene oxide) / Lithium bis(trifluoromethane)sulfonimide / Lithium Germanium Phosphorous Sulfide,PEO/LiTFSI/LGPS,Other,1.18e-05,25 °C,N/A (Cited Work),LGPS particles as active fillers. N/A (Cited Work),"Introduction, reference [18]"
A promising PEO/LAGP hybrid electrolyte prepared by a simple method for all-solid-state lithium batteries,"Yanran Zhao, Zhen Huang, Shaojie Chen, Bo Chen, Jing Yang, Qiang Zhang, Fei Ding, Yanhua Chen, Xiaoxiong Xu",Poly(ethylene oxide) / Lithium bis(trifluoromethane)sulfonimide,PEO/LiTFSI,Polymer,0.000429,60 °C,"PEO (Mw = 6 × 10⁵, Aladdin) and LiTFSI (99.9%, Aldrich) (EO:Li = 18:1) added to anhydrous acetonitrile, stirred to homogeneous solution. Solution cast onto Teflon plate, dried 48 h at RT, then 48 h at 50 °C under vacuum. All procedures in drying room.","Semi-transparent, flexible membrane, ~200 µm thickness. PEO (Mw = 6 × 10⁵) with LiTFSI. Homogeneous structure.","Table 2, and text in '3.3. Conductivity' section"
A promising PEO/LAGP hybrid electrolyte prepared by a simple method for all-solid-state lithium batteries,"Yanran Zhao, Zhen Huang, Shaojie Chen, Bo Chen, Jing Yang, Qiang Zhang, Fei Ding, Yanhua Chen, Xiaoxiong Xu",Poly(ethylene oxide) / Lithium bis(trifluoromethane)sulfonimide / Lithium Aluminum Germanium Phosphate,PEO/LiTFSI/LAGP-I,Other,0.000676,60 °C,"LAGP-I particles prepared by melt-quench method, annealed at 900 °C for 12 h, then ball milled for 24 h. Hybrid electrolyte prepared by solution-casting: PEO (Mw = 6 × 10⁵, Aladdin) and LiTFSI (99.9%, Aldrich) (EO:Li = 18:1) added to anhydrous acetonitrile, stirred to homogeneous solution. 20% wt LAGP-I particles added, ultrasonically dispersed for 4 h, stirred for 12 h. Solution cast onto Teflon plate, dried 48 h at RT, then 48 h at 50 °C under vacuum. All procedures in drying room.","Semi-transparent, flexible membrane, ~200 µm thickness. PEO (Mw = 6 × 10⁵) with LiTFSI. Contains LAGP-I particles (smallest grain size, NASICON-type structure, high crystal phase) uniformly embedded in PEO/LiTFSI matrix, covered by PEO. Homogeneous structure.","Table 2, and text in '3.3. Conductivity' section"
A promising PEO/LAGP hybrid electrolyte prepared by a simple method for all-solid-state lithium batteries,"Yanran Zhao, Zhen Huang, Shaojie Chen, Bo Chen, Jing Yang, Qiang Zhang, Fei Ding, Yanhua Chen, Xiaoxiong Xu",Poly(ethylene oxide) / Lithium bis(trifluoromethane)sulfonimide / Lithium Aluminum Germanium Phosphate,PEO/LiTFSI/LAGP-II,Other,0.000543,60 °C,"LAGP-II particles prepared by melt-quench method, annealed at 800 °C for 6 h, then ball milled for 24 h. Hybrid electrolyte prepared by solution-casting: PEO (Mw = 6 × 10⁵, Aladdin) and LiTFSI (99.9%, Aldrich) (EO:Li = 18:1) added to anhydrous acetonitrile, stirred to homogeneous solution. 15% wt LAGP-II particles added, ultrasonically dispersed for 4 h, stirred for 12 h. Solution cast onto Teflon plate, dried 48 h at RT, then 48 h at 50 °C under vacuum. All procedures in drying room.","Semi-transparent, flexible membrane, ~200 µm thickness. PEO (Mw = 6 × 10⁵) with LiTFSI. Contains LAGP-II particles (similar grain size to LAGP-III, NASICON-type structure, lower crystal phase content) uniformly embedded in PEO/LiTFSI matrix, covered by PEO. Homogeneous structure.","Table 2, and text in '3.3. Conductivity' section"
A promising PEO/LAGP hybrid electrolyte prepared by a simple method for all-solid-state lithium batteries,"Yanran Zhao, Zhen Huang, Shaojie Chen, Bo Chen, Jing Yang, Qiang Zhang, Fei Ding, Yanhua Chen, Xiaoxiong Xu",Poly(ethylene oxide) / Lithium bis(trifluoromethane)sulfonimide / Lithium Aluminum Germanium Phosphate,PEO/LiTFSI/LAGP-III,Other,0.000572,60 °C,"LAGP-III particles prepared by melt-quench method, annealed at 900 °C for 12 h, then ball milled for 12 h. Hybrid electrolyte prepared by solution-casting: PEO (Mw = 6 × 10⁵, Aladdin) and LiTFSI (99.9%, Aldrich) (EO:Li = 18:1) added to anhydrous acetonitrile, stirred to homogeneous solution. 20% wt LAGP-III particles added, ultrasonically dispersed for 4 h, stirred for 12 h. Solution cast onto Teflon plate, dried 48 h at RT, then 48 h at 50 °C under vacuum. All procedures in drying room.","Semi-transparent, flexible membrane, ~200 µm thickness. PEO (Mw = 6 × 10⁵) with LiTFSI. Contains LAGP-III particles (similar grain size to LAGP-II, NASICON-type structure, high crystal phase) uniformly embedded in PEO/LiTFSI matrix, covered by PEO. Homogeneous structure.","Table 2, and text in '3.3. Conductivity' section"
A promising PEO/LAGP hybrid electrolyte prepared by a simple method for all-solid-state lithium batteries,"Yanran Zhao, Zhen Huang, Shaojie Chen, Bo Chen, Jing Yang, Qiang Zhang, Fei Ding, Yanhua Chen, Xiaoxiong Xu",Poly(ethylene oxide) / Lithium bis(trifluoromethane)sulfonimide / Lithium Aluminum Germanium Phosphate,PEO/LiTFSI/LAGP-IV,Other,0.000652,60 °C,"LAGP-IV particles prepared by melt-quench method, annealed at 900 °C for 12 h, no ball milling. Hybrid electrolyte prepared by solution-casting: PEO (Mw = 6 × 10⁵, Aladdin) and LiTFSI (99.9%, Aldrich) (EO:Li = 18:1) added to anhydrous acetonitrile, stirred to homogeneous solution. 20% wt LAGP-IV particles added, ultrasonically dispersed for 4 h, stirred for 12 h. Solution cast onto Teflon plate, dried 48 h at RT, then 48 h at 50 °C under vacuum. All procedures in drying room.","Semi-transparent, flexible membrane, ~200 µm thickness. PEO (Mw = 6 × 10⁵) with LiTFSI. Contains LAGP-IV particles (largest grain size ~30 µm, NASICON-type structure, high crystal phase) uniformly embedded in PEO/LiTFSI matrix, covered by PEO. Homogeneous structure.","Table 2, and text in '3.3. Conductivity' section"
A promising PEO/LAGP hybrid electrolyte prepared by a simple method for all-solid-state lithium batteries,"Yanran Zhao, Zhen Huang, Shaojie Chen, Bo Chen, Jing Yang, Qiang Zhang, Fei Ding, Yanhua Chen, Xiaoxiong Xu",Poly(ethylene oxide) / Lithium bis(trifluoromethane)sulfonimide,PEO/LiTFSI,Polymer,1.3e-05,25 °C,"PEO (Mw = 6 × 10⁵, Aladdin) and LiTFSI (99.9%, Aldrich) (EO:Li = 18:1) added to anhydrous acetonitrile, stirred to homogeneous solution. Solution cast onto Teflon plate, dried 48 h at RT, then 48 h at 50 °C under vacuum. All procedures in drying room.","Semi-transparent, flexible membrane, ~200 µm thickness. PEO (Mw = 6 × 10⁵) with LiTFSI. Homogeneous structure.","Figure 4(b), plot digitization at 25 °C"
A promising PEO/LAGP hybrid electrolyte prepared by a simple method for all-solid-state lithium batteries,"Yanran Zhao, Zhen Huang, Shaojie Chen, Bo Chen, Jing Yang, Qiang Zhang, Fei Ding, Yanhua Chen, Xiaoxiong Xu",Poly(ethylene oxide) / Lithium bis(trifluoromethane)sulfonimide / Lithium Aluminum Germanium Phosphate,PEO/LiTFSI/LAGP-I,Other,4e-05,25 °C,"LAGP-I particles prepared by melt-quench method, annealed at 900 °C for 12 h, then ball milled for 24 h. Hybrid electrolyte prepared by solution-casting: PEO (Mw = 6 × 10⁵, Aladdin) and LiTFSI (99.9%, Aldrich) (EO:Li = 18:1) added to anhydrous acetonitrile, stirred to homogeneous solution. 20% wt LAGP-I particles added, ultrasonically dispersed for 4 h, stirred for 12 h. Solution cast onto Teflon plate, dried 48 h at RT, then 48 h at 50 °C under vacuum. All procedures in drying room.","Semi-transparent, flexible membrane, ~200 µm thickness. PEO (Mw = 6 × 10⁵) with LiTFSI. Contains LAGP-I particles (smallest grain size, NASICON-type structure, high crystal phase) uniformly embedded in PEO/LiTFSI matrix, covered by PEO. Homogeneous structure.","Figure 4(b), plot digitization at 25 °C"
A promising PEO/LAGP hybrid electrolyte prepared by a simple method for all-solid-state lithium batteries,"Yanran Zhao, Zhen Huang, Shaojie Chen, Bo Chen, Jing Yang, Qiang Zhang, Fei Ding, Yanhua Chen, Xiaoxiong Xu",Poly(ethylene oxide) / Lithium bis(trifluoromethane)sulfonimide / Lithium Aluminum Germanium Phosphate,PEO/LiTFSI/LAGP-II,Other,1.5e-05,25 °C,"LAGP-II particles prepared by melt-quench method, annealed at 800 °C for 6 h, then ball milled for 24 h. Hybrid electrolyte prepared by solution-casting: PEO (Mw = 6 × 10⁵, Aladdin) and LiTFSI (99.9%, Aldrich) (EO:Li = 18:1) added to anhydrous acetonitrile, stirred to homogeneous solution. 15% wt LAGP-II particles added, ultrasonically dispersed for 4 h, stirred for 12 h. Solution cast onto Teflon plate, dried 48 h at RT, then 48 h at 50 °C under vacuum. All procedures in drying room.","Semi-transparent, flexible membrane, ~200 µm thickness. PEO (Mw = 6 × 10⁵) with LiTFSI. Contains LAGP-II particles (similar grain size to LAGP-III, NASICON-type structure, lower crystal phase content) uniformly embedded in PEO/LiTFSI matrix, covered by PEO. Homogeneous structure.","Figure 4(b), plot digitization at 25 °C"
A promising PEO/LAGP hybrid electrolyte prepared by a simple method for all-solid-state lithium batteries,"Yanran Zhao, Zhen Huang, Shaojie Chen, Bo Chen, Jing Yang, Qiang Zhang, Fei Ding, Yanhua Chen, Xiaoxiong Xu",Poly(ethylene oxide) / Lithium bis(trifluoromethane)sulfonimide / Lithium Aluminum Germanium Phosphate,PEO/LiTFSI/LAGP-III,Other,2e-05,25 °C,"LAGP-III particles prepared by melt-quench method, annealed at 900 °C for 12 h, then ball milled for 12 h. Hybrid electrolyte prepared by solution-casting: PEO (Mw = 6 × 10⁵, Aladdin) and LiTFSI (99.9%, Aldrich) (EO:Li = 18:1) added to anhydrous acetonitrile, stirred to homogeneous solution. 20% wt LAGP-III particles added, ultrasonically dispersed for 4 h, stirred for 12 h. Solution cast onto Teflon plate, dried 48 h at RT, then 48 h at 50 °C under vacuum. All procedures in drying room.","Semi-transparent, flexible membrane, ~200 µm thickness. PEO (Mw = 6 × 10⁵) with LiTFSI. Contains LAGP-III particles (similar grain size to LAGP-II, NASICON-type structure, high crystal phase) uniformly embedded in PEO/LiTFSI matrix, covered by PEO. Homogeneous structure.","Figure 4(b), plot digitization at 25 °C"
A promising PEO/LAGP hybrid electrolyte prepared by a simple method for all-solid-state lithium batteries,"Yanran Zhao, Zhen Huang, Shaojie Chen, Bo Chen, Jing Yang, Qiang Zhang, Fei Ding, Yanhua Chen, Xiaoxiong Xu",Poly(ethylene oxide) / Lithium bis(trifluoromethane)sulfonimide / Lithium Aluminum Germanium Phosphate,PEO/LiTFSI/LAGP-IV,Other,3e-05,25 °C,"LAGP-IV particles prepared by melt-quench method, annealed at 900 °C for 12 h, no ball milling. Hybrid electrolyte prepared by solution-casting: PEO (Mw = 6 × 10⁵, Aladdin) and LiTFSI (99.9%, Aldrich) (EO:Li = 18:1) added to anhydrous acetonitrile, stirred to homogeneous solution. 20% wt LAGP-IV particles added, ultrasonically dispersed for 4 h, stirred for 12 h. Solution cast onto Teflon plate, dried 48 h at RT, then 48 h at 50 °C under vacuum. All procedures in drying room.","Semi-transparent, flexible membrane, ~200 µm thickness. PEO (Mw = 6 × 10⁵) with LiTFSI. Contains LAGP-IV particles (largest grain size ~30 µm, NASICON-type structure, high crystal phase) uniformly embedded in PEO/LiTFSI matrix, covered by PEO. Homogeneous structure.","Figure 4(b), plot digitization at 25 °C"
Ultrathin Li7La3Zr2O12@PAN composite polymer electrolyte with high conductivity for all-solid-state lithium-ion battery,"Hong Xu, Xue Zhang, Jianyong Jiang, Ming Li, Yang Shen",Lithium Lanthanum Zirconate Oxide-embedded polyacrylonitrile-based fiber with lithium perchlorate and in-situ polymerized gel electrolyte (1 M LiPF6 in EC/DEC with triethylene glycol dimethacrylate),LLZO@PAN composite polymer electrolyte,Other,1.6,25 °C,"LLZO particles (~500 nm c-LLZO) fabricated by co-precipitation method (Section 2.1). Precursor solution containing Polyacrylonitrile (PAN, Mw=150,000), Lithium perchlorate (LiClO4), and LLZO dissolved in Dimethylformamide (DMF) was prepared. This solution was then electrospun (1.0 kV·cm⁻¹, 1.0 ml·h⁻¹) onto a rotating collector to form a LLZO@PAN fibrous mat. Subsequently, an electrolyte liquid (1 M LiPF6 in EC/DEC), an initiator (2,2-Azobis (2-Methylpropionitrile)), and a cross-linking agent (Triethylene glycol dimethacrylate) were added to the fibrous mat. In-situ polymerization was triggered by heating at 80 °C for 5 min to form the final CPE membrane (Section 2.2).",~25 μm thin electrolyte membrane. Consists of a 3D backbone of electrospun polyacrylonitrile (PAN) fibers containing dispersed cubic Li7La3Zr2O12 (c-LLZO) particles (~500 nm diameter) and lithium perchlorate (LiClO4). The pores of this backbone are filled with an in-situ polymerized gel electrolyte (based on 1 M LiPF6 in EC/DEC with triethylene glycol dimethacrylate).,"Abstract; Results and discussion, section 3.2, paragraph 1; Conclusion, paragraph 1; Figure 5(a) (Nyquist plot)"
Ultrathin Li7La3Zr2O12@PAN composite polymer electrolyte with high conductivity for all-solid-state lithium-ion battery,"Hong Xu, Xue Zhang, Jianyong Jiang, Ming Li, Yang Shen",Polyethylene oxide-based composite polymer electrolyte with monodispersed silicon dioxide,PEO-SiO2 CPE,Other,4.4,30 °C,N/A (Cited Work),N/A (Cited Work),"Introduction, paragraph 4, referring to Ref [25]"
Ultrathin Li7La3Zr2O12@PAN composite polymer electrolyte with high conductivity for all-solid-state lithium-ion battery,"Hong Xu, Xue Zhang, Jianyong Jiang, Ming Li, Yang Shen",Lithium Lanthanum Zirconate Oxide-Polyacrylonitrile membrane with lithium perchlorate,LLZO@PAN membrane,Other,1.99,25 °C,"LLZO particles (~500 nm c-LLZO) fabricated by co-precipitation method (Section 2.1). Precursor solution containing Polyacrylonitrile (PAN, Mw=150,000), Lithium perchlorate (LiClO4), and LLZO dissolved in Dimethylformamide (DMF) was prepared. This solution was then electrospun (1.0 kV·cm⁻¹, 1.0 ml·h⁻¹) onto a rotating collector to form a LLZO@PAN fibrous mat. This fibrous mat was then hot-pressed, without the in-situ polymerization step (Section 2.2).",Solid-state membrane without the in-situ polymerized gel electrolyte. Composed of electrospun polyacrylonitrile (PAN) fibers containing dispersed cubic Li7La3Zr2O12 (c-LLZO) particles and lithium perchlorate (LiClO4). Obtained after hot-pressing of the electrospun fibrous mat.,"Results and discussion, section 3.2, paragraph 1"
Fabrication of a PEO-PVDF blend based polymer composite electrolyte with extremely high ionic conductivity via the addition of LLTO nanowires,"Tahmores Nourisabet, Hamed Jamshidi Aval, Reza Shidpour, Leila Naji",Poly(ethylene oxide)-Poly(vinylidene fluoride) blend with Lithium Lanthanum Titanium Oxide nanowires and Lithium Perchlorate,PEO-PVDF/LLTO/LiClO4,Other,0.00602,25 °C,"LLTO (Li0.33La0.55TiO3) nanowires synthesized via electrospinning and calcination (800 °C for 2h at 1 °C/min in air). PEO (3 wt%) and PVDF (3 wt%) dissolved in 10:1 DMF/glycerin, blended at 80 °C for 3-4 h. 0.125 M LiClO4 added and stirred for 2 h at 80 °C. 8 wt% LLTO nanowires (88 nm diameter) added, stirred at 80 °C for 24 h, sonicated for 2 h. Solution cast into Teflon mold, heated in vacuum oven at 60 °C for 48 h.","PEO (Mw=600,00-1,000,000) and PVDF (Mw=275,000) polymer blend with Li0.33La0.55TiO3 nanowires (88 nm diameter).",Abstract
Fabrication of a PEO-PVDF blend based polymer composite electrolyte with extremely high ionic conductivity via the addition of LLTO nanowires,"Tahmores Nourisabet, Hamed Jamshidi Aval, Reza Shidpour, Leila Naji",Poly(ethylene oxide) with Lithium Lanthanum Titanium Oxide wires,PEO/LLTO,Other,5.3e-06,RT,N/A (Cited Work),N/A (Cited Work),"Introduction, referencing Ref. [29]"
Fabrication of a PEO-PVDF blend based polymer composite electrolyte with extremely high ionic conductivity via the addition of LLTO nanowires,"Tahmores Nourisabet, Hamed Jamshidi Aval, Reza Shidpour, Leila Naji",Poly(ethylene oxide) with Lithium Lanthanum Titanium Oxide wires,PEO/LLTO,Other,0.000363,60 °C,N/A (Cited Work),N/A (Cited Work),"Introduction, referencing Ref. [29]"
Fabrication of a PEO-PVDF blend based polymer composite electrolyte with extremely high ionic conductivity via the addition of LLTO nanowires,"Tahmores Nourisabet, Hamed Jamshidi Aval, Reza Shidpour, Leila Naji",Poly(ethylene oxide)-Poly(vinylidene fluoride) blend with Lithium Perchlorate,PEO-PVDF/LiClO4,Polymer,0.0005,25 °C,"PEO and PVDF dissolved in 10:1 DMF/glycerin, blended at 80 °C for 3-4 h. 0.125 M LiClO4 added and stirred for 2 h at 80 °C. Solution cast into Teflon mold, heated in vacuum oven at 60 °C for 48 h.","PEO (Mw=600,00-1,000,000) and PVDF (Mw=275,000) at 1:1 weight ratio.","Table 4, Row 3"
Fabrication of a PEO-PVDF blend based polymer composite electrolyte with extremely high ionic conductivity via the addition of LLTO nanowires,"Tahmores Nourisabet, Hamed Jamshidi Aval, Reza Shidpour, Leila Naji",Poly(ethylene oxide)-Poly(vinylidene fluoride) blend with Lithium Perchlorate,PEO-PVDF/LiClO4,Polymer,0.00018,25 °C,"PEO and PVDF dissolved in 10:1 DMF/glycerin, blended at 80 °C for 3-4 h. 0.125 M LiClO4 added and stirred for 2 h at 80 °C. Solution cast into Teflon mold, heated in vacuum oven at 60 °C for 48 h.","PEO (Mw=600,00-1,000,000) and PVDF (Mw=275,000) at 2:1 weight ratio.","Table 4, Row 5"
Fabrication of a PEO-PVDF blend based polymer composite electrolyte with extremely high ionic conductivity via the addition of LLTO nanowires,"Tahmores Nourisabet, Hamed Jamshidi Aval, Reza Shidpour, Leila Naji",Poly(ethylene oxide)-Poly(vinylidene fluoride) blend with Lithium Perchlorate,PEO-PVDF/LiClO4,Polymer,0.00019,25 °C,"PEO and PVDF dissolved in 10:1 DMF/glycerin, blended at 80 °C for 3-4 h. 0.125 M LiClO4 added and stirred for 2 h at 80 °C. Solution cast into Teflon mold, heated in vacuum oven at 60 °C for 48 h.","PEO (Mw=600,00-1,000,000) and PVDF (Mw=275,000) at 1:2 weight ratio.","Table 4, Row 6"
Fabrication of a PEO-PVDF blend based polymer composite electrolyte with extremely high ionic conductivity via the addition of LLTO nanowires,"Tahmores Nourisabet, Hamed Jamshidi Aval, Reza Shidpour, Leila Naji",Poly(ethylene oxide)-Poly(vinylidene fluoride) blend with Lithium Perchlorate,PEO-PVDF/LiClO4,Polymer,0.00025,25 °C,"PEO and PVDF dissolved in 10:1 DMF/glycerin, blended at 80 °C for 3-4 h. 0.125 M LiClO4 added and stirred for 2 h at 80 °C. Solution cast into Teflon mold, heated in vacuum oven at 60 °C for 48 h.","PEO (Mw=600,00-1,000,000) and PVDF (Mw=275,000) at 5:7 weight ratio.","Table 4, Row 7"
Fabrication of a PEO-PVDF blend based polymer composite electrolyte with extremely high ionic conductivity via the addition of LLTO nanowires,"Tahmores Nourisabet, Hamed Jamshidi Aval, Reza Shidpour, Leila Naji",Poly(ethylene oxide) with Lithium Perchlorate,PEO/LiClO4,Polymer,0.00013,25 °C,"PEO dissolved in 10:1 DMF/glycerin, blended at 80 °C for 3-4 h. 0.125 M LiClO4 added and stirred for 2 h at 80 °C. Solution cast into Teflon mold, heated in vacuum oven at 60 °C for 48 h.","PEO (Mw=600,00-1,000,000).","Table 4, Row 8"
Fabrication of a PEO-PVDF blend based polymer composite electrolyte with extremely high ionic conductivity via the addition of LLTO nanowires,"Tahmores Nourisabet, Hamed Jamshidi Aval, Reza Shidpour, Leila Naji",Poly(vinylidene fluoride) with Lithium Perchlorate,PVDF/LiClO4,Polymer,0.00015,25 °C,"PVDF dissolved in 10:1 DMF/glycerin, blended at 80 °C for 3-4 h. 0.125 M LiClO4 added and stirred for 2 h at 80 °C. Solution cast into Teflon mold, heated in vacuum oven at 60 °C for 48 h.","PVDF (Mw=275,000).","Table 4, Row 9"
Fabrication of a PEO-PVDF blend based polymer composite electrolyte with extremely high ionic conductivity via the addition of LLTO nanowires,"Tahmores Nourisabet, Hamed Jamshidi Aval, Reza Shidpour, Leila Naji",Poly(ethylene oxide)-Poly(vinylidene fluoride) blend with Lithium Lanthanum Titanium Oxide nanowires and Lithium Perchlorate,PEO-PVDF/LLTO/LiClO4,Other,0.00602,25 °C,"LLTO (Li0.33La0.55TiO3) nanowires synthesized via electrospinning (at 8 kV voltage) and calcination (800 °C for 2h at 1 °C/min in air). PEO (3 wt%) and PVDF (3 wt%) dissolved in 10:1 DMF/glycerin, blended at 80 °C for 3-4 h. 0.125 M LiClO4 added and stirred for 2 h at 80 °C. 8 wt% LLTO nanowires (88 nm diameter) added, stirred at 80 °C for 24 h, sonicated for 2 h. Solution cast into Teflon mold, heated in vacuum oven at 60 °C for 48 h.","PEO (Mw=600,00-1,000,000) and PVDF (Mw=275,000) polymer blend with Li0.33La0.55TiO3 nanowires (88 ± 21 nm diameter after calcination).","Table 5, Row 1"
Fabrication of a PEO-PVDF blend based polymer composite electrolyte with extremely high ionic conductivity via the addition of LLTO nanowires,"Tahmores Nourisabet, Hamed Jamshidi Aval, Reza Shidpour, Leila Naji",Poly(ethylene oxide)-Poly(vinylidene fluoride) blend with Lithium Lanthanum Titanium Oxide nanowires and Lithium Perchlorate,PEO-PVDF/LLTO/LiClO4,Other,0.00417,25 °C,"LLTO (Li0.33La0.55TiO3) nanowires synthesized via electrospinning (at 12 kV voltage) and calcination (800 °C for 2h at 1 °C/min in air). PEO (3 wt%) and PVDF (3 wt%) dissolved in 10:1 DMF/glycerin, blended at 80 °C for 3-4 h. 0.125 M LiClO4 added and stirred for 2 h at 80 °C. 8 wt% LLTO nanowires (161 nm diameter) added, stirred at 80 °C for 24 h, sonicated for 2 h. Solution cast into Teflon mold, heated in vacuum oven at 60 °C for 48 h.","PEO (Mw=600,00-1,000,000) and PVDF (Mw=275,000) polymer blend with Li0.33La0.55TiO3 nanowires (161 ± 20 nm diameter after calcination).","Table 5, Row 2"
Fabrication of a PEO-PVDF blend based polymer composite electrolyte with extremely high ionic conductivity via the addition of LLTO nanowires,"Tahmores Nourisabet, Hamed Jamshidi Aval, Reza Shidpour, Leila Naji",Poly(ethylene oxide)-Poly(vinylidene fluoride) blend with Lithium Lanthanum Titanium Oxide nanowires and Lithium Perchlorate,PEO-PVDF/LLTO/LiClO4,Other,0.00204,25 °C,"LLTO (Li0.33La0.55TiO3) nanowires synthesized via electrospinning (at 20 kV voltage) and calcination (800 °C for 2h at 1 °C/min in air). PEO (3 wt%) and PVDF (3 wt%) dissolved in 10:1 DMF/glycerin, blended at 80 °C for 3-4 h. 0.125 M LiClO4 added and stirred for 2 h at 80 °C. 8 wt% LLTO nanowires (238 nm diameter) added, stirred at 80 °C for 24 h, sonicated for 2 h. Solution cast into Teflon mold, heated in vacuum oven at 60 °C for 48 h.","PEO (Mw=600,00-1,000,000) and PVDF (Mw=275,000) polymer blend with Li0.33La0.55TiO3 nanowires (238 ± 35 nm diameter after calcination).","Table 5, Row 3"
Fabrication of a PEO-PVDF blend based polymer composite electrolyte with extremely high ionic conductivity via the addition of LLTO nanowires,"Tahmores Nourisabet, Hamed Jamshidi Aval, Reza Shidpour, Leila Naji",Poly(ethylene oxide)-Poly(vinylidene fluoride) blend with Lithium Lanthanum Titanium Oxide nanowires and Lithium Perchlorate,PEO-PVDF/LLTO/LiClO4,Other,0.00122,25 °C,"LLTO (Li0.33La0.55TiO3) nanowires synthesized via electrospinning and calcination (800 °C for 2h at 1 °C/min in air). PEO (3 wt%) and PVDF (3 wt%) dissolved in 10:1 DMF/glycerin, blended at 80 °C for 3-4 h. 0.125 M LiClO4 added and stirred for 2 h at 80 °C. 4 wt% LLTO nanowires (88 nm diameter) added, stirred at 80 °C for 24 h, sonicated for 2 h. Solution cast into Teflon mold, heated in vacuum oven at 60 °C for 48 h.","PEO (Mw=600,00-1,000,000) and PVDF (Mw=275,000) polymer blend with Li0.33La0.55TiO3 nanowires (88 nm diameter after calcination).","Table 6, Row 1"
Fabrication of a PEO-PVDF blend based polymer composite electrolyte with extremely high ionic conductivity via the addition of LLTO nanowires,"Tahmores Nourisabet, Hamed Jamshidi Aval, Reza Shidpour, Leila Naji",Poly(ethylene oxide)-Poly(vinylidene fluoride) blend with Lithium Lanthanum Titanium Oxide nanowires and Lithium Perchlorate,PEO-PVDF/LLTO/LiClO4,Other,0.00602,25 °C,"LLTO (Li0.33La0.55TiO3) nanowires synthesized via electrospinning and calcination (800 °C for 2h at 1 °C/min in air). PEO (3 wt%) and PVDF (3 wt%) dissolved in 10:1 DMF/glycerin, blended at 80 °C for 3-4 h. 0.125 M LiClO4 added and stirred for 2 h at 80 °C. 8 wt% LLTO nanowires (88 nm diameter) added, stirred at 80 °C for 24 h, sonicated for 2 h. Solution cast into Teflon mold, heated in vacuum oven at 60 °C for 48 h.","PEO (Mw=600,00-1,000,000) and PVDF (Mw=275,000) polymer blend with Li0.33La0.55TiO3 nanowires (88 nm diameter after calcination).","Table 6, Row 2"
Fabrication of a PEO-PVDF blend based polymer composite electrolyte with extremely high ionic conductivity via the addition of LLTO nanowires,"Tahmores Nourisabet, Hamed Jamshidi Aval, Reza Shidpour, Leila Naji",Poly(ethylene oxide)-Poly(vinylidene fluoride) blend with Lithium Lanthanum Titanium Oxide nanowires and Lithium Perchlorate,PEO-PVDF/LLTO/LiClO4,Other,0.00102,25 °C,"LLTO (Li0.33La0.55TiO3) nanowires synthesized via electrospinning and calcination (800 °C for 2h at 1 °C/min in air). PEO (3 wt%) and PVDF (3 wt%) dissolved in 10:1 DMF/glycerin, blended at 80 °C for 3-4 h. 0.125 M LiClO4 added and stirred for 2 h at 80 °C. 12 wt% LLTO nanowires (88 nm diameter) added, stirred at 80 °C for 24 h, sonicated for 2 h. Solution cast into Teflon mold, heated in vacuum oven at 60 °C for 48 h.","PEO (Mw=600,00-1,000,000) and PVDF (Mw=275,000) polymer blend with Li0.33La0.55TiO3 nanowires (88 nm diameter after calcination).","Table 6, Row 3"
Fabrication of a PEO-PVDF blend based polymer composite electrolyte with extremely high ionic conductivity via the addition of LLTO nanowires,"Tahmores Nourisabet, Hamed Jamshidi Aval, Reza Shidpour, Leila Naji",Poly(ethylene oxide)-Poly(vinylidene fluoride) blend with Lithium Lanthanum Titanium Oxide nanowires and Lithium Perchlorate,PEO-PVDF/LLTO/LiClO4,Other,0.00602,25 °C,"LLTO (Li0.33La0.55TiO3) nanowires synthesized via electrospinning and calcination (800 °C for 2h at 1 °C/min in air). PEO (3 wt%) and PVDF (3 wt%) dissolved in 10:1 DMF/glycerin, blended at 80 °C for 3-4 h. 0.125 M LiClO4 added and stirred for 2 h at 80 °C. 8 wt% LLTO nanowires (88 nm diameter) added, stirred at 80 °C for 24 h, sonicated for 2 h. Solution cast into Teflon mold, heated in vacuum oven at 60 °C for 48 h.","PEO (Mw=600,00-1,000,000) and PVDF (Mw=275,000) polymer blend with Li0.33La0.55TiO3 nanowires (88 nm diameter).","Table 7, Row 1 (Present work)"
Fabrication of a PEO-PVDF blend based polymer composite electrolyte with extremely high ionic conductivity via the addition of LLTO nanowires,"Tahmores Nourisabet, Hamed Jamshidi Aval, Reza Shidpour, Leila Naji",Polyacrylonitrile with Lithium Lanthanum Titanium Oxide,PAN/LLTO,Other,0.00024,RT,N/A (Cited Work),N/A (Cited Work),"Table 7, Row 2 (referencing Ref. [41])"
Fabrication of a PEO-PVDF blend based polymer composite electrolyte with extremely high ionic conductivity via the addition of LLTO nanowires,"Tahmores Nourisabet, Hamed Jamshidi Aval, Reza Shidpour, Leila Naji",Poly(ethylene oxide) with Lithium Lanthanum Titanium Oxide nanowires,PEO/LLTO,Other,0.0004,RT,N/A (Cited Work),N/A (Cited Work),"Table 7, Row 3 (referencing Ref. [29])"
Fabrication of a PEO-PVDF blend based polymer composite electrolyte with extremely high ionic conductivity via the addition of LLTO nanowires,"Tahmores Nourisabet, Hamed Jamshidi Aval, Reza Shidpour, Leila Naji",Poly(ethylene oxide) with Magnesium Borate,PEO/Mg2B2O5,Other,0.001,RT,N/A (Cited Work),N/A (Cited Work),"Table 7, Row 4 (referencing Ref. [47])"
Fabrication of a PEO-PVDF blend based polymer composite electrolyte with extremely high ionic conductivity via the addition of LLTO nanowires,"Tahmores Nourisabet, Hamed Jamshidi Aval, Reza Shidpour, Leila Naji",Poly(ethylene oxide) with Lithium Lanthanum Zirconium Oxide,PEO/LLZO,Other,0.0001,RT,N/A (Cited Work),N/A (Cited Work),"Table 7, Row 5 (referencing Ref. [48])"
Fabrication of a PEO-PVDF blend based polymer composite electrolyte with extremely high ionic conductivity via the addition of LLTO nanowires,"Tahmores Nourisabet, Hamed Jamshidi Aval, Reza Shidpour, Leila Naji",Poly(ethylene oxide)-Poly(vinylidene fluoride) blend with Barium Titanate,PEO-PVDF/BaTiO3,Other,0.00012,RT,N/A (Cited Work),N/A (Cited Work),"Table 7, Row 6 (referencing Ref. [18])"
Fabrication of a PEO-PVDF blend based polymer composite electrolyte with extremely high ionic conductivity via the addition of LLTO nanowires,"Tahmores Nourisabet, Hamed Jamshidi Aval, Reza Shidpour, Leila Naji",Poly(ethylene oxide)-Poly(vinylidene fluoride) blend with Titanium Dioxide,PEO-PVDF/TiO2,Other,1e-05,RT,N/A (Cited Work),N/A (Cited Work),"Table 7, Row 7 (referencing Ref. [49])"
Fabrication of a PEO-PVDF blend based polymer composite electrolyte with extremely high ionic conductivity via the addition of LLTO nanowires,"Tahmores Nourisabet, Hamed Jamshidi Aval, Reza Shidpour, Leila Naji",Epoxy resin with Aluminum Oxide,Epoxy resin/Al2O3,Other,2e-05,RT,N/A (Cited Work),N/A (Cited Work),"Table 7, Row 8 (referencing Ref. [23])"
A Multiscale Hollow Spherical LATP Active Filler Improves Conductivity and Mechanical Strength in Composite Solid Electrolytes for Li Batteries,"Bebi H. Patil, Benjamin R. Howell, Joshua W. Gallaway",Poly(ethylene oxide) lithium bis(trifluoromethane)sulfonimide with multiscale hollow spherical Lithium Aluminum Titanium Phosphate,PEO-SLATP (P6SL),Other,0.000164,RT,Fabricated multiscale hollow spherical LATP nanoparticles for use in PEO matrix (specific synthesis and fabrication steps for the composite will be detailed in later entries associated with the same material from other sections).,"Multiscale hollow spherical LATP nanoparticles (7-15 µm in diameter, 200 nm primary particles) in PEO matrix.",Abstract
A Multiscale Hollow Spherical LATP Active Filler Improves Conductivity and Mechanical Strength in Composite Solid Electrolytes for Li Batteries,"Bebi H. Patil, Benjamin R. Howell, Joshua W. Gallaway",Poly(ethylene oxide) electrolyte,PEO,Polymer,1e-06,Room temperature,N/A (General Statement),General statement about PEO-based electrolytes.,Introduction
A Multiscale Hollow Spherical LATP Active Filler Improves Conductivity and Mechanical Strength in Composite Solid Electrolytes for Li Batteries,"Bebi H. Patil, Benjamin R. Howell, Joshua W. Gallaway",Poly(ethylene oxide) lithium bis(trifluoromethane)sulfonimide with Lithium Lanthanum Zirconate Oxide nanowires,PEO-LiTFSI-LLZO,Other,0.00025,Room temperature,N/A (Cited Work),N/A (Cited Work),"Introduction (citing Fu et al., ref 16)"
A Multiscale Hollow Spherical LATP Active Filler Improves Conductivity and Mechanical Strength in Composite Solid Electrolytes for Li Batteries,"Bebi H. Patil, Benjamin R. Howell, Joshua W. Gallaway",Polyacrylonitrile with Lithium Lanthanum Zirconate Oxide nanowires,PAN-LLZO,Other,0.000131,Room temperature,N/A (Cited Work),N/A (Cited Work),"Introduction (citing Yang and co-workers, ref 17)"
A Multiscale Hollow Spherical LATP Active Filler Improves Conductivity and Mechanical Strength in Composite Solid Electrolytes for Li Batteries,"Bebi H. Patil, Benjamin R. Howell, Joshua W. Gallaway",Lithium Aluminum Germanium Phosphate with succinonitrile,LAGP,Other,0.00117,Room temperature,N/A (Cited Work),N/A (Cited Work),"Introduction (citing Zha et al., ref 18)"
A Multiscale Hollow Spherical LATP Active Filler Improves Conductivity and Mechanical Strength in Composite Solid Electrolytes for Li Batteries,"Bebi H. Patil, Benjamin R. Howell, Joshua W. Gallaway",Poly(ethylene oxide) lithium bis(trifluoromethane)sulfonimide with hollow spherical Lithium Aluminum Titanium Phosphate,P6SL,Other,0.000164,25 °C,"Solution casting. LATP filler dispersed in acetonitrile, then PEO and LiTFSI added. Stirred for 24h, cast on Teflon dish, dried at RT, 60°C in air for 6h, and 60°C in vacuum for 24h. Thickness 100-150 µm.","PEO (Mw = 600,000), LiTFSI (EO:Li = 20:1), 30 wt % hollow spherical SLATP (7-15 µm in diameter).",Introduction
A Multiscale Hollow Spherical LATP Active Filler Improves Conductivity and Mechanical Strength in Composite Solid Electrolytes for Li Batteries,"Bebi H. Patil, Benjamin R. Howell, Joshua W. Gallaway",Poly(ethylene oxide) lithium bis(trifluoromethane)sulfonimide,P6L,Polymer,8.63e-06,25 °C,"Solution casting. Slurry cast on Teflon dish, dried 12h at RT, 6h at 60°C in air, 12h at 60°C in vacuum. Thickness 100-150 µm.","PEO (Mw = 600,000) and LiTFSI (EO:Li = 20:1) dissolved in anhydrous acetonitrile.","Table 1, Row P6L"
A Multiscale Hollow Spherical LATP Active Filler Improves Conductivity and Mechanical Strength in Composite Solid Electrolytes for Li Batteries,"Bebi H. Patil, Benjamin R. Howell, Joshua W. Gallaway",Poly(ethylene oxide) lithium bis(trifluoromethane)sulfonimide with particulate synthesized Lithium Aluminum Titanium Phosphate,P6SyL,Other,2.09e-05,25 °C,"Solution casting. SyLATP dispersed in acetonitrile by 1h ultrasonication, stirred 24h. PEO and LiTFSI (EO:Li = 20:1) added. Mixture stirred 24h, cast on Teflon dish, evaporated at RT, dried 60°C for 6h in air, 60°C for 24h in vacuum. Thickness 100-150 µm.","PEO (Mw = 600,000) and LiTFSI (EO:Li = 20:1) with 30 wt % particulate synthesized LATP (SyLATP). SyLATP primary particle size 200 nm.","Table 1, Row P6SyL"
A Multiscale Hollow Spherical LATP Active Filler Improves Conductivity and Mechanical Strength in Composite Solid Electrolytes for Li Batteries,"Bebi H. Patil, Benjamin R. Howell, Joshua W. Gallaway",Poly(ethylene oxide) lithium bis(trifluoromethane)sulfonimide with hollow sphere Lithium Aluminum Titanium Phosphate,P6SL,Other,0.000164,25 °C,"Solution casting. SLATP dispersed in acetonitrile by 1h ultrasonication, stirred 24h. PEO and LiTFSI (EO:Li = 20:1) added. Mixture stirred 24h, cast on Teflon dish, evaporated at RT, dried 60°C for 6h in air, 60°C for 24h in vacuum. Thickness 100-150 µm.","PEO (Mw = 600,000) and LiTFSI (EO:Li = 20:1) with 30 wt % hollow spherical LATP (SLATP). SLATP particles 7-15 µm in size (hollow spherical, 200 nm primary particles).","Table 1, Row P6SL"
A Multiscale Hollow Spherical LATP Active Filler Improves Conductivity and Mechanical Strength in Composite Solid Electrolytes for Li Batteries,"Bebi H. Patil, Benjamin R. Howell, Joshua W. Gallaway",Poly(ethylene oxide) lithium perchlorate with clay-CNT hybrid,PEO-LiClO4-clay-CNT,Other,2.07e-05,25 °C,N/A (Cited Work),N/A (Cited Work),"Table 2, Row 1 (ref 47)"
A Multiscale Hollow Spherical LATP Active Filler Improves Conductivity and Mechanical Strength in Composite Solid Electrolytes for Li Batteries,"Bebi H. Patil, Benjamin R. Howell, Joshua W. Gallaway",Poly(ethylene oxide) lithium bis(trifluoromethane)sulfonimide with Lithium Aluminum Germanium Phosphate,PEO-LiTFSI-LAGP,Other,2.7e-05,30 °C,N/A (Cited Work),N/A (Cited Work),"Table 2, Row 2 (ref 48)"
A Multiscale Hollow Spherical LATP Active Filler Improves Conductivity and Mechanical Strength in Composite Solid Electrolytes for Li Batteries,"Bebi H. Patil, Benjamin R. Howell, Joshua W. Gallaway",Poly(ethylene oxide) lithium bis(trifluoromethane)sulfonimide with Gadolinium Doped Ceria,PEO-LiTFSI-GDC,Other,0.00019,30 °C,N/A (Cited Work),N/A (Cited Work),"Table 2, Row 3 (ref 50)"
A Multiscale Hollow Spherical LATP Active Filler Improves Conductivity and Mechanical Strength in Composite Solid Electrolytes for Li Batteries,"Bebi H. Patil, Benjamin R. Howell, Joshua W. Gallaway",Poly(ethylene oxide) lithium bis(trifluoromethane)sulfonimide with modified Anodized Aluminum Oxide,PEO-LiTFSI-AAO,Other,0.000582,25 °C,N/A (Cited Work),N/A (Cited Work),"Table 2, Row 4 (ref 45)"
A Multiscale Hollow Spherical LATP Active Filler Improves Conductivity and Mechanical Strength in Composite Solid Electrolytes for Li Batteries,"Bebi H. Patil, Benjamin R. Howell, Joshua W. Gallaway",Poly(ethylene oxide) lithium bis(trifluoromethane)sulfonimide with Lithium Aluminum Titanium Phosphate,PEO-LiTFSI-LATP,Other,0.000171,20 °C,N/A (Cited Work),N/A (Cited Work),"Table 2, Row 5 (ref 44)"
A Multiscale Hollow Spherical LATP Active Filler Improves Conductivity and Mechanical Strength in Composite Solid Electrolytes for Li Batteries,"Bebi H. Patil, Benjamin R. Howell, Joshua W. Gallaway",Poly(ethylene oxide) lithium bis(trifluoromethane)sulfonimide with Lithium Aluminum Titanium Phosphate,PEO-LiTFSI-LATP,Other,7e-05,20 °C,N/A (Cited Work),N/A (Cited Work),"Table 2, Row 6 (ref 44)"
A Multiscale Hollow Spherical LATP Active Filler Improves Conductivity and Mechanical Strength in Composite Solid Electrolytes for Li Batteries,"Bebi H. Patil, Benjamin R. Howell, Joshua W. Gallaway",Poly(ethylene oxide) lithium bis(trifluoromethane)sulfonimide with hollow sphere Lithium Aluminum Titanium Phosphate,P6SL,Other,0.000164,25 °C,"Solution casting. SLATP dispersed in acetonitrile by 1h ultrasonication, stirred 24h. PEO and LiTFSI (EO:Li = 20:1) added. Mixture stirred 24h, cast on Teflon dish, evaporated at RT, dried 60°C for 6h in air, 60°C for 24h in vacuum. Thickness 100-150 µm.","PEO (Mw = 600,000) and LiTFSI (EO:Li = 20:1) with 30 wt % hollow spherical LATP (SLATP). SLATP particles 7-15 µm in size (hollow spherical, 200 nm primary particles).","Table 2, Row 7 (this work)"
A Multiscale Hollow Spherical LATP Active Filler Improves Conductivity and Mechanical Strength in Composite Solid Electrolytes for Li Batteries,"Bebi H. Patil, Benjamin R. Howell, Joshua W. Gallaway",Poly(ethylene oxide) lithium bis(trifluoromethane)sulfonimide,P6L,Polymer,8.5e-06,25 °C,"Solution casting. Slurry cast on Teflon dish, dried 12h at RT, 6h at 60°C in air, 12h at 60°C in vacuum. Thickness 100-150 µm.","PEO (Mw = 600,000) and LiTFSI (EO:Li = 20:1) dissolved in anhydrous acetonitrile.","Figure 4b, plot digitization"
A Multiscale Hollow Spherical LATP Active Filler Improves Conductivity and Mechanical Strength in Composite Solid Electrolytes for Li Batteries,"Bebi H. Patil, Benjamin R. Howell, Joshua W. Gallaway",Poly(ethylene oxide) lithium bis(trifluoromethane)sulfonimide with particulate synthesized Lithium Aluminum Titanium Phosphate,P6SyL,Other,2e-05,25 °C,"Solution casting. SyLATP dispersed in acetonitrile by 1h ultrasonication, stirred 24h. PEO and LiTFSI (EO:Li = 20:1) added. Mixture stirred 24h, cast on Teflon dish, evaporated at RT, dried 60°C for 6h in air, 60°C for 24h in vacuum. Thickness 100-150 µm.","PEO (Mw = 600,000) and LiTFSI (EO:Li = 20:1) with 30 wt % particulate synthesized LATP (SyLATP). SyLATP primary particle size 200 nm.","Figure 4b, plot digitization"
