Repository: bhattadeb34/FACT_Data_Extraction_Scientific_Papers

File: master_conductivity_data.csv (part 46 of 52)
paper_title,paper_authors,full_name,acronym,material_class,ionic_conductivity_S_per_cm,temperature,processing_method,material_description,source_location
A Multiscale Hollow Spherical LATP Active Filler Improves Conductivity and Mechanical Strength in Composite Solid Electrolytes for Li Batteries,"Bebi H. Patil, Benjamin R. Howell, Joshua W. Gallaway",Poly(ethylene oxide) lithium bis(trifluoromethane)sulfonimide with hollow sphere Lithium Aluminum Titanium Phosphate,P6SL,Other,0.00016,25 °C,"Solution casting. SLATP dispersed in acetonitrile by 1h ultrasonication, stirred 24h. PEO and LiTFSI (EO:Li = 20:1) added. Mixture stirred 24h, cast on Teflon dish, evaporated at RT, dried 60°C for 6h in air, 60°C for 24h in vacuum. Thickness 100-150 µm.","PEO (Mw = 600,000) and LiTFSI (EO:Li = 20:1) with 30 wt % hollow spherical LATP (SLATP). SLATP particles 7-15 µm in size (hollow spherical, 200 nm primary particles).","Figure 4b, plot digitization"
Ionic Conductivity Enhancement of Polymer Electrolytes with Ceramic Nanowire Fillers,"Wei Liu, Nian Liu, Jie Sun, Po-Chun Hsu, Yuzhang Li, Hyun-Wook Lee, Yi Cui",Polyacrylonitrile-Lithium Perchlorate with Lithium Lanthanum Titanate nanowire,PAN-LiClO4 with LLTO nanowire,Other,2.4,RT,"N/A (General statement in abstract, specific details provided in main text)",Composite electrolyte incorporating 15 wt% ceramic nanowire fillers.,Abstract
Ionic Conductivity Enhancement of Polymer Electrolytes with Ceramic Nanowire Fillers,"Wei Liu, Nian Liu, Jie Sun, Po-Chun Hsu, Yuzhang Li, Hyun-Wook Lee, Yi Cui",Lithium Lanthanum Titanate,Li3xLa2/3-x◻1/3-2xTiO3,Ceramic,1.0,RT,N/A (Cited Work),N/A (Cited Work),"Page 1, main text"
Ionic Conductivity Enhancement of Polymer Electrolytes with Ceramic Nanowire Fillers,"Wei Liu, Nian Liu, Jie Sun, Po-Chun Hsu, Yuzhang Li, Hyun-Wook Lee, Yi Cui",Polyacrylonitrile-Lithium Perchlorate with Lithium Lanthanum Titanate nanowire,PAN-LiClO4 with LLTO nanowire,Other,2.4,RT,"LLTO nanowires prepared by electrospinning and calcined at 800 °C for 2h. 15 wt% LLTO nanowires added to dimethylformamide (DMF) solution containing PAN and LiClO4. Mixture mechanically stirred at 80 °C for 5h, cast with doctor blade on to a glass plate, dried in high vacuum overnight.","Composite electrolyte with 15 wt% LLTO nanowires (calcined at 800 °C, average diameter 140 nm) dispersed in PAN-LiClO4 matrix.","Page 2, main text"
Ionic Conductivity Enhancement of Polymer Electrolytes with Ceramic Nanowire Fillers,"Wei Liu, Nian Liu, Jie Sun, Po-Chun Hsu, Yuzhang Li, Hyun-Wook Lee, Yi Cui",Polyacrylonitrile-Lithium Perchlorate,PAN-LiClO4,Polymer,2.1,RT,"PAN and LiClO4 dissolved in dimethylformamide (DMF). Mixture mechanically stirred at 80 °C for 5h, cast with doctor blade on to a glass plate, dried in high vacuum overnight.",Solid polymer electrolyte without ceramic fillers.,"Page 2, main text"
Ionic Conductivity Enhancement of Polymer Electrolytes with Ceramic Nanowire Fillers,"Wei Liu, Nian Liu, Jie Sun, Po-Chun Hsu, Yuzhang Li, Hyun-Wook Lee, Yi Cui",Polyacrylonitrile-Lithium Perchlorate,PAN-LiClO4,Polymer,2.1,25°C,"PAN and LiClO4 dissolved in dimethylformamide (DMF). Mixture mechanically stirred at 80 °C for 5h, cast with doctor blade on to a glass plate, dried in high vacuum overnight.",Solid polymer electrolyte without ceramic fillers.,"Figure 4b, plot digitization"
Ionic Conductivity Enhancement of Polymer Electrolytes with Ceramic Nanowire Fillers,"Wei Liu, Nian Liu, Jie Sun, Po-Chun Hsu, Yuzhang Li, Hyun-Wook Lee, Yi Cui",Polyacrylonitrile-Lithium Perchlorate with Lithium Lanthanum Titanate nanowire,PAN-LiClO4 with LLTO nanowire,Other,7.0,25°C,"LLTO nanowires prepared by electrospinning and calcined at 800 °C for 2h. 5 wt% LLTO nanowires added to dimethylformamide (DMF) solution containing PAN and LiClO4. Mixture mechanically stirred at 80 °C for 5h, cast with doctor blade on to a glass plate, dried in high vacuum overnight.","Composite electrolyte with 5 wt% LLTO nanowires (calcined at 800 °C, average diameter 140 nm) dispersed in PAN-LiClO4 matrix.","Figure 4b, plot digitization"
Ionic Conductivity Enhancement of Polymer Electrolytes with Ceramic Nanowire Fillers,"Wei Liu, Nian Liu, Jie Sun, Po-Chun Hsu, Yuzhang Li, Hyun-Wook Lee, Yi Cui",Polyacrylonitrile-Lithium Perchlorate with Lithium Lanthanum Titanate nanowire,PAN-LiClO4 with LLTO nanowire,Other,1.2,25°C,"LLTO nanowires prepared by electrospinning and calcined at 800 °C for 2h. 10 wt% LLTO nanowires added to dimethylformamide (DMF) solution containing PAN and LiClO4. Mixture mechanically stirred at 80 °C for 5h, cast with doctor blade on to a glass plate, dried in high vacuum overnight.","Composite electrolyte with 10 wt% LLTO nanowires (calcined at 800 °C, average diameter 140 nm) dispersed in PAN-LiClO4 matrix.","Figure 4b, plot digitization"
Ionic Conductivity Enhancement of Polymer Electrolytes with Ceramic Nanowire Fillers,"Wei Liu, Nian Liu, Jie Sun, Po-Chun Hsu, Yuzhang Li, Hyun-Wook Lee, Yi Cui",Polyacrylonitrile-Lithium Perchlorate with Lithium Lanthanum Titanate nanowire,PAN-LiClO4 with LLTO nanowire,Other,2.4,25°C,"LLTO nanowires prepared by electrospinning and calcined at 800 °C for 2h. 15 wt% LLTO nanowires added to dimethylformamide (DMF) solution containing PAN and LiClO4. Mixture mechanically stirred at 80 °C for 5h, cast with doctor blade on to a glass plate, dried in high vacuum overnight.","Composite electrolyte with 15 wt% LLTO nanowires (calcined at 800 °C, average diameter 140 nm) dispersed in PAN-LiClO4 matrix.","Figure 4b, plot digitization"
Ionic Conductivity Enhancement of Polymer Electrolytes with Ceramic Nanowire Fillers,"Wei Liu, Nian Liu, Jie Sun, Po-Chun Hsu, Yuzhang Li, Hyun-Wook Lee, Yi Cui",Polyacrylonitrile-Lithium Perchlorate with Lithium Lanthanum Titanate nanowire,PAN-LiClO4 with LLTO nanowire,Other,5.0,25°C,"LLTO nanowires prepared by electrospinning and calcined at 800 °C for 2h. 20 wt% LLTO nanowires added to dimethylformamide (DMF) solution containing PAN and LiClO4. Mixture mechanically stirred at 80 °C for 5h, cast with doctor blade on to a glass plate, dried in high vacuum overnight.","Composite electrolyte with 20 wt% LLTO nanowires (calcined at 800 °C, average diameter 140 nm) dispersed in PAN-LiClO4 matrix, showing aggregation due to high loading.","Figure 4b, plot digitization"
Ionic Conductivity Enhancement of Polymer Electrolytes with Ceramic Nanowire Fillers,"Wei Liu, Nian Liu, Jie Sun, Po-Chun Hsu, Yuzhang Li, Hyun-Wook Lee, Yi Cui",Polyacrylonitrile-Lithium Perchlorate with Lithium Lanthanum Titanate nanoparticle,PAN-LiClO4 with LLTO nanoparticle,Other,2.5,25°C,N/A (Processing details not provided for this comparative material in the main text of this work.),"Composite electrolyte with 15 wt% LLTO nanoparticles dispersed in PAN-LiClO4 matrix, with similar grain size (~50 nm diameter) to nanowires.","Figure 4b, plot digitization"
Ionic Conductivity Enhancement of Polymer Electrolytes with Ceramic Nanowire Fillers,"Wei Liu, Nian Liu, Jie Sun, Po-Chun Hsu, Yuzhang Li, Hyun-Wook Lee, Yi Cui",Polyacrylonitrile-Lithium Perchlorate with Lithium Lanthanum Titanate nanowire,PAN-LiClO4 with LLTO nanowire,Other,2.4,RT,"N/A (General statement in summary, specific details provided in main text)",Composite electrolyte incorporating 15 wt% ceramic nanowire fillers.,Summary
Polymer—Ceramic Composite Electrolytes for Lithium Batteries: A Comparison between the Single-Ion-Conducting Polymer Matrix and Its Counterpart,"Laura C. Merrill, Xi Chelsea Chen, Yiman Zhang, Hunter O. Ford, Kun Lou, Yubin Zhang, Guang Yang, Yangyang Wang, Yan Wang, Jennifer L. Schaefer, Nancy Dudney",Lithium-ion-conducting glass ceramic,LICGC,Ceramic,1.0,RT,Purchased from Ohara Corporation,"Doped LATP ceramic, air- and water-stable, average particle size 1 µm","Introduction, Line 291"
Polymer—Ceramic Composite Electrolytes for Lithium Batteries: A Comparison between the Single-Ion-Conducting Polymer Matrix and Its Counterpart,"Laura C. Merrill, Xi Chelsea Chen, Yiman Zhang, Hunter O. Ford, Kun Lou, Yubin Zhang, Guang Yang, Yangyang Wang, Yan Wang, Jennifer L. Schaefer, Nancy Dudney",Lithium-ion-conducting glass ceramic (dense plate),LICGC plate,Ceramic,1.1,25 °C,Purchased from Ohara Corporation; Measured as a dense plate,"Dense LICGC plate, for comparison in dry state","Figure 2a, plot digitization"
Polymer—Ceramic Composite Electrolytes for Lithium Batteries: A Comparison between the Single-Ion-Conducting Polymer Matrix and Its Counterpart,"Laura C. Merrill, Xi Chelsea Chen, Yiman Zhang, Hunter O. Ford, Kun Lou, Yubin Zhang, Guang Yang, Yangyang Wang, Yan Wang, Jennifer L. Schaefer, Nancy Dudney",Poly(ethylene glycol) dimethacrylate with Lithium Bistrifluoromethanesulfonimide,xPEGDMA + LiTFSI,Polymer,2.2,25 °C,"Cross-linking PEGDMA with LiTFSI (EO:Li+ = 45:1) in acetonitrile, 1 wt% AIBN, cast and cross-linked 1h at 75°C, dried in vacuum furnace at 80°C overnight","Cross-linked PEGDMA with free LiTFSI salt, 110-150 µm thickness, dry state","Figure 2a, plot digitization"
Polymer—Ceramic Composite Electrolytes for Lithium Batteries: A Comparison between the Single-Ion-Conducting Polymer Matrix and Its Counterpart,"Laura C. Merrill, Xi Chelsea Chen, Yiman Zhang, Hunter O. Ford, Kun Lou, Yubin Zhang, Guang Yang, Yangyang Wang, Yan Wang, Jennifer L. Schaefer, Nancy Dudney",Poly(ethylene glycol) dimethacrylate with Lithium Bistrifluoromethanesulfonimide and Lithium-ion-conducting glass ceramic,xPEGDMA + LiTFSI + LICGC,Other,3.5,25 °C,"Mix 50 wt% LICGC particles into PEGDMA/LiTFSI monomer solution, ball-milled 30 min, cross-linking in acetonitrile (EO:Li+ = 45:1) with 1 wt% AIBN, cast and cross-linked 1h at 75°C, dried in vacuum furnace at 80°C overnight","Cross-linked PEGDMA with free LiTFSI salt and 50 wt% LICGC particles, 110-150 µm thickness, dry state, opaque and flexible film, well dispersed ceramic","Figure 2a, plot digitization"
Polymer—Ceramic Composite Electrolytes for Lithium Batteries: A Comparison between the Single-Ion-Conducting Polymer Matrix and Its Counterpart,"Laura C. Merrill, Xi Chelsea Chen, Yiman Zhang, Hunter O. Ford, Kun Lou, Yubin Zhang, Guang Yang, Yangyang Wang, Yan Wang, Jennifer L. Schaefer, Nancy Dudney",Poly(ethylene glycol) dimethacrylate-co-4-styrenesulfonyl-(trifluoromethylsulfonyl)imide with Lithium counterion,PEGDMA-co-LiSTFSI,Polymer,1.5,25 °C,"Combine PEGDMA and KSTFSI (EO:Charge = 45:1) in DMSO, 1 wt% AIBN, cast and cross-linked 1h at 75°C, K+ exchanged to Li+ via aqueous LiBr solution, washed with deionized water, dried in vacuum furnace at 80°C overnight","Cross-linked single-ion-conducting polymer PEGDMA-co-STFSI, 110-150 µm thickness, dry state","Figure 2a, plot digitization"
Polymer—Ceramic Composite Electrolytes for Lithium Batteries: A Comparison between the Single-Ion-Conducting Polymer Matrix and Its Counterpart,"Laura C. Merrill, Xi Chelsea Chen, Yiman Zhang, Hunter O. Ford, Kun Lou, Yubin Zhang, Guang Yang, Yangyang Wang, Yan Wang, Jennifer L. Schaefer, Nancy Dudney",Poly(ethylene glycol) dimethacrylate-co-4-styrenesulfonyl-(trifluoromethylsulfonyl)imide with Lithium counterion and Lithium-ion-conducting glass ceramic,PEGDMA-co-LiSTFSI + LICGC,Other,3.5,25 °C,"Mix 50 wt% LICGC particles into PEGDMA/STFSI monomer solution, ball-milled 30 min, cross-linking in DMSO (EO:Charge = 45:1) with 1 wt% AIBN, cast and cross-linked 1h at 75°C, K+ exchanged to Li+ via aqueous LiBr solution, washed with deionized water, dried in vacuum furnace at 80°C overnight","Cross-linked single-ion-conducting polymer PEGDMA-co-STFSI with 50 wt% LICGC particles, 110-150 µm thickness, dry state, opaque and flexible film, well dispersed ceramic","Figure 2a, plot digitization"
Polymer—Ceramic Composite Electrolytes for Lithium Batteries: A Comparison between the Single-Ion-Conducting Polymer Matrix and Its Counterpart,"Laura C. Merrill, Xi Chelsea Chen, Yiman Zhang, Hunter O. Ford, Kun Lou, Yubin Zhang, Guang Yang, Yangyang Wang, Yan Wang, Jennifer L. Schaefer, Nancy Dudney",Poly(ethylene glycol) dimethacrylate-co-4-vinylbenzenesulfonate with Lithium counterion,PEGDMA-co-LiSS,Polymer,1.5,25 °C,"Combine PEGDMA and NaSS (EO:Charge = 45:1) in DMSO, 1 wt% AIBN, cast and cross-linked 1h at 75°C, Na+ exchanged to Li+ via aqueous LiBr solution, washed with deionized water, dried in vacuum furnace at 80°C overnight","Cross-linked single-ion-conducting polymer PEGDMA-co-SS, 110-150 µm thickness, dry state","Figure 2a, plot digitization"
Polymer—Ceramic Composite Electrolytes for Lithium Batteries: A Comparison between the Single-Ion-Conducting Polymer Matrix and Its Counterpart,"Laura C. Merrill, Xi Chelsea Chen, Yiman Zhang, Hunter O. Ford, Kun Lou, Yubin Zhang, Guang Yang, Yangyang Wang, Yan Wang, Jennifer L. Schaefer, Nancy Dudney",Poly(ethylene glycol) dimethacrylate-co-4-vinylbenzenesulfonate with Lithium counterion and Lithium-ion-conducting glass ceramic,PEGDMA-co-LiSS + LICGC,Other,6.0,25 °C,"Mix 50 wt% LICGC particles into PEGDMA/SS monomer solution, ball-milled 30 min, cross-linking in DMSO (EO:Charge = 45:1) with 1 wt% AIBN, cast and cross-linked 1h at 75°C, Na+ exchanged to Li+ via aqueous LiBr solution, washed with deionized water, dried in vacuum furnace at 80°C overnight","Cross-linked single-ion-conducting polymer PEGDMA-co-SS with 50 wt% LICGC particles, 110-150 µm thickness, dry state","Figure 2a, plot digitization"
Polymer—Ceramic Composite Electrolytes for Lithium Batteries: A Comparison between the Single-Ion-Conducting Polymer Matrix and Its Counterpart,"Laura C. Merrill, Xi Chelsea Chen, Yiman Zhang, Hunter O. Ford, Kun Lou, Yubin Zhang, Guang Yang, Yangyang Wang, Yan Wang, Jennifer L. Schaefer, Nancy Dudney",Intrinsic polymer phase of Poly(ethylene glycol) dimethacrylate with Lithium Bistrifluoromethanesulfonimide and 50 wt% Lithium-ion-conducting glass ceramic,xPEGDMA + LiTFSI + LICGC (intrinsic),Other,7.0,25 °C,Derived from measured composite conductivity (see Figure 2a for composite processing),"Calculated intrinsic conductivity of the polymer phase within the composite, dry state","Figure 2b, plot digitization (intrinsic polymer phase in 50 wt% LICGC composite)"
Polymer—Ceramic Composite Electrolytes for Lithium Batteries: A Comparison between the Single-Ion-Conducting Polymer Matrix and Its Counterpart,"Laura C. Merrill, Xi Chelsea Chen, Yiman Zhang, Hunter O. Ford, Kun Lou, Yubin Zhang, Guang Yang, Yangyang Wang, Yan Wang, Jennifer L. Schaefer, Nancy Dudney",Intrinsic polymer phase of Poly(ethylene glycol) dimethacrylate-co-4-styrenesulfonyl-(trifluoromethylsulfonyl)imide with Lithium counterion and 50 wt% Lithium-ion-conducting glass ceramic,PEGDMA-co-LiSTFSI + LICGC (intrinsic),Other,3.0,25 °C,Derived from measured composite conductivity (see Figure 2a for composite processing),"Calculated intrinsic conductivity of the polymer phase within the composite, dry state","Figure 2b, plot digitization (intrinsic polymer phase in 50 wt% LICGC composite)"
Polymer—Ceramic Composite Electrolytes for Lithium Batteries: A Comparison between the Single-Ion-Conducting Polymer Matrix and Its Counterpart,"Laura C. Merrill, Xi Chelsea Chen, Yiman Zhang, Hunter O. Ford, Kun Lou, Yubin Zhang, Guang Yang, Yangyang Wang, Yan Wang, Jennifer L. Schaefer, Nancy Dudney",Intrinsic polymer phase of Poly(ethylene glycol) dimethacrylate-co-4-vinylbenzenesulfonate with Lithium counterion and 50 wt% Lithium-ion-conducting glass ceramic,PEGDMA-co-LiSS + LICGC (intrinsic),Other,1.0,25 °C,Derived from measured composite conductivity (see Figure 2a for composite processing),"Calculated intrinsic conductivity of the polymer phase within the composite, dry state","Figure 2b, plot digitization (intrinsic polymer phase in 50 wt% LICGC composite)"
Polymer—Ceramic Composite Electrolytes for Lithium Batteries: A Comparison between the Single-Ion-Conducting Polymer Matrix and Its Counterpart,"Laura C. Merrill, Xi Chelsea Chen, Yiman Zhang, Hunter O. Ford, Kun Lou, Yubin Zhang, Guang Yang, Yangyang Wang, Yan Wang, Jennifer L. Schaefer, Nancy Dudney",Poly(ethylene glycol) dimethacrylate with Lithium Bistrifluoromethanesulfonimide,xPEGDMA + LiTFSI,Polymer,1.2,70 °C,"Cross-linking PEGDMA with LiTFSI (EO:Li+ = 45:1) in acetonitrile, 1 wt% AIBN, cast and cross-linked 1h at 75°C, dried in vacuum furnace at 80°C overnight","Cross-linked PEGDMA with free LiTFSI salt, dry state",Table 2
Polymer—Ceramic Composite Electrolytes for Lithium Batteries: A Comparison between the Single-Ion-Conducting Polymer Matrix and Its Counterpart,"Laura C. Merrill, Xi Chelsea Chen, Yiman Zhang, Hunter O. Ford, Kun Lou, Yubin Zhang, Guang Yang, Yangyang Wang, Yan Wang, Jennifer L. Schaefer, Nancy Dudney",Poly(ethylene glycol) dimethacrylate with Lithium Bistrifluoromethanesulfonimide plasticized with tetraethylene glycol dimethyl ether,xPEGDMA + LiTFSI + TEGDME,Other,9.9,70 °C,"Cross-linking PEGDMA with LiTFSI (EO:Li+ = 45:1) in acetonitrile, 1 wt% AIBN, cast and cross-linked 1h at 75°C, dried in vacuum furnace at 80°C overnight, then 20 µL TEGDME added and dabbed dry","Cross-linked PEGDMA with free LiTFSI salt, plasticized with TEGDME",Table 2
Polymer—Ceramic Composite Electrolytes for Lithium Batteries: A Comparison between the Single-Ion-Conducting Polymer Matrix and Its Counterpart,"Laura C. Merrill, Xi Chelsea Chen, Yiman Zhang, Hunter O. Ford, Kun Lou, Yubin Zhang, Guang Yang, Yangyang Wang, Yan Wang, Jennifer L. Schaefer, Nancy Dudney",Poly(ethylene glycol) dimethacrylate with Lithium Bistrifluoromethanesulfonimide and Lithium-ion-conducting glass ceramic,xPEGDMA + LiTFSI + LICGC,Other,3.0,70 °C,"Mix 50 wt% LICGC particles into PEGDMA/LiTFSI monomer solution, ball-milled 30 min, cross-linking in acetonitrile (EO:Li+ = 45:1) with 1 wt% AIBN, cast and cross-linked 1h at 75°C, dried in vacuum furnace at 80°C overnight","Cross-linked PEGDMA with free LiTFSI salt and 50 wt% LICGC particles, dry state",Table 2
Polymer—Ceramic Composite Electrolytes for Lithium Batteries: A Comparison between the Single-Ion-Conducting Polymer Matrix and Its Counterpart,"Laura C. Merrill, Xi Chelsea Chen, Yiman Zhang, Hunter O. Ford, Kun Lou, Yubin Zhang, Guang Yang, Yangyang Wang, Yan Wang, Jennifer L. Schaefer, Nancy Dudney",Poly(ethylene glycol) dimethacrylate with Lithium Bistrifluoromethanesulfonimide and Lithium-ion-conducting glass ceramic plasticized with tetraethylene glycol dimethyl ether,xPEGDMA + LiTFSI + LICGC + TEGDME,Other,4.8,70 °C,"Mix 50 wt% LICGC particles into PEGDMA/LiTFSI monomer solution, ball-milled 30 min, cross-linking in acetonitrile (EO:Li+ = 45:1) with 1 wt% AIBN, cast and cross-linked 1h at 75°C, dried in vacuum furnace at 80°C overnight, then 20 µL TEGDME added and dabbed dry","Cross-linked PEGDMA with free LiTFSI salt and 50 wt% LICGC particles, plasticized with TEGDME",Table 2
Polymer—Ceramic Composite Electrolytes for Lithium Batteries: A Comparison between the Single-Ion-Conducting Polymer Matrix and Its Counterpart,"Laura C. Merrill, Xi Chelsea Chen, Yiman Zhang, Hunter O. Ford, Kun Lou, Yubin Zhang, Guang Yang, Yangyang Wang, Yan Wang, Jennifer L. Schaefer, Nancy Dudney",Poly(ethylene glycol) dimethacrylate-co-4-styrenesulfonyl-(trifluoromethylsulfonyl)imide with Lithium counterion,PEGDMA-co-LiSTFSI,Polymer,9.2,70 °C,"Combine PEGDMA and KSTFSI (EO:Charge = 45:1) in DMSO, 1 wt% AIBN, cast and cross-linked 1h at 75°C, K+ exchanged to Li+ via aqueous LiBr solution, washed with deionized water, dried in vacuum furnace at 80°C overnight","Cross-linked single-ion-conducting polymer PEGDMA-co-STFSI, dry state",Table 2
Polymer—Ceramic Composite Electrolytes for Lithium Batteries: A Comparison between the Single-Ion-Conducting Polymer Matrix and Its Counterpart,"Laura C. Merrill, Xi Chelsea Chen, Yiman Zhang, Hunter O. Ford, Kun Lou, Yubin Zhang, Guang Yang, Yangyang Wang, Yan Wang, Jennifer L. Schaefer, Nancy Dudney",Poly(ethylene glycol) dimethacrylate-co-4-styrenesulfonyl-(trifluoromethylsulfonyl)imide with Lithium counterion plasticized with tetraethylene glycol dimethyl ether,PEGDMA-co-LiSTFSI + TEGDME,Other,9.5,70 °C,"Combine PEGDMA and KSTFSI (EO:Charge = 45:1) in DMSO, 1 wt% AIBN, cast and cross-linked 1h at 75°C, K+ exchanged to Li+ via aqueous LiBr solution, washed with deionized water, dried in vacuum furnace at 80°C overnight, then immersed in TEGDME for 1h and dabbed dry","Cross-linked single-ion-conducting polymer PEGDMA-co-STFSI, plasticized with TEGDME",Table 2
Polymer—Ceramic Composite Electrolytes for Lithium Batteries: A Comparison between the Single-Ion-Conducting Polymer Matrix and Its Counterpart,"Laura C. Merrill, Xi Chelsea Chen, Yiman Zhang, Hunter O. Ford, Kun Lou, Yubin Zhang, Guang Yang, Yangyang Wang, Yan Wang, Jennifer L. Schaefer, Nancy Dudney",Poly(ethylene glycol) dimethacrylate-co-4-styrenesulfonyl-(trifluoromethylsulfonyl)imide with Lithium counterion and Lithium-ion-conducting glass ceramic,PEGDMA-co-LiSTFSI + LICGC,Other,1.6,70 °C,"Mix 50 wt% LICGC particles into PEGDMA/STFSI monomer solution, ball-milled 30 min, cross-linking in DMSO (EO:Charge = 45:1) with 1 wt% AIBN, cast and cross-linked 1h at 75°C, K+ exchanged to Li+ via aqueous LiBr solution, washed with deionized water, dried in vacuum furnace at 80°C overnight","Cross-linked single-ion-conducting polymer PEGDMA-co-STFSI with 50 wt% LICGC particles, dry state",Table 2
Polymer—Ceramic Composite Electrolytes for Lithium Batteries: A Comparison between the Single-Ion-Conducting Polymer Matrix and Its Counterpart,"Laura C. Merrill, Xi Chelsea Chen, Yiman Zhang, Hunter O. Ford, Kun Lou, Yubin Zhang, Guang Yang, Yangyang Wang, Yan Wang, Jennifer L. Schaefer, Nancy Dudney",Poly(ethylene glycol) dimethacrylate-co-4-styrenesulfonyl-(trifluoromethylsulfonyl)imide with Lithium counterion and Lithium-ion-conducting glass ceramic plasticized with tetraethylene glycol dimethyl ether,PEGDMA-co-LiSTFSI + LICGC + TEGDME,Other,9.0,70 °C,"Mix 50 wt% LICGC particles into PEGDMA/STFSI monomer solution, ball-milled 30 min, cross-linking in DMSO (EO:Charge = 45:1) with 1 wt% AIBN, cast and cross-linked 1h at 75°C, K+ exchanged to Li+ via aqueous LiBr solution, washed with deionized water, dried in vacuum furnace at 80°C overnight, then immersed in TEGDME for 1h and dabbed dry","Cross-linked single-ion-conducting polymer PEGDMA-co-STFSI with 50 wt% LICGC particles, plasticized with TEGDME",Table 2
Polymer—Ceramic Composite Electrolytes for Lithium Batteries: A Comparison between the Single-Ion-Conducting Polymer Matrix and Its Counterpart,"Laura C. Merrill, Xi Chelsea Chen, Yiman Zhang, Hunter O. Ford, Kun Lou, Yubin Zhang, Guang Yang, Yangyang Wang, Yan Wang, Jennifer L. Schaefer, Nancy Dudney",Poly(ethylene glycol) dimethacrylate-co-4-vinylbenzenesulfonate with Lithium counterion,PEGDMA-co-LiSS,Polymer,9.6,70 °C,"Combine PEGDMA and NaSS (EO:Charge = 45:1) in DMSO, 1 wt% AIBN, cast and cross-linked 1h at 75°C, Na+ exchanged to Li+ via aqueous LiBr solution, washed with deionized water, dried in vacuum furnace at 80°C overnight","Cross-linked single-ion-conducting polymer PEGDMA-co-SS, dry state",Table 2
Polymer—Ceramic Composite Electrolytes for Lithium Batteries: A Comparison between the Single-Ion-Conducting Polymer Matrix and Its Counterpart,"Laura C. Merrill, Xi Chelsea Chen, Yiman Zhang, Hunter O. Ford, Kun Lou, Yubin Zhang, Guang Yang, Yangyang Wang, Yan Wang, Jennifer L. Schaefer, Nancy Dudney",Poly(ethylene glycol) dimethacrylate-co-4-vinylbenzenesulfonate with Lithium counterion plasticized with tetraethylene glycol dimethyl ether,PEGDMA-co-LiSS + TEGDME,Other,3.6,70 °C,"Combine PEGDMA and NaSS (EO:Charge = 45:1) in DMSO, 1 wt% AIBN, cast and cross-linked 1h at 75°C, Na+ exchanged to Li+ via aqueous LiBr solution, washed with deionized water, dried in vacuum furnace at 80°C overnight, then immersed in TEGDME for 1h and dabbed dry","Cross-linked single-ion-conducting polymer PEGDMA-co-SS, plasticized with TEGDME",Table 2
Polymer—Ceramic Composite Electrolytes for Lithium Batteries: A Comparison between the Single-Ion-Conducting Polymer Matrix and Its Counterpart,"Laura C. Merrill, Xi Chelsea Chen, Yiman Zhang, Hunter O. Ford, Kun Lou, Yubin Zhang, Guang Yang, Yangyang Wang, Yan Wang, Jennifer L. Schaefer, Nancy Dudney",Poly(ethylene glycol) dimethacrylate-co-4-vinylbenzenesulfonate with Lithium counterion and Lithium-ion-conducting glass ceramic,PEGDMA-co-LiSS + LICGC,Other,3.5,70 °C,"Mix 50 wt% LICGC particles into PEGDMA/SS monomer solution, ball-milled 30 min, cross-linking in DMSO (EO:Charge = 45:1) with 1 wt% AIBN, cast and cross-linked 1h at 75°C, Na+ exchanged to Li+ via aqueous LiBr solution, washed with deionized water, dried in vacuum furnace at 80°C overnight","Cross-linked single-ion-conducting polymer PEGDMA-co-SS with 50 wt% LICGC particles, dry state",Table 2
Polymer—Ceramic Composite Electrolytes for Lithium Batteries: A Comparison between the Single-Ion-Conducting Polymer Matrix and Its Counterpart,"Laura C. Merrill, Xi Chelsea Chen, Yiman Zhang, Hunter O. Ford, Kun Lou, Yubin Zhang, Guang Yang, Yangyang Wang, Yan Wang, Jennifer L. Schaefer, Nancy Dudney",Poly(ethylene glycol) dimethacrylate-co-4-vinylbenzenesulfonate with Lithium counterion and Lithium-ion-conducting glass ceramic plasticized with tetraethylene glycol dimethyl ether,PEGDMA-co-LiSS + LICGC + TEGDME,Other,2.3,70 °C,"Mix 50 wt% LICGC particles into PEGDMA/SS monomer solution, ball-milled 30 min, cross-linking in DMSO (EO:Charge = 45:1) with 1 wt% AIBN, cast and cross-linked 1h at 75°C, Na+ exchanged to Li+ via aqueous LiBr solution, washed with deionized water, dried in vacuum furnace at 80°C overnight, then immersed in TEGDME for 1h and dabbed dry","Cross-linked single-ion-conducting polymer PEGDMA-co-SS with 50 wt% LICGC particles, plasticized with TEGDME",Table 2
Polymer—Ceramic Composite Electrolytes for Lithium Batteries: A Comparison between the Single-Ion-Conducting Polymer Matrix and Its Counterpart,"Laura C. Merrill, Xi Chelsea Chen, Yiman Zhang, Hunter O. Ford, Kun Lou, Yubin Zhang, Guang Yang, Yangyang Wang, Yan Wang, Jennifer L. Schaefer, Nancy Dudney",Poly(ethylene glycol) dimethacrylate with Lithium Bistrifluoromethanesulfonimide plasticized with tetraethylene glycol dimethyl ether,xPEGDMA + LiTFSI + TEGDME,Other,1.3,25 °C,"Cross-linking PEGDMA with LiTFSI (EO:Li+ = 45:1) in acetonitrile, 1 wt% AIBN, cast and cross-linked 1h at 75°C, dried in vacuum furnace at 80°C overnight, then 20 µL TEGDME added and dabbed dry","Cross-linked PEGDMA with free LiTFSI salt, plasticized with TEGDME","Figure 3a, plot digitization"
Polymer—Ceramic Composite Electrolytes for Lithium Batteries: A Comparison between the Single-Ion-Conducting Polymer Matrix and Its Counterpart,"Laura C. Merrill, Xi Chelsea Chen, Yiman Zhang, Hunter O. Ford, Kun Lou, Yubin Zhang, Guang Yang, Yangyang Wang, Yan Wang, Jennifer L. Schaefer, Nancy Dudney",Poly(ethylene glycol) dimethacrylate with Lithium Bistrifluoromethanesulfonimide and Lithium-ion-conducting glass ceramic plasticized with tetraethylene glycol dimethyl ether,xPEGDMA + LiTFSI + LICGC + TEGDME,Other,8.0,25 °C,"Mix 50 wt% LICGC particles into PEGDMA/LiTFSI monomer solution, ball-milled 30 min, cross-linking in acetonitrile (EO:Li+ = 45:1) with 1 wt% AIBN, cast and cross-linked 1h at 75°C, dried in vacuum furnace at 80°C overnight, then 20 µL TEGDME added and dabbed dry","Cross-linked PEGDMA with free LiTFSI salt and 50 wt% LICGC particles, plasticized with TEGDME","Figure 3a, plot digitization"
Polymer—Ceramic Composite Electrolytes for Lithium Batteries: A Comparison between the Single-Ion-Conducting Polymer Matrix and Its Counterpart,"Laura C. Merrill, Xi Chelsea Chen, Yiman Zhang, Hunter O. Ford, Kun Lou, Yubin Zhang, Guang Yang, Yangyang Wang, Yan Wang, Jennifer L. Schaefer, Nancy Dudney",Poly(ethylene glycol) dimethacrylate-co-4-styrenesulfonyl-(trifluoromethylsulfonyl)imide with Lithium counterion plasticized with tetraethylene glycol dimethyl ether,PEGDMA-co-LiSTFSI + TEGDME,Other,1.0,25 °C,"Combine PEGDMA and KSTFSI (EO:Charge = 45:1) in DMSO, 1 wt% AIBN, cast and cross-linked 1h at 75°C, K+ exchanged to Li+ via aqueous LiBr solution, washed with deionized water, dried in vacuum furnace at 80°C overnight, then immersed in TEGDME for 1h and dabbed dry","Cross-linked single-ion-conducting polymer PEGDMA-co-STFSI, plasticized with TEGDME","Figure 3a, plot digitization"
Polymer—Ceramic Composite Electrolytes for Lithium Batteries: A Comparison between the Single-Ion-Conducting Polymer Matrix and Its Counterpart,"Laura C. Merrill, Xi Chelsea Chen, Yiman Zhang, Hunter O. Ford, Kun Lou, Yubin Zhang, Guang Yang, Yangyang Wang, Yan Wang, Jennifer L. Schaefer, Nancy Dudney",Poly(ethylene glycol) dimethacrylate-co-4-styrenesulfonyl-(trifluoromethylsulfonyl)imide with Lithium counterion and Lithium-ion-conducting glass ceramic plasticized with tetraethylene glycol dimethyl ether,PEGDMA-co-LiSTFSI + LICGC + TEGDME,Other,1.0,25 °C,"Mix 50 wt% LICGC particles into PEGDMA/STFSI monomer solution, ball-milled 30 min, cross-linking in DMSO (EO:Charge = 45:1) with 1 wt% AIBN, cast and cross-linked 1h at 75°C, K+ exchanged to Li+ via aqueous LiBr solution, washed with deionized water, dried in vacuum furnace at 80°C overnight, then immersed in TEGDME for 1h and dabbed dry","Cross-linked single-ion-conducting polymer PEGDMA-co-STFSI with 50 wt% LICGC particles, plasticized with TEGDME","Figure 3a, plot digitization"
Polymer—Ceramic Composite Electrolytes for Lithium Batteries: A Comparison between the Single-Ion-Conducting Polymer Matrix and Its Counterpart,"Laura C. Merrill, Xi Chelsea Chen, Yiman Zhang, Hunter O. Ford, Kun Lou, Yubin Zhang, Guang Yang, Yangyang Wang, Yan Wang, Jennifer L. Schaefer, Nancy Dudney",Poly(ethylene glycol) dimethacrylate-co-4-vinylbenzenesulfonate with Lithium counterion plasticized with tetraethylene glycol dimethyl ether,PEGDMA-co-LiSS + TEGDME,Other,5.0,25 °C,"Combine PEGDMA and NaSS (EO:Charge = 45:1) in DMSO, 1 wt% AIBN, cast and cross-linked 1h at 75°C, Na+ exchanged to Li+ via aqueous LiBr solution, washed with deionized water, dried in vacuum furnace at 80°C overnight, then immersed in TEGDME for 1h and dabbed dry","Cross-linked single-ion-conducting polymer PEGDMA-co-SS, plasticized with TEGDME","Figure 3a, plot digitization"
Polymer—Ceramic Composite Electrolytes for Lithium Batteries: A Comparison between the Single-Ion-Conducting Polymer Matrix and Its Counterpart,"Laura C. Merrill, Xi Chelsea Chen, Yiman Zhang, Hunter O. Ford, Kun Lou, Yubin Zhang, Guang Yang, Yangyang Wang, Yan Wang, Jennifer L. Schaefer, Nancy Dudney",Poly(ethylene glycol) dimethacrylate-co-4-vinylbenzenesulfonate with Lithium counterion and Lithium-ion-conducting glass ceramic plasticized with tetraethylene glycol dimethyl ether,PEGDMA-co-LiSS + LICGC + TEGDME,Other,3.0,25 °C,"Mix 50 wt% LICGC particles into PEGDMA/SS monomer solution, ball-milled 30 min, cross-linking in DMSO (EO:Charge = 45:1) with 1 wt% AIBN, cast and cross-linked 1h at 75°C, Na+ exchanged to Li+ via aqueous LiBr solution, washed with deionized water, dried in vacuum furnace at 80°C overnight, then immersed in TEGDME for 1h and dabbed dry","Cross-linked single-ion-conducting polymer PEGDMA-co-SS with 50 wt% LICGC particles, plasticized with TEGDME","Figure 3a, plot digitization"
Polymer—Ceramic Composite Electrolytes for Lithium Batteries: A Comparison between the Single-Ion-Conducting Polymer Matrix and Its Counterpart,"Laura C. Merrill, Xi Chelsea Chen, Yiman Zhang, Hunter O. Ford, Kun Lou, Yubin Zhang, Guang Yang, Yangyang Wang, Yan Wang, Jennifer L. Schaefer, Nancy Dudney",Poly(ethylene glycol) dimethacrylate-co-4-styrenesulfonyl-(trifluoromethylsulfonyl)imide with Lithium counterion,PEGDMA-co-LiSTFSI,Polymer,1.5,25 °C,"Combine PEGDMA and KSTFSI (EO:Charge = 45:1) in DMSO, 1 wt% AIBN, cast and cross-linked 1h at 75°C, K+ exchanged to Li+ via aqueous LiBr solution, washed with deionized water, dried in vacuum furnace at 80°C overnight","Cross-linked single-ion-conducting polymer PEGDMA-co-STFSI, 110-150 µm thickness, dry state","Figure 4a, plot digitization (0 wt% LICGC)"
Polymer—Ceramic Composite Electrolytes for Lithium Batteries: A Comparison between the Single-Ion-Conducting Polymer Matrix and Its Counterpart,"Laura C. Merrill, Xi Chelsea Chen, Yiman Zhang, Hunter O. Ford, Kun Lou, Yubin Zhang, Guang Yang, Yangyang Wang, Yan Wang, Jennifer L. Schaefer, Nancy Dudney",Poly(ethylene glycol) dimethacrylate-co-4-styrenesulfonyl-(trifluoromethylsulfonyl)imide with Lithium counterion and Lithium-ion-conducting glass ceramic,PEGDMA-co-LiSTFSI + LICGC,Other,2.0,25 °C,"Mix 30 wt% LICGC particles into PEGDMA/STFSI monomer solution, ball-milled 30 min, cross-linking in DMSO (EO:Charge = 45:1) with 1 wt% AIBN, cast and cross-linked 1h at 75°C, K+ exchanged to Li+ via aqueous LiBr solution, washed with deionized water, dried in vacuum furnace at 80°C overnight","Cross-linked single-ion-conducting polymer PEGDMA-co-STFSI with 30 wt% LICGC particles, dry state","Figure 4a, plot digitization"
Polymer—Ceramic Composite Electrolytes for Lithium Batteries: A Comparison between the Single-Ion-Conducting Polymer Matrix and Its Counterpart,"Laura C. Merrill, Xi Chelsea Chen, Yiman Zhang, Hunter O. Ford, Kun Lou, Yubin Zhang, Guang Yang, Yangyang Wang, Yan Wang, Jennifer L. Schaefer, Nancy Dudney",Poly(ethylene glycol) dimethacrylate-co-4-styrenesulfonyl-(trifluoromethylsulfonyl)imide with Lithium counterion and Lithium-ion-conducting glass ceramic,PEGDMA-co-LiSTFSI + LICGC,Other,3.5,25 °C,"Mix 50 wt% LICGC particles into PEGDMA/STFSI monomer solution, ball-milled 30 min, cross-linking in DMSO (EO:Charge = 45:1) with 1 wt% AIBN, cast and cross-linked 1h at 75°C, K+ exchanged to Li+ via aqueous LiBr solution, washed with deionized water, dried in vacuum furnace at 80°C overnight","Cross-linked single-ion-conducting polymer PEGDMA-co-STFSI with 50 wt% LICGC particles, dry state","Figure 4a, plot digitization (50 wt% LICGC)"
Polymer—Ceramic Composite Electrolytes for Lithium Batteries: A Comparison between the Single-Ion-Conducting Polymer Matrix and Its Counterpart,"Laura C. Merrill, Xi Chelsea Chen, Yiman Zhang, Hunter O. Ford, Kun Lou, Yubin Zhang, Guang Yang, Yangyang Wang, Yan Wang, Jennifer L. Schaefer, Nancy Dudney",Poly(ethylene glycol) dimethacrylate-co-4-styrenesulfonyl-(trifluoromethylsulfonyl)imide with Lithium counterion and Lithium-ion-conducting glass ceramic,PEGDMA-co-LiSTFSI + LICGC,Other,2.0,25 °C,"Mix 70 wt% LICGC particles into PEGDMA/STFSI monomer solution, ball-milled 30 min, cross-linking in DMSO (EO:Charge = 45:1) with 1 wt% AIBN, cast and cross-linked 1h at 75°C, K+ exchanged to Li+ via aqueous LiBr solution, washed with deionized water, dried in vacuum furnace at 80°C overnight","Cross-linked single-ion-conducting polymer PEGDMA-co-STFSI with 70 wt% LICGC particles, dry state","Figure 4a, plot digitization"
Polymer—Ceramic Composite Electrolytes for Lithium Batteries: A Comparison between the Single-Ion-Conducting Polymer Matrix and Its Counterpart,"Laura C. Merrill, Xi Chelsea Chen, Yiman Zhang, Hunter O. Ford, Kun Lou, Yubin Zhang, Guang Yang, Yangyang Wang, Yan Wang, Jennifer L. Schaefer, Nancy Dudney",Intrinsic polymer phase of Poly(ethylene glycol) dimethacrylate-co-4-styrenesulfonyl-(trifluoromethylsulfonyl)imide with Lithium counterion and 30 wt% Lithium-ion-conducting glass ceramic,PEGDMA-co-LiSTFSI + LICGC (intrinsic),Other,2.8,25 °C,Derived from measured composite conductivity (see Figure 4a for composite processing),"Calculated intrinsic conductivity of the polymer phase within the composite, dry state","Figure 4b, plot digitization (intrinsic polymer phase in 30 wt% LICGC composite)"
Polymer—Ceramic Composite Electrolytes for Lithium Batteries: A Comparison between the Single-Ion-Conducting Polymer Matrix and Its Counterpart,"Laura C. Merrill, Xi Chelsea Chen, Yiman Zhang, Hunter O. Ford, Kun Lou, Yubin Zhang, Guang Yang, Yangyang Wang, Yan Wang, Jennifer L. Schaefer, Nancy Dudney",Intrinsic polymer phase of Poly(ethylene glycol) dimethacrylate-co-4-styrenesulfonyl-(trifluoromethylsulfonyl)imide with Lithium counterion and 50 wt% Lithium-ion-conducting glass ceramic,PEGDMA-co-LiSTFSI + LICGC (intrinsic),Other,6.0,25 °C,Derived from measured composite conductivity (see Figure 4a for composite processing),"Calculated intrinsic conductivity of the polymer phase within the composite, dry state","Figure 4b, plot digitization (intrinsic polymer phase in 50 wt% LICGC composite)"
Polymer—Ceramic Composite Electrolytes for Lithium Batteries: A Comparison between the Single-Ion-Conducting Polymer Matrix and Its Counterpart,"Laura C. Merrill, Xi Chelsea Chen, Yiman Zhang, Hunter O. Ford, Kun Lou, Yubin Zhang, Guang Yang, Yangyang Wang, Yan Wang, Jennifer L. Schaefer, Nancy Dudney",Intrinsic polymer phase of Poly(ethylene glycol) dimethacrylate-co-4-styrenesulfonyl-(trifluoromethylsulfonyl)imide with Lithium counterion and 70 wt% Lithium-ion-conducting glass ceramic,PEGDMA-co-LiSTFSI + LICGC (intrinsic),Other,4.0,25 °C,Derived from measured composite conductivity (see Figure 4a for composite processing),"Calculated intrinsic conductivity of the polymer phase within the composite, dry state","Figure 4b, plot digitization (intrinsic polymer phase in 70 wt% LICGC composite)"
Polymer—Ceramic Composite Electrolytes for Lithium Batteries: A Comparison between the Single-Ion-Conducting Polymer Matrix and Its Counterpart,"Laura C. Merrill, Xi Chelsea Chen, Yiman Zhang, Hunter O. Ford, Kun Lou, Yubin Zhang, Guang Yang, Yangyang Wang, Yan Wang, Jennifer L. Schaefer, Nancy Dudney",Poly(ethylene glycol) dimethacrylate with Lithium Bistrifluoromethanesulfonimide,xPEGDMA + LiTFSI,Polymer,2.2,25 °C,"Cross-linking PEGDMA with LiTFSI (EO:Li+ = 45:1) in acetonitrile, 1 wt% AIBN, cast and cross-linked 1h at 75°C, dried in vacuum furnace at 80°C overnight","Cross-linked PEGDMA with free LiTFSI salt, 110-150 µm thickness, dry state","Figure 4c, plot digitization (xPEGDMA LiTFSI)"
Polymer—Ceramic Composite Electrolytes for Lithium Batteries: A Comparison between the Single-Ion-Conducting Polymer Matrix and Its Counterpart,"Laura C. Merrill, Xi Chelsea Chen, Yiman Zhang, Hunter O. Ford, Kun Lou, Yubin Zhang, Guang Yang, Yangyang Wang, Yan Wang, Jennifer L. Schaefer, Nancy Dudney",Poly(ethylene glycol) dimethacrylate with Lithium Bistrifluoromethanesulfonimide and Lithium-ion-conducting glass ceramic,xPEGDMA + LiTFSI + LICGC,Other,3.5,25 °C,"Mix 50 wt% LICGC particles into PEGDMA/LiTFSI monomer solution, ball-milled 30 min, cross-linking in acetonitrile (EO:Li+ = 45:1) with 1 wt% AIBN, cast and cross-linked 1h at 75°C, dried in vacuum furnace at 80°C overnight","Cross-linked PEGDMA with free LiTFSI salt and 50 wt% LICGC particles, 110-150 µm thickness, dry state","Figure 4c, plot digitization (xPEGDMA LiTFSI 50 wt% LICGC)"
Polymer—Ceramic Composite Electrolytes for Lithium Batteries: A Comparison between the Single-Ion-Conducting Polymer Matrix and Its Counterpart,"Laura C. Merrill, Xi Chelsea Chen, Yiman Zhang, Hunter O. Ford, Kun Lou, Yubin Zhang, Guang Yang, Yangyang Wang, Yan Wang, Jennifer L. Schaefer, Nancy Dudney",Poly(ethylene glycol) dimethacrylate with Lithium Bistrifluoromethanesulfonimide and amorphous Lithium Lanthanum Titanium Oxide,xPEGDMA + LiTFSI + LLTO,Other,2.0,25 °C,"Mix 50 wt% LLTO particles into PEGDMA/LiTFSI monomer solution, ball-milled 30 min, cross-linking in acetonitrile (EO:Li+ = 45:1) with 1 wt% AIBN, cast and cross-linked 1h at 75°C, dried in vacuum furnace at 80°C overnight","Cross-linked PEGDMA with free LiTFSI salt and 50 wt% amorphous LLTO particles, dry state","Figure 4c, plot digitization"
