Repository: bhattadeb34/FACT_Data_Extraction_Scientific_Papers

File: master_conductivity_data.csv (part 47 of 52)
paper_title,paper_authors,full_name,acronym,material_class,ionic_conductivity_S_per_cm,temperature,processing_method,material_description,source_location
Polymer—Ceramic Composite Electrolytes for Lithium Batteries: A Comparison between the Single-Ion-Conducting Polymer Matrix and Its Counterpart,"Laura C. Merrill, Xi Chelsea Chen, Yiman Zhang, Hunter O. Ford, Kun Lou, Yubin Zhang, Guang Yang, Yangyang Wang, Yan Wang, Jennifer L. Schaefer, Nancy Dudney",Poly(ethylene glycol) dimethacrylate-co-4-styrenesulfonyl-(trifluoromethylsulfonyl)imide with Lithium counterion,PEGDMA-co-LiSTFSI,Polymer,1.5,25 °C,"Combine PEGDMA and KSTFSI (EO:Charge = 45:1) in DMSO, 1 wt% AIBN, cast and cross-linked 1h at 75°C, K+ exchanged to Li+ via aqueous LiBr solution, washed with deionized water, dried in vacuum furnace at 80°C overnight","Cross-linked single-ion-conducting polymer PEGDMA-co-STFSI, 110-150 µm thickness, dry state","Figure 4c, plot digitization (PEGDMA-co-LiSTFSI)"
Polymer—Ceramic Composite Electrolytes for Lithium Batteries: A Comparison between the Single-Ion-Conducting Polymer Matrix and Its Counterpart,"Laura C. Merrill, Xi Chelsea Chen, Yiman Zhang, Hunter O. Ford, Kun Lou, Yubin Zhang, Guang Yang, Yangyang Wang, Yan Wang, Jennifer L. Schaefer, Nancy Dudney",Poly(ethylene glycol) dimethacrylate-co-4-styrenesulfonyl-(trifluoromethylsulfonyl)imide with Lithium counterion and Lithium-ion-conducting glass ceramic,PEGDMA-co-LiSTFSI + LICGC,Other,3.5,25 °C,"Mix 50 wt% LICGC particles into PEGDMA/STFSI monomer solution, ball-milled 30 min, cross-linking in DMSO (EO:Charge = 45:1) with 1 wt% AIBN, cast and cross-linked 1h at 75°C, K+ exchanged to Li+ via aqueous LiBr solution, washed with deionized water, dried in vacuum furnace at 80°C overnight","Cross-linked single-ion-conducting polymer PEGDMA-co-STFSI with 50 wt% LICGC particles, dry state","Figure 4c, plot digitization (PEGDMA-co-LiSTFSI 50 wt% LICGC)"
Polymer—Ceramic Composite Electrolytes for Lithium Batteries: A Comparison between the Single-Ion-Conducting Polymer Matrix and Its Counterpart,"Laura C. Merrill, Xi Chelsea Chen, Yiman Zhang, Hunter O. Ford, Kun Lou, Yubin Zhang, Guang Yang, Yangyang Wang, Yan Wang, Jennifer L. Schaefer, Nancy Dudney",Poly(ethylene glycol) dimethacrylate-co-4-styrenesulfonyl-(trifluoromethylsulfonyl)imide with Lithium counterion and amorphous Lithium Lanthanum Titanium Oxide,PEGDMA-co-LiSTFSI + LLTO,Other,2.5,25 °C,"Mix 50 wt% LLTO particles into PEGDMA/STFSI monomer solution, ball-milled 30 min, cross-linking in DMSO (EO:Charge = 45:1) with 1 wt% AIBN, cast and cross-linked 1h at 75°C, K+ exchanged to Li+ via aqueous LiBr solution, washed with deionized water, dried in vacuum furnace at 80°C overnight","Cross-linked single-ion-conducting polymer PEGDMA-co-STFSI with 50 wt% amorphous LLTO particles, dry state","Figure 4c, plot digitization"
Lithium-Ion Conduction Pathways in LLZO-PEO Composite Solid Electrolytes,"Jun Seo, Mohammad Nasir, Hee Jung Park",Lithium Lanthanum Zirconate Oxide-poly(ethylene oxide) with Lithium Bis-(trifluoromethanesulfonyl)imide and succinonitrile,LLZO-PEO-LiTFSI-SN,Other,1.76,20 °C,"Polycrystalline Li6.25Ga0.25La3Zr2O12 ceramic synthesized via solid-state route (Li2CO3 (99.0%, Thermo Fisher), La2O3 (99.9%, High-Purity Chemical), ZrO2 (98.0%, High-Purity Chemical), Ga2O3 (99.9%, High Purity Chemical) ball-milled in isopropyl alcohol (99.5%, Samchun) for 24h, dried, calcined at 950 °C for 12h in air, ball-milled for 72h). PEO (Thermo Fisher, M.W. 200,000-450,000), LiTFSI (Sigma-Aldrich, 99.95%), and succinonitrile (Alfa Aesar, 98+%) dissolved in acetonitrile (Samchun, 99.0%). ACN:PEO 6-10 times ratio. SN 0.5 wt% of total PEO+LLZO. EO:Li 18:1. Slurry mixed 10 min, then LLZO added and mixed another 10 min. Tape casting on carbon-coated aluminum foil. Laminated and hot-pressed at 60 °C under 20 MPa for 15 min. PEO/LLZO 40:60 wt%.","LLZO-PEO composite film, 100 μm thickness, density >95%.","Figure 3(a), plot digitization"
Lithium-Ion Conduction Pathways in LLZO-PEO Composite Solid Electrolytes,"Jun Seo, Mohammad Nasir, Hee Jung Park",Lithium Lanthanum Zirconate Oxide-poly(ethylene oxide) with Lithium Bis-(trifluoromethanesulfonyl)imide and succinonitrile,LLZO-PEO-LiTFSI-SN,Other,2.35,20 °C,"Polycrystalline Li6.25Ga0.25La3Zr2O12 ceramic synthesized via solid-state route (Li2CO3 (99.0%, Thermo Fisher), La2O3 (99.9%, High-Purity Chemical), ZrO2 (98.0%, High-Purity Chemical), Ga2O3 (99.9%, High Purity Chemical) ball-milled in isopropyl alcohol (99.5%, Samchun) for 24h, dried, calcined at 950 °C for 12h in air, ball-milled for 72h). PEO (Thermo Fisher, M.W. 200,000-450,000), LiTFSI (Sigma-Aldrich, 99.95%), and succinonitrile (Alfa Aesar, 98+%) dissolved in acetonitrile (Samchun, 99.0%). ACN:PEO 6-10 times ratio. SN 0.5 wt% of total PEO+LLZO. EO:Li 18:1. Slurry mixed 10 min, then LLZO added and mixed another 10 min. Tape casting on carbon-coated aluminum foil. Laminated and hot-pressed at 60 °C under 20 MPa for 15 min. PEO/LLZO 10:90 wt%.","LLZO-PEO composite film, 100 μm thickness, density >95%. LLZO 90 was relatively hard and cracked spontaneously upon bending.","Figure 3(b), plot digitization"
Lithium-Ion Conduction Pathways in LLZO-PEO Composite Solid Electrolytes,"Jun Seo, Mohammad Nasir, Hee Jung Park",Lithium Lanthanum Zirconate Oxide,LLZO,Ceramic,1.2,20 °C,"Li6.25Ga0.25La3Zr2O12 ceramic synthesized via solid-state route (Li2CO3 (99.0%, Thermo Fisher), La2O3 (99.9%, High-Purity Chemical), ZrO2 (98.0%, High-Purity Chemical), Ga2O3 (99.9%, High Purity Chemical) ball-milled in isopropyl alcohol (99.5%, Samchun) for 24h, dried, calcined at 950 °C for 12h in air, ball-milled for 72h). Pellets fabricated in their group from these milled powders, then sintered (specific sintering temperature/duration not explicitly detailed for this exact sample, but general method is authors' own and consistent with their other LLZO work).","Sintered LLZO pellets, fabricated from milled powder (~1 μm average particle size).","Figure 5(b), plot digitization"
Lithium-Ion Conduction Pathways in LLZO-PEO Composite Solid Electrolytes,"Jun Seo, Mohammad Nasir, Hee Jung Park",Lithium Lanthanum Zirconate Oxide,LLZO,Ceramic,8.0,20 °C,"Li6.25Ga0.25La3Zr2O12 ceramic synthesized via solid-state route (Li2CO3 (99.0%, Thermo Fisher), La2O3 (99.9%, High-Purity Chemical), ZrO2 (98.0%, High-Purity Chemical), Ga2O3 (99.9%, High Purity Chemical) ball-milled in isopropyl alcohol (99.5%, Samchun) for 24h, dried, calcined at 950 °C for 12h in air, ball-milled for 72h). Green pellets prepared from this milled powder using a metal die, followed by cold-isostatic pressing.","Green pellets of LLZO, prepared from milled powder (~1 μm average particle size), cold-isostatically pressed, not sintered.","Figure 5(b), plot digitization"
Lithium-Ion Conduction Pathways in LLZO-PEO Composite Solid Electrolytes,"Jun Seo, Mohammad Nasir, Hee Jung Park",Lithium Lanthanum Zirconate Oxide-poly(ethylene oxide) with Lithium Bis-(trifluoromethanesulfonyl)imide and succinonitrile,LLZO-PEO-LiTFSI-SN,Other,3.98,20 °C,"Polycrystalline Li6.25Ga0.25La3Zr2O12 ceramic synthesized via solid-state route (Li2CO3 (99.0%, Thermo Fisher), La2O3 (99.9%, High-Purity Chemical), ZrO2 (98.0%, High-Purity Chemical), Ga2O3 (99.9%, High Purity Chemical) ball-milled in isopropyl alcohol (99.5%, Samchun) for 24h, dried, calcined at 950 °C for 12h in air, ball-milled for 72h). PEO (Thermo Fisher, M.W. 200,000-450,000), LiTFSI (Sigma-Aldrich, 99.95%), and succinonitrile (Alfa Aesar, 98+%) dissolved in acetonitrile (Samchun, 99.0%). ACN:PEO 6-10 times ratio. SN 0.5 wt% of total PEO+LLZO. EO:Li 18:1. Slurry mixed 10 min, then LLZO added and mixed another 10 min. Tape casting on carbon-coated aluminum foil. Laminated and hot-pressed at 60 °C under 20 MPa for 15 min. PEO/LLZO 60:40 wt%.","LLZO-PEO composite film, 100 μm thickness, density >95%.","Figure 6, plot digitization (LLZO 40 at 20 °C)"
Lithium-Ion Conduction Pathways in LLZO-PEO Composite Solid Electrolytes,"Jun Seo, Mohammad Nasir, Hee Jung Park",Lithium Lanthanum Zirconate Oxide-poly(ethylene oxide) with Lithium Bis-(trifluoromethanesulfonyl)imide and succinonitrile,LLZO-PEO-LiTFSI-SN,Other,1.26,30 °C,"Polycrystalline Li6.25Ga0.25La3Zr2O12 ceramic synthesized via solid-state route (Li2CO3 (99.0%, Thermo Fisher), La2O3 (99.9%, High-Purity Chemical), ZrO2 (98.0%, High-Purity Chemical), Ga2O3 (99.9%, High Purity Chemical) ball-milled in isopropyl alcohol (99.5%, Samchun) for 24h, dried, calcined at 950 °C for 12h in air, ball-milled for 72h). PEO (Thermo Fisher, M.W. 200,000-450,000), LiTFSI (Sigma-Aldrich, 99.95%), and succinonitrile (Alfa Aesar, 98+%) dissolved in acetonitrile (Samchun, 99.0%). ACN:PEO 6-10 times ratio. SN 0.5 wt% of total PEO+LLZO. EO:Li 18:1. Slurry mixed 10 min, then LLZO added and mixed another 10 min. Tape casting on carbon-coated aluminum foil. Laminated and hot-pressed at 60 °C under 20 MPa for 15 min. PEO/LLZO 60:40 wt%.","LLZO-PEO composite film, 100 μm thickness, density >95%.","Figure 6, plot digitization (LLZO 40 at 30 °C)"
Lithium-Ion Conduction Pathways in LLZO-PEO Composite Solid Electrolytes,"Jun Seo, Mohammad Nasir, Hee Jung Park",Lithium Lanthanum Zirconate Oxide-poly(ethylene oxide) with Lithium Bis-(trifluoromethanesulfonyl)imide and succinonitrile,LLZO-PEO-LiTFSI-SN,Other,1.78,20 °C,"Polycrystalline Li6.25Ga0.25La3Zr2O12 ceramic synthesized via solid-state route (Li2CO3 (99.0%, Thermo Fisher), La2O3 (99.9%, High-Purity Chemical), ZrO2 (98.0%, High-Purity Chemical), Ga2O3 (99.9%, High Purity Chemical) ball-milled in isopropyl alcohol (99.5%, Samchun) for 24h, dried, calcined at 950 °C for 12h in air, ball-milled for 72h). PEO (Thermo Fisher, M.W. 200,000-450,000), LiTFSI (Sigma-Aldrich, 99.95%), and succinonitrile (Alfa Aesar, 98+%) dissolved in acetonitrile (Samchun, 99.0%). ACN:PEO 6-10 times ratio. SN 0.5 wt% of total PEO+LLZO. EO:Li 18:1. Slurry mixed 10 min, then LLZO added and mixed another 10 min. Tape casting on carbon-coated aluminum foil. Laminated and hot-pressed at 60 °C under 20 MPa for 15 min. PEO/LLZO 40:60 wt%.","LLZO-PEO composite film, 100 μm thickness, density >95%.","Figure 6, plot digitization (LLZO 60 at 20 °C)"
Lithium-Ion Conduction Pathways in LLZO-PEO Composite Solid Electrolytes,"Jun Seo, Mohammad Nasir, Hee Jung Park",Lithium Lanthanum Zirconate Oxide-poly(ethylene oxide) with Lithium Bis-(trifluoromethanesulfonyl)imide and succinonitrile,LLZO-PEO-LiTFSI-SN,Other,7.94,30 °C,"Polycrystalline Li6.25Ga0.25La3Zr2O12 ceramic synthesized via solid-state route (Li2CO3 (99.0%, Thermo Fisher), La2O3 (99.9%, High-Purity Chemical), ZrO2 (98.0%, High-Purity Chemical), Ga2O3 (99.9%, High Purity Chemical) ball-milled in isopropyl alcohol (99.5%, Samchun) for 24h, dried, calcined at 950 °C for 12h in air, ball-milled for 72h). PEO (Thermo Fisher, M.W. 200,000-450,000), LiTFSI (Sigma-Aldrich, 99.95%), and succinonitrile (Alfa Aesar, 98+%) dissolved in acetonitrile (Samchun, 99.0%). ACN:PEO 6-10 times ratio. SN 0.5 wt% of total PEO+LLZO. EO:Li 18:1. Slurry mixed 10 min, then LLZO added and mixed another 10 min. Tape casting on carbon-coated aluminum foil. Laminated and hot-pressed at 60 °C under 20 MPa for 15 min. PEO/LLZO 40:60 wt%.","LLZO-PEO composite film, 100 μm thickness, density >95%.","Figure 6, plot digitization (LLZO 60 at 30 °C)"
Lithium-Ion Conduction Pathways in LLZO-PEO Composite Solid Electrolytes,"Jun Seo, Mohammad Nasir, Hee Jung Park",Lithium Lanthanum Zirconate Oxide-poly(ethylene oxide) with Lithium Bis-(trifluoromethanesulfonyl)imide and succinonitrile,LLZO-PEO-LiTFSI-SN,Other,7.94,20 °C,"Polycrystalline Li6.25Ga0.25La3Zr2O12 ceramic synthesized via solid-state route (Li2CO3 (99.0%, Thermo Fisher), La2O3 (99.9%, High-Purity Chemical), ZrO2 (98.0%, High-Purity Chemical), Ga2O3 (99.9%, High Purity Chemical) ball-milled in isopropyl alcohol (99.5%, Samchun) for 24h, dried, calcined at 950 °C for 12h in air, ball-milled for 72h). PEO (Thermo Fisher, M.W. 200,000-450,000), LiTFSI (Sigma-Aldrich, 99.95%), and succinonitrile (Alfa Aesar, 98+%) dissolved in acetonitrile (Samchun, 99.0%). ACN:PEO 6-10 times ratio. SN 0.5 wt% of total PEO+LLZO. EO:Li 18:1. Slurry mixed 10 min, then LLZO added and mixed another 10 min. Tape casting on carbon-coated aluminum foil. Laminated and hot-pressed at 60 °C under 20 MPa for 15 min. PEO/LLZO 30:70 wt%.","LLZO-PEO composite film, 100 μm thickness, density >95%.","Figure 6, plot digitization (LLZO 70 at 20 °C)"
Lithium-Ion Conduction Pathways in LLZO-PEO Composite Solid Electrolytes,"Jun Seo, Mohammad Nasir, Hee Jung Park",Lithium Lanthanum Zirconate Oxide-poly(ethylene oxide) with Lithium Bis-(trifluoromethanesulfonyl)imide and succinonitrile,LLZO-PEO-LiTFSI-SN,Other,3.98,30 °C,"Polycrystalline Li6.25Ga0.25La3Zr2O12 ceramic synthesized via solid-state route (Li2CO3 (99.0%, Thermo Fisher), La2O3 (99.9%, High-Purity Chemical), ZrO2 (98.0%, High-Purity Chemical), Ga2O3 (99.9%, High Purity Chemical) ball-milled in isopropyl alcohol (99.5%, Samchun) for 24h, dried, calcined at 950 °C for 12h in air, ball-milled for 72h). PEO (Thermo Fisher, M.W. 200,000-450,000), LiTFSI (Sigma-Aldrich, 99.95%), and succinonitrile (Alfa Aesar, 98+%) dissolved in acetonitrile (Samchun, 99.0%). ACN:PEO 6-10 times ratio. SN 0.5 wt% of total PEO+LLZO. EO:Li 18:1. Slurry mixed 10 min, then LLZO added and mixed another 10 min. Tape casting on carbon-coated aluminum foil. Laminated and hot-pressed at 60 °C under 20 MPa for 15 min. PEO/LLZO 30:70 wt%.","LLZO-PEO composite film, 100 μm thickness, density >95%.","Figure 6, plot digitization (LLZO 70 at 30 °C)"
Lithium-Ion Conduction Pathways in LLZO-PEO Composite Solid Electrolytes,"Jun Seo, Mohammad Nasir, Hee Jung Park",Lithium Lanthanum Zirconate Oxide-poly(ethylene oxide) with Lithium Bis-(trifluoromethanesulfonyl)imide and succinonitrile,LLZO-PEO-LiTFSI-SN,Other,3.98,20 °C,"Polycrystalline Li6.25Ga0.25La3Zr2O12 ceramic synthesized via solid-state route (Li2CO3 (99.0%, Thermo Fisher), La2O3 (99.9%, High-Purity Chemical), ZrO2 (98.0%, High-Purity Chemical), Ga2O3 (99.9%, High Purity Chemical) ball-milled in isopropyl alcohol (99.5%, Samchun) for 24h, dried, calcined at 950 °C for 12h in air, ball-milled for 72h). PEO (Thermo Fisher, M.W. 200,000-450,000), LiTFSI (Sigma-Aldrich, 99.95%), and succinonitrile (Alfa Aesar, 98+%) dissolved in acetonitrile (Samchun, 99.0%). ACN:PEO 6-10 times ratio. SN 0.5 wt% of total PEO+LLZO. EO:Li 18:1. Slurry mixed 10 min, then LLZO added and mixed another 10 min. Tape casting on carbon-coated aluminum foil. Laminated and hot-pressed at 60 °C under 20 MPa for 15 min. PEO/LLZO 20:80 wt%.","LLZO-PEO composite film, 100 μm thickness, density >95%.","Figure 6, plot digitization (LLZO 80 at 20 °C)"
Lithium-Ion Conduction Pathways in LLZO-PEO Composite Solid Electrolytes,"Jun Seo, Mohammad Nasir, Hee Jung Park",Lithium Lanthanum Zirconate Oxide-poly(ethylene oxide) with Lithium Bis-(trifluoromethanesulfonyl)imide and succinonitrile,LLZO-PEO-LiTFSI-SN,Other,1.99,30 °C,"Polycrystalline Li6.25Ga0.25La3Zr2O12 ceramic synthesized via solid-state route (Li2CO3 (99.0%, Thermo Fisher), La2O3 (99.9%, High-Purity Chemical), ZrO2 (98.0%, High-Purity Chemical), Ga2O3 (99.9%, High Purity Chemical) ball-milled in isopropyl alcohol (99.5%, Samchun) for 24h, dried, calcined at 950 °C for 12h in air, ball-milled for 72h). PEO (Thermo Fisher, M.W. 200,000-450,000), LiTFSI (Sigma-Aldrich, 99.95%), and succinonitrile (Alfa Aesar, 98+%) dissolved in acetonitrile (Samchun, 99.0%). ACN:PEO 6-10 times ratio. SN 0.5 wt% of total PEO+LLZO. EO:Li 18:1. Slurry mixed 10 min, then LLZO added and mixed another 10 min. Tape casting on carbon-coated aluminum foil. Laminated and hot-pressed at 60 °C under 20 MPa for 15 min. PEO/LLZO 20:80 wt%.","LLZO-PEO composite film, 100 μm thickness, density >95%.","Figure 6, plot digitization (LLZO 80 at 30 °C)"
Lithium-Ion Conduction Pathways in LLZO-PEO Composite Solid Electrolytes,"Jun Seo, Mohammad Nasir, Hee Jung Park",Lithium Lanthanum Zirconate Oxide-poly(ethylene oxide) with Lithium Bis-(trifluoromethanesulfonyl)imide and succinonitrile,LLZO-PEO-LiTFSI-SN,Other,1.58,20 °C,"Polycrystalline Li6.25Ga0.25La3Zr2O12 ceramic synthesized via solid-state route (Li2CO3 (99.0%, Thermo Fisher), La2O3 (99.9%, High-Purity Chemical), ZrO2 (98.0%, High-Purity Chemical), Ga2O3 (99.9%, High Purity Chemical) ball-milled in isopropyl alcohol (99.5%, Samchun) for 24h, dried, calcined at 950 °C for 12h in air, ball-milled for 72h). PEO (Thermo Fisher, M.W. 200,000-450,000), LiTFSI (Sigma-Aldrich, 99.95%), and succinonitrile (Alfa Aesar, 98+%) dissolved in acetonitrile (Samchun, 99.0%). ACN:PEO 6-10 times ratio. SN 0.5 wt% of total PEO+LLZO. EO:Li 18:1. Slurry mixed 10 min, then LLZO added and mixed another 10 min. Tape casting on carbon-coated aluminum foil. Laminated and hot-pressed at 60 °C under 20 MPa for 15 min. PEO/LLZO 15:85 wt%.","LLZO-PEO composite film, 100 μm thickness, density >95%.","Figure 6, plot digitization (LLZO 85 at 20 °C)"
Lithium-Ion Conduction Pathways in LLZO-PEO Composite Solid Electrolytes,"Jun Seo, Mohammad Nasir, Hee Jung Park",Lithium Lanthanum Zirconate Oxide-poly(ethylene oxide) with Lithium Bis-(trifluoromethanesulfonyl)imide and succinonitrile,LLZO-PEO-LiTFSI-SN,Other,7.94,30 °C,"Polycrystalline Li6.25Ga0.25La3Zr2O12 ceramic synthesized via solid-state route (Li2CO3 (99.0%, Thermo Fisher), La2O3 (99.9%, High-Purity Chemical), ZrO2 (98.0%, High-Purity Chemical), Ga2O3 (99.9%, High Purity Chemical) ball-milled in isopropyl alcohol (99.5%, Samchun) for 24h, dried, calcined at 950 °C for 12h in air, ball-milled for 72h). PEO (Thermo Fisher, M.W. 200,000-450,000), LiTFSI (Sigma-Aldrich, 99.95%), and succinonitrile (Alfa Aesar, 98+%) dissolved in acetonitrile (Samchun, 99.0%). ACN:PEO 6-10 times ratio. SN 0.5 wt% of total PEO+LLZO. EO:Li 18:1. Slurry mixed 10 min, then LLZO added and mixed another 10 min. Tape casting on carbon-coated aluminum foil. Laminated and hot-pressed at 60 °C under 20 MPa for 15 min. PEO/LLZO 15:85 wt%.","LLZO-PEO composite film, 100 μm thickness, density >95%.","Figure 6, plot digitization (LLZO 85 at 30 °C)"
Lithium-Ion Conduction Pathways in LLZO-PEO Composite Solid Electrolytes,"Jun Seo, Mohammad Nasir, Hee Jung Park",Lithium Lanthanum Zirconate Oxide-poly(ethylene oxide) with Lithium Bis-(trifluoromethanesulfonyl)imide and succinonitrile,LLZO-PEO-LiTFSI-SN,Other,2.51,20 °C,"Polycrystalline Li6.25Ga0.25La3Zr2O12 ceramic synthesized via solid-state route (Li2CO3 (99.0%, Thermo Fisher), La2O3 (99.9%, High-Purity Chemical), ZrO2 (98.0%, High-Purity Chemical), Ga2O3 (99.9%, High Purity Chemical) ball-milled in isopropyl alcohol (99.5%, Samchun) for 24h, dried, calcined at 950 °C for 12h in air, ball-milled for 72h). PEO (Thermo Fisher, M.W. 200,000-450,000), LiTFSI (Sigma-Aldrich, 99.95%), and succinonitrile (Alfa Aesar, 98+%) dissolved in acetonitrile (Samchun, 99.0%). ACN:PEO 6-10 times ratio. SN 0.5 wt% of total PEO+LLZO. EO:Li 18:1. Slurry mixed 10 min, then LLZO added and mixed another 10 min. Tape casting on carbon-coated aluminum foil. Laminated and hot-pressed at 60 °C under 20 MPa for 15 min. PEO/LLZO 10:90 wt%.","LLZO-PEO composite film, 100 μm thickness, density >95%. LLZO 90 was relatively hard and cracked spontaneously upon bending.","Figure 6, plot digitization (LLZO 90 at 20 °C)"
Lithium-Ion Conduction Pathways in LLZO-PEO Composite Solid Electrolytes,"Jun Seo, Mohammad Nasir, Hee Jung Park",Lithium Lanthanum Zirconate Oxide-poly(ethylene oxide) with Lithium Bis-(trifluoromethanesulfonyl)imide and succinonitrile,LLZO-PEO-LiTFSI-SN,Other,1.0,30 °C,"Polycrystalline Li6.25Ga0.25La3Zr2O12 ceramic synthesized via solid-state route (Li2CO3 (99.0%, Thermo Fisher), La2O3 (99.9%, High-Purity Chemical), ZrO2 (98.0%, High-Purity Chemical), Ga2O3 (99.9%, High Purity Chemical) ball-milled in isopropyl alcohol (99.5%, Samchun) for 24h, dried, calcined at 950 °C for 12h in air, ball-milled for 72h). PEO (Thermo Fisher, M.W. 200,000-450,000), LiTFSI (Sigma-Aldrich, 99.95%), and succinonitrile (Alfa Aesar, 98+%) dissolved in acetonitrile (Samchun, 99.0%). ACN:PEO 6-10 times ratio. SN 0.5 wt% of total PEO+LLZO. EO:Li 18:1. Slurry mixed 10 min, then LLZO added and mixed another 10 min. Tape casting on carbon-coated aluminum foil. Laminated and hot-pressed at 60 °C under 20 MPa for 15 min. PEO/LLZO 10:90 wt%.","LLZO-PEO composite film, 100 μm thickness, density >95%. LLZO 90 was relatively hard and cracked spontaneously upon bending.","Figure 6, plot digitization (LLZO 90 at 30 °C)"
"A Long Cycle Life, All-Solid-State Lithium Battery with a Ceramic—Polymer Composite Electrolyte","Xingwen Yu, Arumugam Manthiram",poly(ethylene oxide)-lithium trifluoromethanesulfonate-lithium aluminum titanium phosphate,PEO-LiCF3SO3-LATP,Other,1.6,60 °C,Facile slurry casting method,"Composite solid electrolyte, lithium-ion conductive composite, LATP nanoparticles disseminated into PEO-LiCF3SO3 matrix",Abstract
"A Long Cycle Life, All-Solid-State Lithium Battery with a Ceramic—Polymer Composite Electrolyte","Xingwen Yu, Arumugam Manthiram",Poly(ethylene oxide)-Lithium salt complex,PEO/Li-salt,Polymer,10.0,ambient temperature,N/A (general statement about typical PEO electrolytes),"PEO/Li-salt complexes, high degree of crystallinity of PEO","Results and Discussion, page 3, paragraph describing PEO conductivity"
"A Long Cycle Life, All-Solid-State Lithium Battery with a Ceramic—Polymer Composite Electrolyte","Xingwen Yu, Arumugam Manthiram",poly(ethylene oxide)-lithium trifluoromethanesulfonate-lithium aluminum titanium phosphate,PEO-LiCF3SO3-LATP,Other,2.5,30 °C,"Ball milled LATP for 50 h, dispersed in isopropanol, sonicated 3h. PEO powder and LiCF3SO3 dissolved/dispersed into acetonitrile, sonicated 6h, stirred 24h. LATP disseminated into PEO-LiCF3SO3/AN mixture, stirred overnight. Viscous slurry cast into flat-bottom Teflon dish, dried at 60 °C under vacuum for 24 h.","Composite solid electrolyte, 50 μm thick membrane, LATP nanoparticles appropriately distributed in polymeric PEO matrix and uniformly coated with polymer, no obvious separation between ceramic particles and polymer","Results and Discussion, text describing Figure 2a"
"A Long Cycle Life, All-Solid-State Lithium Battery with a Ceramic—Polymer Composite Electrolyte","Xingwen Yu, Arumugam Manthiram",poly(ethylene oxide)-lithium trifluoromethanesulfonate-lithium aluminum titanium phosphate,PEO-LiCF3SO3-LATP,Other,1.6,60 °C,"Ball milled LATP for 50 h, dispersed in isopropanol, sonicated 3h. PEO powder and LiCF3SO3 dissolved/dispersed into acetonitrile, sonicated 6h, stirred 24h. LATP disseminated into PEO-LiCF3SO3/AN mixture, stirred overnight. Viscous slurry cast into flat-bottom Teflon dish, dried at 60 °C under vacuum for 24 h.","Composite solid electrolyte, 50 μm thick membrane, LATP nanoparticles appropriately distributed in polymeric PEO matrix and uniformly coated with polymer, no obvious separation between ceramic particles and polymer","Results and Discussion, text describing Figure 2a"
"A Long Cycle Life, All-Solid-State Lithium Battery with a Ceramic—Polymer Composite Electrolyte","Xingwen Yu, Arumugam Manthiram",poly(ethylene oxide)-lithium trifluoromethanesulfonate-lithium aluminum titanium phosphate,PEO-LiCF3SO3-LATP,Other,4.0,80 °C,"Ball milled LATP for 50 h, dispersed in isopropanol, sonicated 3h. PEO powder and LiCF3SO3 dissolved/dispersed into acetonitrile, sonicated 6h, stirred 24h. LATP disseminated into PEO-LiCF3SO3/AN mixture, stirred overnight. Viscous slurry cast into flat-bottom Teflon dish, dried at 60 °C under vacuum for 24 h.","Composite solid electrolyte, 50 μm thick membrane, LATP nanoparticles appropriately distributed in polymeric PEO matrix and uniformly coated with polymer, no obvious separation between ceramic particles and polymer","Results and Discussion, text describing Figure 2a (original text had a typo '4.0 x 10⁻⁴ 10⁻⁴ S cm⁻¹' interpreted as 4.0 x 10⁻⁴ S cm⁻¹)"
"A Long Cycle Life, All-Solid-State Lithium Battery with a Ceramic—Polymer Composite Electrolyte","Xingwen Yu, Arumugam Manthiram",poly(ethylene oxide)-lithium trifluoromethanesulfonate-lithium aluminum titanium phosphate,PEO-LiCF3SO3-LATP,Other,2.0,30 °C,"Ball milled LATP for 50 h, dispersed in isopropanol, sonicated 3h. PEO powder and LiCF3SO3 dissolved/dispersed into acetonitrile, sonicated 6h, stirred 24h. LATP disseminated into PEO-LiCF3SO3/AN mixture, stirred overnight. Viscous slurry cast into flat-bottom Teflon dish, dried at 60 °C under vacuum for 24 h.","Composite solid electrolyte, 50 μm thick membrane, LATP nanoparticles appropriately distributed in polymeric PEO matrix and uniformly coated with polymer, no obvious separation between ceramic particles and polymer","Figure 2b, plot digitization"
"A Long Cycle Life, All-Solid-State Lithium Battery with a Ceramic—Polymer Composite Electrolyte","Xingwen Yu, Arumugam Manthiram",poly(ethylene oxide)-lithium trifluoromethanesulfonate-lithium aluminum titanium phosphate,PEO-LiCF3SO3-LATP,Other,2.5,30 °C,"Ball milled LATP for 50 h, dispersed in isopropanol, sonicated 3h. PEO powder and LiCF3SO3 dissolved/dispersed into acetonitrile, sonicated 6h, stirred 24h. LATP disseminated into PEO-LiCF3SO3/AN mixture, stirred overnight. Viscous slurry cast into flat-bottom Teflon dish, dried at 60 °C under vacuum for 24 h.","Composite solid electrolyte, 50 μm thick membrane, LATP nanoparticles appropriately distributed in polymeric PEO matrix and uniformly coated with polymer, no obvious separation between ceramic particles and polymer","Figure 2b, plot digitization"
"A Long Cycle Life, All-Solid-State Lithium Battery with a Ceramic—Polymer Composite Electrolyte","Xingwen Yu, Arumugam Manthiram",poly(ethylene oxide)-lithium trifluoromethanesulfonate-lithium aluminum titanium phosphate,PEO-LiCF3SO3-LATP,Other,1.6,60 °C,"Ball milled LATP for 50 h, dispersed in isopropanol, sonicated 3h. PEO powder and LiCF3SO3 dissolved/dispersed into acetonitrile, sonicated 6h, stirred 24h. LATP disseminated into PEO-LiCF3SO3/AN mixture, stirred overnight. Viscous slurry cast into flat-bottom Teflon dish, dried at 60 °C under vacuum for 24 h.","Composite solid electrolyte, 50 μm thick membrane, LATP nanoparticles appropriately distributed in polymeric PEO matrix and uniformly coated with polymer, no obvious separation between ceramic particles and polymer","Figure 2b, plot digitization"
"A Long Cycle Life, All-Solid-State Lithium Battery with a Ceramic—Polymer Composite Electrolyte","Xingwen Yu, Arumugam Manthiram",poly(ethylene oxide)-lithium trifluoromethanesulfonate-lithium aluminum titanium phosphate,PEO-LiCF3SO3-LATP,Other,2.0,60 °C,"Ball milled LATP for 50 h, dispersed in isopropanol, sonicated 3h. PEO powder and LiCF3SO3 dissolved/dispersed into acetonitrile, sonicated 6h, stirred 24h. LATP disseminated into PEO-LiCF3SO3/AN mixture, stirred overnight. Viscous slurry cast into flat-bottom Teflon dish, dried at 60 °C under vacuum for 24 h.","Composite solid electrolyte, 50 μm thick membrane, LATP nanoparticles appropriately distributed in polymeric PEO matrix and uniformly coated with polymer, no obvious separation between ceramic particles and polymer","Figure 2b, plot digitization"
"A Long Cycle Life, All-Solid-State Lithium Battery with a Ceramic—Polymer Composite Electrolyte","Xingwen Yu, Arumugam Manthiram",poly(ethylene oxide)-lithium trifluoromethanesulfonate-lithium aluminum titanium phosphate,PEO-LiCF3SO3-LATP,Other,3.2,80 °C,"Ball milled LATP for 50 h, dispersed in isopropanol, sonicated 3h. PEO powder and LiCF3SO3 dissolved/dispersed into acetonitrile, sonicated 6h, stirred 24h. LATP disseminated into PEO-LiCF3SO3/AN mixture, stirred overnight. Viscous slurry cast into flat-bottom Teflon dish, dried at 60 °C under vacuum for 24 h.","Composite solid electrolyte, 50 μm thick membrane, LATP nanoparticles appropriately distributed in polymeric PEO matrix and uniformly coated with polymer, no obvious separation between ceramic particles and polymer","Figure 2b, plot digitization"
"A Long Cycle Life, All-Solid-State Lithium Battery with a Ceramic—Polymer Composite Electrolyte","Xingwen Yu, Arumugam Manthiram",poly(ethylene oxide)-lithium trifluoromethanesulfonate-lithium aluminum titanium phosphate,PEO-LiCF3SO3-LATP,Other,4.0,80 °C,"Ball milled LATP for 50 h, dispersed in isopropanol, sonicated 3h. PEO powder and LiCF3SO3 dissolved/dispersed into acetonitrile, sonicated 6h, stirred 24h. LATP disseminated into PEO-LiCF3SO3/AN mixture, stirred overnight. Viscous slurry cast into flat-bottom Teflon dish, dried at 60 °C under vacuum for 24 h.","Composite solid electrolyte, 50 μm thick membrane, LATP nanoparticles appropriately distributed in polymeric PEO matrix and uniformly coated with polymer, no obvious separation between ceramic particles and polymer","Figure 2b, plot digitization"
Polymer Template Synthesis of Flexible SiO2 Nanofibers to Upgrade Composite Electrolytes,"Shujie Liu, Haoru Shan, Shuhui Xia, Jianhua Yan, Jianyong Yu, Bin Ding",Poly(ethylene oxide) - Lithium bis(trifluoromethane)sulfonamide in SiO2 nanofiber film,CPE,Other,0.00013,"30 ""C",SiO2 NFs via sol-gel electrospinning and low-temperature calcination. CPE by filling PEO-LiTFSI-SN into porous ceramic films.,Flexible and robust SiO2 nanofiber films (51 m2g-1) filled with polyethylene oxide based electrolyte.,Abstract
Polymer Template Synthesis of Flexible SiO2 Nanofibers to Upgrade Composite Electrolytes,"Shujie Liu, Haoru Shan, Shuhui Xia, Jianhua Yan, Jianyong Yu, Bin Ding",Polymer electrolytes,,Polymer,1e-05,RT,N/A (Cited Work),N/A (Cited Work),"Page 1, paragraph 4 (general statement citing Ref 19)"
Polymer Template Synthesis of Flexible SiO2 Nanofibers to Upgrade Composite Electrolytes,"Shujie Liu, Haoru Shan, Shuhui Xia, Jianhua Yan, Jianyong Yu, Bin Ding",Poly(ethylene oxide) - Lithium bis(trifluoromethane)sulfonamide in SiO2 nanofiber film,"CPE, PEO-LiTFSI in SiO2 NF",Other,0.00013,30 °C,"SiO2 NF films via electrospinning and calcination (800 °C, 2h). CPE by tape-casting dilute PEO-LiTFSI slurry into SiO2 NF film, then removing solvent in oven. Then hot-pressing at 65 °C for 5 min. PEO (Mw=600,000), LiTFSI, SN dissolved in anhydrous acetonitrile. Molar ratio [EO]:Li+ = 12:1, mass ratio PEO:SN = 15:1.","Flexible, robust SiO2 NF films as preformed frames, soaked with PEO-LiTFSI solution (containing SN). Small thickness of 28 µm. SiO2 content ~9 wt%.","Page 1, paragraph 6"
Polymer Template Synthesis of Flexible SiO2 Nanofibers to Upgrade Composite Electrolytes,"Shujie Liu, Haoru Shan, Shuhui Xia, Jianhua Yan, Jianyong Yu, Bin Ding",Poly(ethylene oxide) - Lithium bis(trifluoromethane)sulfonamide in SiO2 nanofiber film,CPE,Other,0.00013,30 °C,"SiO2 NF films via electrospinning and calcination (800 °C, 2h). CPE by tape-casting dilute PEO-LiTFSI slurry into SiO2 NF film, then removing solvent in oven. Then hot-pressing at 65 °C for 5 min. PEO (Mw=600,000), LiTFSI, SN dissolved in anhydrous acetonitrile. Molar ratio [EO]:Li+ = 12:1, mass ratio PEO:SN = 15:1.","Flexible, robust SiO2 NF films as preformed frames, soaked with PEO-LiTFSI solution (containing SN). SiO2 content ~9 wt%.","Page 3, paragraph 2"
Polymer Template Synthesis of Flexible SiO2 Nanofibers to Upgrade Composite Electrolytes,"Shujie Liu, Haoru Shan, Shuhui Xia, Jianhua Yan, Jianyong Yu, Bin Ding",Poly(ethylene oxide) - Lithium bis(trifluoromethane)sulfonamide with Succinonitrile,PEO-LiTFSI,Other,1.1e-05,30 °C,"PEO (Mw=600,000), LiTFSI, SN dissolved in anhydrous acetonitrile. Molar ratio [EO]:Li+ = 12:1, mass ratio PEO:SN = 15:1. Solution dropped onto glossy paper, dried at 65 °C in vacuum oven for 24 h.","Pure PEO-LiTFSI electrolyte film, thickness 100 µm, containing succinonitrile.","Page 3, paragraph 2 (Figure S13)"
Polymer Template Synthesis of Flexible SiO2 Nanofibers to Upgrade Composite Electrolytes,"Shujie Liu, Haoru Shan, Shuhui Xia, Jianhua Yan, Jianyong Yu, Bin Ding",Poly(ethylene oxide) - Lithium bis(trifluoromethane)sulfonamide in SiO2 nanofiber film,CPE,Other,0.00013,30 °C,"SiO2 NF films via electrospinning and calcination (800 °C, 2h). CPE by tape-casting dilute PEO-LiTFSI slurry into SiO2 NF film, then removing solvent in oven. Then hot-pressing at 65 °C for 5 min. PEO (Mw=600,000), LiTFSI, SN dissolved in anhydrous acetonitrile. Molar ratio [EO]:Li+ = 12:1, mass ratio PEO:SN = 15:1.","Flexible, robust SiO2 NF films as preformed frames, soaked with PEO-LiTFSI solution (containing SN). SiO2 content ~9 wt%.","Figure 3b, plot digitization"
Rationally Designed PEGDA-LLZTO Composite Electrolyte for Solid-State Lithium Batteries,"Xingwen Yu, Yijie Liu, John B. Goodenough, Arumugam Manthiram",Polyethylene glycol diacrylate - Lithium bistrifluoromethanesulfonimidate - Succinonitrile - Lithium Lanthanum Zirconate Oxide composite electrolyte,PEGDA-SCN-LiTFSI-LLZTO,Other,3.1,room-temperature,Synthesized via a tape casting process followed by a UV curing procedure. LLZTO powder was continuously ball-milled for 50 h to 50-200 nm particles. These nanoparticles were dispersed into the PEGDA–SCN–LiTFSI mixture (mass ratio PEGDA/SCN/LiTFSI = 46.7:30:23.3) with assigned ratio of polymer to ceramic. Mixture stirred for 24 h to form slurry. 1% photoinitiator added. Slurry cast onto Teflon dish. Cured with UV light for 1 h. Membrane thickness ~200 μm.,"Solid-state composite membrane, incorporating LLZTO ceramic phase as nanoparticles, further optimized with succinonitrile plasticizer.",Abstract
Rationally Designed PEGDA-LLZTO Composite Electrolyte for Solid-State Lithium Batteries,"Xingwen Yu, Yijie Liu, John B. Goodenough, Arumugam Manthiram",Poly(acrylonitrile),PAN,Polymer,10.0,room-temperature,N/A (Cited Work),N/A (Cited Work),Introduction
Rationally Designed PEGDA-LLZTO Composite Electrolyte for Solid-State Lithium Batteries,"Xingwen Yu, Yijie Liu, John B. Goodenough, Arumugam Manthiram",Polyethylene glycol diacrylate - Lithium bistrifluoromethanesulfonimidate,PEGDA-LiTFSI,Polymer,4.0,Room temperature,"LiTFSI dissolved in PEGDA (PEGDA to LiTFSI ratio 2:1). Mixture stirred. 1% photoinitiator (2-hydroxy-2-methyl-1-phenyl-1-propanone) added. Fluidic mixture spread onto Teflon dish, exposed to UV light for 1 h.",Polymeric membrane.,"Figure 1e, plot digitization"
Rationally Designed PEGDA-LLZTO Composite Electrolyte for Solid-State Lithium Batteries,"Xingwen Yu, Yijie Liu, John B. Goodenough, Arumugam Manthiram",Polyethylene glycol diacrylate - Lithium bistrifluoromethanesulfonimidate - Succinonitrile,PEGDA-SCN-LiTFSI,Other,6.0,Room temperature,"LiTFSI dissolved in PEGDA (PEGDA to LiTFSI ratio 2:1). SCN (10 wt%) added. Mixture stirred. 1% photoinitiator (2-hydroxy-2-methyl-1-phenyl-1-propanone) added. Fluidic mixture spread onto Teflon dish, exposed to UV light for 1 h.",Polymeric membrane with succinonitrile plasticizer.,"Figure 1e, plot digitization"
Rationally Designed PEGDA-LLZTO Composite Electrolyte for Solid-State Lithium Batteries,"Xingwen Yu, Yijie Liu, John B. Goodenough, Arumugam Manthiram",Polyethylene glycol diacrylate - Lithium bistrifluoromethanesulfonimidate - Succinonitrile,PEGDA-SCN-LiTFSI,Other,1.5,Room temperature,"LiTFSI dissolved in PEGDA (PEGDA to LiTFSI ratio 2:1). SCN (20 wt%) added. Mixture stirred. 1% photoinitiator (2-hydroxy-2-methyl-1-phenyl-1-propanone) added. Fluidic mixture spread onto Teflon dish, exposed to UV light for 1 h.",Polymeric membrane with succinonitrile plasticizer.,"Figure 1e, plot digitization"
Rationally Designed PEGDA-LLZTO Composite Electrolyte for Solid-State Lithium Batteries,"Xingwen Yu, Yijie Liu, John B. Goodenough, Arumugam Manthiram",Polyethylene glycol diacrylate - Lithium bistrifluoromethanesulfonimidate - Succinonitrile,PEGDA-SCN-LiTFSI,Other,1.8,Room temperature,"LiTFSI dissolved in PEGDA (PEGDA to LiTFSI ratio 2:1). SCN (30 wt%) added. Mixture stirred. 1% photoinitiator (2-hydroxy-2-methyl-1-phenyl-1-propanone) added. Fluidic mixture spread onto Teflon dish, exposed to UV light for 1 h.","Polymeric membrane with succinonitrile plasticizer, optimized composition.","Figure 1e, plot digitization, and main text (Page 3)"
Rationally Designed PEGDA-LLZTO Composite Electrolyte for Solid-State Lithium Batteries,"Xingwen Yu, Yijie Liu, John B. Goodenough, Arumugam Manthiram",Polyethylene glycol diacrylate - Lithium bistrifluoromethanesulfonimidate - Succinonitrile,PEGDA-SCN-LiTFSI,Other,1.8,Room temperature,"LiTFSI dissolved in PEGDA (PEGDA to LiTFSI ratio 2:1). SCN (40 wt%) added. Mixture stirred. 1% photoinitiator (2-hydroxy-2-methyl-1-phenyl-1-propanone) added. Fluidic mixture spread onto Teflon dish, exposed to UV light for 1 h.",Polymeric membrane with succinonitrile plasticizer.,"Figure 1e, plot digitization"
Rationally Designed PEGDA-LLZTO Composite Electrolyte for Solid-State Lithium Batteries,"Xingwen Yu, Yijie Liu, John B. Goodenough, Arumugam Manthiram",Polyethylene glycol diacrylate - Lithium bistrifluoromethanesulfonimidate,PEGDA-LiTFSI,Polymer,2.0,Room temperature,"LiTFSI dissolved in PEGDA (PEGDA to LiTFSI ratio 3:1). Mixture stirred. 1% photoinitiator (2-hydroxy-2-methyl-1-phenyl-1-propanone) added. Fluidic mixture spread onto Teflon dish, exposed to UV light for 1 h.",Polymeric membrane.,"Figure 1e, plot digitization"
Rationally Designed PEGDA-LLZTO Composite Electrolyte for Solid-State Lithium Batteries,"Xingwen Yu, Yijie Liu, John B. Goodenough, Arumugam Manthiram",Polyethylene glycol diacrylate - Lithium bistrifluoromethanesulfonimidate - Succinonitrile,PEGDA-SCN-LiTFSI,Other,3.5,Room temperature,"LiTFSI dissolved in PEGDA (PEGDA to LiTFSI ratio 3:1). SCN (10 wt%) added. Mixture stirred. 1% photoinitiator (2-hydroxy-2-methyl-1-phenyl-1-propanone) added. Fluidic mixture spread onto Teflon dish, exposed to UV light for 1 h.",Polymeric membrane with succinonitrile plasticizer.,"Figure 1e, plot digitization"
Rationally Designed PEGDA-LLZTO Composite Electrolyte for Solid-State Lithium Batteries,"Xingwen Yu, Yijie Liu, John B. Goodenough, Arumugam Manthiram",Polyethylene glycol diacrylate - Lithium bistrifluoromethanesulfonimidate - Succinonitrile,PEGDA-SCN-LiTFSI,Other,1.1,Room temperature,"LiTFSI dissolved in PEGDA (PEGDA to LiTFSI ratio 3:1). SCN (20 wt%) added. Mixture stirred. 1% photoinitiator (2-hydroxy-2-methyl-1-phenyl-1-propanone) added. Fluidic mixture spread onto Teflon dish, exposed to UV light for 1 h.",Polymeric membrane with succinonitrile plasticizer.,"Figure 1e, plot digitization"
Rationally Designed PEGDA-LLZTO Composite Electrolyte for Solid-State Lithium Batteries,"Xingwen Yu, Yijie Liu, John B. Goodenough, Arumugam Manthiram",Polyethylene glycol diacrylate - Lithium bistrifluoromethanesulfonimidate - Succinonitrile,PEGDA-SCN-LiTFSI,Other,1.5,Room temperature,"LiTFSI dissolved in PEGDA (PEGDA to LiTFSI ratio 3:1). SCN (30 wt%) added. Mixture stirred. 1% photoinitiator (2-hydroxy-2-methyl-1-phenyl-1-propanone) added. Fluidic mixture spread onto Teflon dish, exposed to UV light for 1 h.",Polymeric membrane with succinonitrile plasticizer.,"Figure 1e, plot digitization"
Rationally Designed PEGDA-LLZTO Composite Electrolyte for Solid-State Lithium Batteries,"Xingwen Yu, Yijie Liu, John B. Goodenough, Arumugam Manthiram",Polyethylene glycol diacrylate - Lithium bistrifluoromethanesulfonimidate - Succinonitrile,PEGDA-SCN-LiTFSI,Other,1.5,Room temperature,"LiTFSI dissolved in PEGDA (PEGDA to LiTFSI ratio 3:1). SCN (40 wt%) added. Mixture stirred. 1% photoinitiator (2-hydroxy-2-methyl-1-phenyl-1-propanone) added. Fluidic mixture spread onto Teflon dish, exposed to UV light for 1 h.",Polymeric membrane with succinonitrile plasticizer.,"Figure 1e, plot digitization"
