Repository: bhattadeb34/FACT_Data_Extraction_Scientific_Papers

File: master_conductivity_data.csv (part 48 of 52)
paper_title,paper_authors,full_name,acronym,material_class,ionic_conductivity_S_per_cm,temperature,processing_method,material_description,source_location
Rationally Designed PEGDA-LLZTO Composite Electrolyte for Solid-State Lithium Batteries,"Xingwen Yu, Yijie Liu, John B. Goodenough, Arumugam Manthiram",Polyethylene glycol diacrylate - Lithium bistrifluoromethanesulfonimidate - Succinonitrile - Lithium Lanthanum Zirconate Oxide,PEGDA-SCN-LiTFSI-LLZTO,Other,2.3,Room temperature,"LLZTO ceramic synthesized by grinding stoichiometric Li2CO3, Ta2O5, La2O3, ZrO2, sintering at 900 °C (12 h), ball-milling (12 h), cold-pressing, and sintering at 1150 °C (16 h). This LLZTO powder was then ball-milled for 50 h to 50–200 nm particles. These nanoparticles were dispersed into the PEGDA–SCN–LiTFSI mixture (mass ratio PEGDA/SCN/LiTFSI = 46.7:30:23.3) with assigned ratio of polymer to ceramic (10 wt% LLZTO). Mixture stirred for 24 h to form slurry. 1% photoinitiator added. Slurry cast onto Teflon dish. Cured with UV light for 1 h. Membrane thickness ~200 μm.",Composite electrolyte membrane with LLZTO nanoparticles (50-200 nm).,"Figure 2d, plot digitization"
Rationally Designed PEGDA-LLZTO Composite Electrolyte for Solid-State Lithium Batteries,"Xingwen Yu, Yijie Liu, John B. Goodenough, Arumugam Manthiram",Polyethylene glycol diacrylate - Lithium bistrifluoromethanesulfonimidate - Succinonitrile - Lithium Lanthanum Zirconate Oxide,PEGDA-SCN-LiTFSI-LLZTO,Other,2.8,Room temperature,"LLZTO ceramic synthesized by grinding stoichiometric Li2CO3, Ta2O5, La2O3, ZrO2, sintering at 900 °C (12 h), ball-milling (12 h), cold-pressing, and sintering at 1150 °C (16 h). This LLZTO powder was then ball-milled for 50 h to 50–200 nm particles. These nanoparticles were dispersed into the PEGDA–SCN–LiTFSI mixture (mass ratio PEGDA/SCN/LiTFSI = 46.7:30:23.3) with assigned ratio of polymer to ceramic (20 wt% LLZTO). Mixture stirred for 24 h to form slurry. 1% photoinitiator added. Slurry cast onto Teflon dish. Cured with UV light for 1 h. Membrane thickness ~200 μm.",Composite electrolyte membrane with LLZTO nanoparticles (50-200 nm).,"Figure 2d, plot digitization"
Rationally Designed PEGDA-LLZTO Composite Electrolyte for Solid-State Lithium Batteries,"Xingwen Yu, Yijie Liu, John B. Goodenough, Arumugam Manthiram",Polyethylene glycol diacrylate - Lithium bistrifluoromethanesulfonimidate - Succinonitrile - Lithium Lanthanum Zirconate Oxide,PEGDA-SCN-LiTFSI-LLZTO,Other,3.1,Ambient temperature,"LLZTO ceramic synthesized by grinding stoichiometric Li2CO3, Ta2O5, La2O3, ZrO2, sintering at 900 °C (12 h), ball-milling (12 h), cold-pressing, and sintering at 1150 °C (16 h). This LLZTO powder was then ball-milled for 50 h to 50–200 nm particles. These nanoparticles were dispersed into the PEGDA–SCN–LiTFSI mixture (mass ratio PEGDA/SCN/LiTFSI = 46.7:30:23.3) with assigned ratio of polymer to ceramic (30 wt% LLZTO). Mixture stirred for 24 h to form slurry. 1% photoinitiator added. Slurry cast onto Teflon dish. Cured with UV light for 1 h. Membrane thickness ~200 μm.","Composite electrolyte membrane with LLZTO nanoparticles (50-200 nm), optimized composition. Homogeneous distribution of LLZTO nanoparticles, nontransparent white membrane, thickness ~200 μm.","Figure 2d, plot digitization, and main text (Page 3)"
Rationally Designed PEGDA-LLZTO Composite Electrolyte for Solid-State Lithium Batteries,"Xingwen Yu, Yijie Liu, John B. Goodenough, Arumugam Manthiram",Polyethylene glycol diacrylate - Lithium bistrifluoromethanesulfonimidate - Succinonitrile - Lithium Lanthanum Zirconate Oxide,PEGDA-SCN-LiTFSI-LLZTO,Other,3.2,Room temperature,"LLZTO ceramic synthesized by grinding stoichiometric Li2CO3, Ta2O5, La2O3, ZrO2, sintering at 900 °C (12 h), ball-milling (12 h), cold-pressing, and sintering at 1150 °C (16 h). This LLZTO powder was then ball-milled for 50 h to 50–200 nm particles. These nanoparticles were dispersed into the PEGDA–SCN–LiTFSI mixture (mass ratio PEGDA/SCN/LiTFSI = 46.7:30:23.3) with assigned ratio of polymer to ceramic (40 wt% LLZTO). Mixture stirred for 24 h to form slurry. 1% photoinitiator added. Slurry cast onto Teflon dish. Cured with UV light for 1 h. Membrane thickness ~200 μm.",Composite electrolyte membrane with LLZTO nanoparticles (50-200 nm).,"Figure 2d, plot digitization"
Rationally Designed PEGDA-LLZTO Composite Electrolyte for Solid-State Lithium Batteries,"Xingwen Yu, Yijie Liu, John B. Goodenough, Arumugam Manthiram",Composite electrolyte with 0% LLZTO,,Ceramic,0.00018,"Not specified, assumed to be room temperature",Not mentioned,Composite ceramic electrolyte. The base material appears to contain Li₅La₃Nb₂O₁₂ based on the XRD pattern in Figure 4b.,Figure: _page_3_Figure_4.jpeg
Rationally Designed PEGDA-LLZTO Composite Electrolyte for Solid-State Lithium Batteries,"Xingwen Yu, Yijie Liu, John B. Goodenough, Arumugam Manthiram",Composite electrolyte with 10% LLZTO,,Ceramic,0.00024,"Not specified, assumed to be room temperature",Not mentioned,Composite ceramic electrolyte. The base material appears to contain Li₅La₃Nb₂O₁₂ based on the XRD pattern in Figure 4b.,Figure: _page_3_Figure_4.jpeg
Rationally Designed PEGDA-LLZTO Composite Electrolyte for Solid-State Lithium Batteries,"Xingwen Yu, Yijie Liu, John B. Goodenough, Arumugam Manthiram",Composite electrolyte with 20% LLZTO,,Ceramic,0.00029,"Not specified, assumed to be room temperature",Not mentioned,Composite ceramic electrolyte. The base material appears to contain Li₅La₃Nb₂O₁₂ based on the XRD pattern in Figure 4b.,Figure: _page_3_Figure_4.jpeg
Rationally Designed PEGDA-LLZTO Composite Electrolyte for Solid-State Lithium Batteries,"Xingwen Yu, Yijie Liu, John B. Goodenough, Arumugam Manthiram",Composite electrolyte with 30% LLZTO,,Ceramic,0.00031,"Not specified, assumed to be room temperature",Not mentioned,Composite ceramic electrolyte. The base material appears to contain Li₅La₃Nb₂O₁₂ based on the XRD pattern in Figure 4b.,Figure: _page_3_Figure_4.jpeg
Rationally Designed PEGDA-LLZTO Composite Electrolyte for Solid-State Lithium Batteries,"Xingwen Yu, Yijie Liu, John B. Goodenough, Arumugam Manthiram",Composite electrolyte with 40% LLZTO,,Ceramic,0.00032,"Not specified, assumed to be room temperature",Not mentioned,Composite ceramic electrolyte. The base material appears to contain Li₅La₃Nb₂O₁₂ based on the XRD pattern in Figure 4b.,Figure: _page_3_Figure_4.jpeg
Three-Dimensional Garnet Framework-Reinforced Solid Composite Electrolytes with High Lithium-Ion Conductivity and Excellent Stability,"Zhuo Li, Wu-Xin Sha, Xin Guo",Polyethylene oxide / Lithium bis(trifluoromethanesulfonyl)imide / Gallium-doped Lithium Lanthanum Zirconate Oxide (3D framework),PEO/LiTFSI/Ga-LLZO (3D framework),Other,0.00012,30 °C,"Ga-LLZO garnet particles (component of the framework) were synthesized by the solid phase synthesis (N/A (Cited Work) for detailed parameters, as reported in ref. 37). Polyurethane foam template was immersed in Ga-LLZO suspension (1g powder in 10mL isopropanol), sonicated, centrifuged (repeated 5 times). Ga-LLZO filled template was scraped, dried, then calcined at 1000 °C for 6 h in air (heating rate 3 °C min⁻¹) to remove polymer template. PEO (M_v=600 000)/LiTFSI solution ([EO]/[Li] = 12:1, dissolved in acetonitrile) was obtained. The 3D garnet framework was immersed into this PEO/LiTFSI solution in vacuum. Afterward, the sample was dried in vacuum to remove the solvent. Excess polymer on the surface was removed by a knife.","Three-dimensional (3D) garnet framework-reinforced solid composite electrolyte. The 3D garnet framework provides interconnected and continuous pathways for the ionic conduction. Continuous channels with an average diameter of ~20 µm. Pores in the framework providing increased percolation interfaces. No obvious pores on the surface, indicating complete filling with PEO/LiTFSI. Rough surface providing a large contacting area with the electrode. Garnet framework closely contacts with the polymer, full percolation effect.","Abstract; Section 3. RESULTS AND DISCUSSIONS; Section 4. CONCLUSIONS; Figure 5(c), plot digitization"
Three-Dimensional Garnet Framework-Reinforced Solid Composite Electrolytes with High Lithium-Ion Conductivity and Excellent Stability,"Zhuo Li, Wu-Xin Sha, Xin Guo",Polyethylene oxide / Lithium bis(trifluoromethanesulfonyl)imide / Gallium-doped Lithium Lanthanum Zirconate Oxide (particles),PEO/LiTFSI/Ga-LLZO (particles),Other,6.4e-05,30 °C,"Ga-LLZO garnet particles were synthesized by the solid phase synthesis (N/A (Cited Work) for detailed parameters, as reported in ref. 37). PEO (M_v=600 000)/LiTFSI solution ([EO]/[Li] = 12:1, dissolved in acetonitrile) was obtained. Ga-LLZO particles were added into this PEO/LiTFSI solution. Weight ratio of Ga-LLZO and PEO/LiTFSI was 40%. The as-obtained slurry was stirred rapidly until good dispersion. The electrolyte membrane was obtained by blading the slurry on a polytetrafluoroethylene plate and dried in vacuum to completely remove the solvent. Freestanding electrolyte films were then peeled off.",Garnet particle-reinforced composite polymer electrolyte. Dispersed Ga-LLZO particles in PEO/LiTFSI matrix. Agglomeration of ceramic particles might lead to discontinuous fast conductivity pathways.,"Section 3. RESULTS AND DISCUSSIONS; Figure 5(c), plot digitization"
Three-Dimensional Garnet Framework-Reinforced Solid Composite Electrolytes with High Lithium-Ion Conductivity and Excellent Stability,"Zhuo Li, Wu-Xin Sha, Xin Guo",Polyethylene oxide / Lithium bis(trifluoromethanesulfonyl)imide / Gallium-doped Lithium Lanthanum Zirconate Oxide (3D framework),PEO/LiTFSI/Ga-LLZO (3D framework),Other,7.59e-05,25 °C,"Ga-LLZO garnet particles (component of the framework) were synthesized by the solid phase synthesis (N/A (Cited Work)). 3D garnet framework fabricated via the polymeric sponge method. PEO/LiTFSI solution ([EO]/[Li] = 12:1) infiltrated into the 3D garnet framework in vacuum, then dried in vacuum.",Three-dimensional (3D) garnet framework-reinforced solid composite electrolyte.,"Figure 5(c), plot digitization"
Three-Dimensional Garnet Framework-Reinforced Solid Composite Electrolytes with High Lithium-Ion Conductivity and Excellent Stability,"Zhuo Li, Wu-Xin Sha, Xin Guo",Polyethylene oxide / Lithium bis(trifluoromethanesulfonyl)imide / Gallium-doped Lithium Lanthanum Zirconate Oxide (particles),PEO/LiTFSI/Ga-LLZO (particles),Other,3.98e-05,25 °C,"Ga-LLZO garnet particles were synthesized by the solid phase synthesis (N/A (Cited Work)). Prepared by adding Ga-LLZO particles into PEO/LiTFSI solution ([EO]/[Li] = 12:1). Weight ratio of Ga-LLZO and PEO/LiTFSI was 40%. Slurry was stirred rapidly, bladed on a polytetrafluoroethylene plate, and dried in vacuum.",Garnet particle-reinforced composite polymer electrolyte.,"Figure 5(c), plot digitization"
Three-Dimensional Garnet Framework-Reinforced Solid Composite Electrolytes with High Lithium-Ion Conductivity and Excellent Stability,"Zhuo Li, Wu-Xin Sha, Xin Guo",Unknown electrolyte,,Other,3.33e-06,0 °C,Not specified in figure,Not specified in figure,Figure: _page_4_Figure_2.jpeg
Three-Dimensional Garnet Framework-Reinforced Solid Composite Electrolytes with High Lithium-Ion Conductivity and Excellent Stability,"Zhuo Li, Wu-Xin Sha, Xin Guo",Not specified,Not specified,Other,1.05e-06,0 °C,Not specified,Not specified,Figure: _page_4_Figure_3.jpeg
Li0.35La0.55TiO3 Nanofibers Enhanced Poly(vinylidene fluoride)-Based Composite Polymer Electrolytes for All-Solid-State Batteries,"Boyu Li, Qingmei Su, Lintao Yu, Dong Wang, Shukai Ding, Miao Zhang, Gaohui Du, Bingshe Xu",Poly(vinylidene fluoride)-based composite polymer electrolyte with Lithium Lanthanum Titanium Oxide nanofibers,PVDF-CPE (LLTO),Other,5.3,25 °C,"LLTO nanofibers synthesized via electrospinning (n(Li)/n(La)/n(Ti) = 0.35:0.55:1, calcined at 850 °C for 6 h in air at 5 °C min⁻¹ heating rate). PVDF-CPE fabricated by dispersing 15 wt% LLTO nanofibers in 20 mL NMP by sonication, adding 1.2g PVDF and 0.3g LiTFSI, stirring for 10h, casting onto a glass plate, and drying at 60 °C for 12 h.","Flexible electrolyte membrane with 15 wt% LLTO nanofibers, showing significantly improved performance (high ionic conductivity, wide electrochemical window, high mechanical strength, good thermal stability).",Abstract
Li0.35La0.55TiO3 Nanofibers Enhanced Poly(vinylidene fluoride)-Based Composite Polymer Electrolytes for All-Solid-State Batteries,"Boyu Li, Qingmei Su, Lintao Yu, Dong Wang, Shukai Ding, Miao Zhang, Gaohui Du, Bingshe Xu",Polyacrylonitrile-based composite polymer electrolyte with Lithium Lanthanum Titanium Oxide nanowire fillers,PAN-CPE (LLTO),Other,2.4,Not specified (Cited Work),N/A (Cited Work),N/A (Cited Work),"Introduction, citing reference 22"
Li0.35La0.55TiO3 Nanofibers Enhanced Poly(vinylidene fluoride)-Based Composite Polymer Electrolytes for All-Solid-State Batteries,"Boyu Li, Qingmei Su, Lintao Yu, Dong Wang, Shukai Ding, Miao Zhang, Gaohui Du, Bingshe Xu",Poly(vinylidene fluoride)-based composite polymer electrolyte with Lithium Lanthanum Titanium Oxide nanofibers,PVDF-CPE (LLTO),Other,5.3,25 °C,"LLTO nanofibers synthesized via electrospinning (n(Li)/n(La)/n(Ti) = 0.35:0.55:1, calcined at 850 °C for 6 h in air at 5 °C min⁻¹ heating rate). PVDF-CPE fabricated by dispersing 15 wt% LLTO nanofibers in 20 mL NMP by sonication, adding 1.2g PVDF and 0.3g LiTFSI, stirring for 10h, casting onto a glass plate, and drying at 60 °C for 12 h.","Flexible electrolyte membrane with 15 wt% LLTO nanofibers. Shows 3D interconnect microstructure, decreased crystallinity compared to pure PVDF, and enhanced lithium-ion transport.","Results and Discussion, Figure 5a text description"
Li0.35La0.55TiO3 Nanofibers Enhanced Poly(vinylidene fluoride)-Based Composite Polymer Electrolytes for All-Solid-State Batteries,"Boyu Li, Qingmei Su, Lintao Yu, Dong Wang, Shukai Ding, Miao Zhang, Gaohui Du, Bingshe Xu",Poly(vinylidene fluoride) with Lithium bis(trifluoromethanesulfonyl)imide,PVDF/LiTFSI,Polymer,5.0,25 °C,"PVDF (1.2 g) and LiTFSI (0.3 g) were added into NMP solution, stirred for 10 h. Homogeneous colloidal solution cast onto a glass plate and dried directly at 60 °C for 12 h.",Pure PVDF/LiTFSI membrane without LLTO fillers. White and transparent. Higher crystallinity compared to CPEs.,"Results and Discussion, Figure 5a text description (calculated from relative value)"
Li0.35La0.55TiO3 Nanofibers Enhanced Poly(vinylidene fluoride)-Based Composite Polymer Electrolytes for All-Solid-State Batteries,"Boyu Li, Qingmei Su, Lintao Yu, Dong Wang, Shukai Ding, Miao Zhang, Gaohui Du, Bingshe Xu",Poly(vinylidene fluoride) with Lithium bis(trifluoromethanesulfonyl)imide,PVDF/LiTFSI,Polymer,5.0,25 °C,"PVDF (1.2 g) and LiTFSI (0.3 g) were added into NMP solution, stirred for 10 h. Homogeneous colloidal solution cast onto a glass plate and dried directly at 60 °C for 12 h.",Pure PVDF/LiTFSI membrane without LLTO fillers. White and transparent. Higher crystallinity compared to CPEs.,"Figure 5a, plot digitization"
Li0.35La0.55TiO3 Nanofibers Enhanced Poly(vinylidene fluoride)-Based Composite Polymer Electrolytes for All-Solid-State Batteries,"Boyu Li, Qingmei Su, Lintao Yu, Dong Wang, Shukai Ding, Miao Zhang, Gaohui Du, Bingshe Xu",Poly(vinylidene fluoride)-based composite polymer electrolyte with Lithium Lanthanum Titanium Oxide nanofibers,PVDF-CPE (LLTO),Other,1.0,25 °C,"LLTO nanofibers synthesized via electrospinning (n(Li)/n(La)/n(Ti) = 0.35:0.55:1, calcined at 850 °C for 6 h in air at 5 °C min⁻¹ heating rate). PVDF-CPE fabricated by dispersing 5 wt% LLTO nanofibers in 20 mL NMP by sonication, adding 1.2g PVDF and 0.3g LiTFSI, stirring for 10h, casting onto a glass plate, and drying at 60 °C for 12 h.",Flexible electrolyte membrane with 5 wt% LLTO nanofibers.,"Figure 5a, plot digitization"
Li0.35La0.55TiO3 Nanofibers Enhanced Poly(vinylidene fluoride)-Based Composite Polymer Electrolytes for All-Solid-State Batteries,"Boyu Li, Qingmei Su, Lintao Yu, Dong Wang, Shukai Ding, Miao Zhang, Gaohui Du, Bingshe Xu",Poly(vinylidene fluoride)-based composite polymer electrolyte with Lithium Lanthanum Titanium Oxide nanofibers,PVDF-CPE (LLTO),Other,2.5,25 °C,"LLTO nanofibers synthesized via electrospinning (n(Li)/n(La)/n(Ti) = 0.35:0.55:1, calcined at 850 °C for 6 h in air at 5 °C min⁻¹ heating rate). PVDF-CPE fabricated by dispersing 10 wt% LLTO nanofibers in 20 mL NMP by sonication, adding 1.2g PVDF and 0.3g LiTFSI, stirring for 10h, casting onto a glass plate, and drying at 60 °C for 12 h.",Flexible electrolyte membrane with 10 wt% LLTO nanofibers.,"Figure 5a, plot digitization"
Li0.35La0.55TiO3 Nanofibers Enhanced Poly(vinylidene fluoride)-Based Composite Polymer Electrolytes for All-Solid-State Batteries,"Boyu Li, Qingmei Su, Lintao Yu, Dong Wang, Shukai Ding, Miao Zhang, Gaohui Du, Bingshe Xu",Poly(vinylidene fluoride)-based composite polymer electrolyte with Lithium Lanthanum Titanium Oxide nanofibers,PVDF-CPE (LLTO),Other,5.3,25 °C,"LLTO nanofibers synthesized via electrospinning (n(Li)/n(La)/n(Ti) = 0.35:0.55:1, calcined at 850 °C for 6 h in air at 5 °C min⁻¹ heating rate). PVDF-CPE fabricated by dispersing 15 wt% LLTO nanofibers in 20 mL NMP by sonication, adding 1.2g PVDF and 0.3g LiTFSI, stirring for 10h, casting onto a glass plate, and drying at 60 °C for 12 h.","Flexible electrolyte membrane with 15 wt% LLTO nanofibers. Shows 3D interconnect microstructure, decreased crystallinity compared to pure PVDF, and enhanced lithium-ion transport.","Figure 5a, plot digitization (confirmed by text)"
Li0.35La0.55TiO3 Nanofibers Enhanced Poly(vinylidene fluoride)-Based Composite Polymer Electrolytes for All-Solid-State Batteries,"Boyu Li, Qingmei Su, Lintao Yu, Dong Wang, Shukai Ding, Miao Zhang, Gaohui Du, Bingshe Xu",Poly(vinylidene fluoride)-based composite polymer electrolyte with Lithium Lanthanum Titanium Oxide nanofibers,PVDF-CPE (LLTO),Other,3.5,25 °C,"LLTO nanofibers synthesized via electrospinning (n(Li)/n(La)/n(Ti) = 0.35:0.55:1, calcined at 850 °C for 6 h in air at 5 °C min⁻¹ heating rate). PVDF-CPE fabricated by dispersing 20 wt% LLTO nanofibers in 20 mL NMP by sonication, adding 1.2g PVDF and 0.3g LiTFSI, stirring for 10h, casting onto a glass plate, and drying at 60 °C for 12 h.",Flexible electrolyte membrane with 20 wt% LLTO nanofibers. Shows decreased ionic conductivity due to excessive aggregation of LLTO nanofibers.,"Figure 5a, plot digitization"
Li0.35La0.55TiO3 Nanofibers Enhanced Poly(vinylidene fluoride)-Based Composite Polymer Electrolytes for All-Solid-State Batteries,"Boyu Li, Qingmei Su, Lintao Yu, Dong Wang, Shukai Ding, Miao Zhang, Gaohui Du, Bingshe Xu",Poly(vinylidene fluoride)-based composite polymer electrolyte with Lithium Lanthanum Titanium Oxide nanofibers,PVDF-CPE (LLTO),Other,5.3,RT,"LLTO nanofibers synthesized via electrospinning (n(Li)/n(La)/n(Ti) = 0.35:0.55:1, calcined at 850 °C for 6 h in air at 5 °C min⁻¹ heating rate). PVDF-CPE fabricated by dispersing 15 wt% LLTO nanofibers in 20 mL NMP by sonication, adding 1.2g PVDF and 0.3g LiTFSI, stirring for 10h, casting onto a glass plate, and drying at 60 °C for 12 h.",Free-standing LLTO nanofibers-reinforced PVDF-based solid composite electrolyte membrane with improved ionic conductivity and enhanced mechanical property.,Conclusions
Flexible Solid-State Electrolyte with Aligned Nanostructures Derived from Wood,"Jiaqi Dai, Kun Fu, Yunhui Gong, Jianwei Song, Chaoji Chen, Yonggang Yao, Glenn Pastel, Lei Zhang, Eric Wachsman, Liangbing Hu",Poly(ethylene oxide) / Al-doped Lithium Lanthanum Zirconate Oxide composite,garnet-wood (PEO/LLZO),Other,1.8,RT,"Wood template prepared by chemical treatment of basswood, compression, and slicing. Infiltrated with garnet precursor (stoichiometric LiNO3, La(NO3)3, ZrO(NO3)2, acetic acid in ethanol; 2 mol/L total cation; 15% excess LiNO3). Calcined at 400 °C for 5h, then 800 °C for 5h in oxygen (10°C/min ramp rate). PEO (Mv = 600000) with LiTFSI (EO:Li+ = 8:1) and 15 wt% succinonitrile (SCN) dissolved in acetonitrile. Drop-cast into aligned mesoporous garnet and dried in vacuum at RT for 1h.","Flexible solid-state composite electrolyte with multiscale aligned mesoporous garnet (Li6.4La3Zr2Al0.2O12) framework derived from wood, incorporated with PEO-based polymer electrolyte. Features low tortuosity for Li ion transport.",Abstract
Flexible Solid-State Electrolyte with Aligned Nanostructures Derived from Wood,"Jiaqi Dai, Kun Fu, Yunhui Gong, Jianwei Song, Chaoji Chen, Yonggang Yao, Glenn Pastel, Lei Zhang, Eric Wachsman, Liangbing Hu",Lithium Lanthanum Zirconate Oxide,LLZO,Ceramic,10.0,RT,N/A (Cited Work),"Garnet-type inorganic solid electrolyte, appealing for high ionic conductivity, wide voltage window, and exceptional chemical stability against Li metal.","Main text, Introduction, paragraph 3"
Flexible Solid-State Electrolyte with Aligned Nanostructures Derived from Wood,"Jiaqi Dai, Kun Fu, Yunhui Gong, Jianwei Song, Chaoji Chen, Yonggang Yao, Glenn Pastel, Lei Zhang, Eric Wachsman, Liangbing Hu",Poly(ethylene oxide) / Al-doped Lithium Lanthanum Zirconate Oxide composite,garnet-wood (PEO/LLZO),Other,1.8,RT,N/A (Described in main text and experimental section),"Multiscale aligned mesoporous garnet Li6.4La3Zr2Al0.2O12 (LLZO) membrane incorporated with polymer electrolyte, derived from natural wood. Enables unobstructed Li ion transport.",Figure 1 caption
Flexible Solid-State Electrolyte with Aligned Nanostructures Derived from Wood,"Jiaqi Dai, Kun Fu, Yunhui Gong, Jianwei Song, Chaoji Chen, Yonggang Yao, Glenn Pastel, Lei Zhang, Eric Wachsman, Liangbing Hu",Poly(ethylene oxide)-based polymer electrolyte with succinonitrile plasticizer,PEO-based polymer electrolyte,Other,10.0,RT,"PEO (Mv = 600000) with LiTFSI (EO:Li+ = 8:1) and 15 wt% succinonitrile (SCN) dissolved in acetonitrile, then drop-cast and dried.",Bulk ionic conductivity of PEO-based polymer electrolyte (without ceramic fillers) containing 15 wt% succinonitrile plasticizer.,"Main text, paragraph 8, referencing Figure S10"
Flexible Solid-State Electrolyte with Aligned Nanostructures Derived from Wood,"Jiaqi Dai, Kun Fu, Yunhui Gong, Jianwei Song, Chaoji Chen, Yonggang Yao, Glenn Pastel, Lei Zhang, Eric Wachsman, Liangbing Hu",Al-doped Lithium Lanthanum Zirconate Oxide,LLZO,Ceramic,2.2,RT,N/A (Processing method for dense LLZO of this composition not explicitly stated in this work),"Typical bulk ionic conductivity of dense LLZO, achieved in the authors' laboratory using the specified composition.","Main text, paragraph 8"
Flexible Solid-State Electrolyte with Aligned Nanostructures Derived from Wood,"Jiaqi Dai, Kun Fu, Yunhui Gong, Jianwei Song, Chaoji Chen, Yonggang Yao, Glenn Pastel, Lei Zhang, Eric Wachsman, Liangbing Hu",Poly(ethylene oxide) / Al-doped Lithium Lanthanum Zirconate Oxide composite,garnet-wood (PEO/LLZO),Other,1.8,RT,"Wood template prepared by chemical treatment of basswood, compression, and slicing. Infiltrated with garnet precursor (stoichiometric LiNO3, La(NO3)3, ZrO(NO3)2, acetic acid in ethanol; 2 mol/L total cation; 15% excess LiNO3). Calcined at 400 °C for 5h, then 800 °C for 5h in oxygen (10°C/min ramp rate). PEO (Mv = 600000) with LiTFSI (EO:Li+ = 8:1) and 15 wt% succinonitrile (SCN) dissolved in acetonitrile. Drop-cast into aligned mesoporous garnet and dried in vacuum at RT for 1h.","Garnet-wood membrane (area of 0.178 cm^2, 150 um thick) with aligned mesoporous structure, enabling low tortuosity and fast lithium transport.","Main text, paragraph 9"
Flexible Solid-State Electrolyte with Aligned Nanostructures Derived from Wood,"Jiaqi Dai, Kun Fu, Yunhui Gong, Jianwei Song, Chaoji Chen, Yonggang Yao, Glenn Pastel, Lei Zhang, Eric Wachsman, Liangbing Hu",Poly(ethylene oxide) / Al-doped Lithium Lanthanum Zirconate Oxide composite,garnet-wood (PEO/LLZO),Other,1.8,25 °C,"Wood template prepared by chemical treatment of basswood, compression, and slicing. Infiltrated with garnet precursor (stoichiometric LiNO3, La(NO3)3, ZrO(NO3)2, acetic acid in ethanol; 2 mol/L total cation; 15% excess LiNO3). Calcined at 400 °C for 5h, then 800 °C for 5h in oxygen (10°C/min ramp rate). PEO (Mv = 600000) with LiTFSI (EO:Li+ = 8:1) and 15 wt% succinonitrile (SCN) dissolved in acetonitrile. Drop-cast into aligned mesoporous garnet and dried in vacuum at RT for 1h.",Garnet-wood membrane with aligned mesoporous structure.,"Figure 5(c), plot digitization, first point"
Flexible Solid-State Electrolyte with Aligned Nanostructures Derived from Wood,"Jiaqi Dai, Kun Fu, Yunhui Gong, Jianwei Song, Chaoji Chen, Yonggang Yao, Glenn Pastel, Lei Zhang, Eric Wachsman, Liangbing Hu",Poly(ethylene oxide)-based polymer electrolyte with succinonitrile plasticizer,PEO-based polymer electrolyte,Other,1.0,25 °C,"PEO (Mv = 600000) with LiTFSI (EO:Li+ = 8:1) and 15 wt% succinonitrile (SCN) dissolved in acetonitrile, then drop-cast and dried.",PEO-based polymer electrolyte (without ceramic fillers) containing 15 wt% succinonitrile plasticizer.,"Figure 5(c), plot digitization, first point"
Flexible Solid-State Electrolyte with Aligned Nanostructures Derived from Wood,"Jiaqi Dai, Kun Fu, Yunhui Gong, Jianwei Song, Chaoji Chen, Yonggang Yao, Glenn Pastel, Lei Zhang, Eric Wachsman, Liangbing Hu",Poly(ethylene oxide) / Al-doped Lithium Lanthanum Zirconate Oxide composite,garnet-wood (PEO/LLZO),Other,1.8,RT,N/A (Described in experimental section),"Garnet-wood composite SSE with a multiscale aligned mesoporous structure. Unique low tortuosity and high surface area mesostructure. Ionically conductive polymer serves as a matrix, providing additional ion transport pathways.","Conclusion, paragraph 1"
High-Performance Poly(vinylidene fluoride-hexafluoropropylene)-Based Composite Electrolytes with Excellent Interfacial Compatibility for Room-Temperature All-Solid-State Lithium Metal Batteries,"Si-Yuan Du, Guo-Xi Ren, Nian Zhang, Xiao-Song Liu",Poly(vinylidene fluoride-hexafluoropropylene)-Lithium bis-(trifluoromethanesulfonyl)imide-succinonitrile-Lithium Lanthanum Zirconium Tantalate Oxide,CSE,Other,0.000405,RT,"PVDF-HFP dissolved in DMF (0.2 g/mL) at 80 °C for 1 h. LiTFSI and SN added, magnetically stirred. LLZTO nanoparticles, dispersed ultrasonically in DMF, added to slurry. Mixtures stirred for 2 h. Slurry casted on Teflon mold (19 mm diameter), kept at RT for 12 h. Dried at 60 °C for 8 h. All steps in argon glove box. Thickness about 300 μm.","Composite solid electrolyte combining polymer (PVDF-HFP), lithium salt, plasticizer (SN), and inorganic electrolyte (Li6.4La3Zr1.4Ta0.6O12).",Abstract
High-Performance Poly(vinylidene fluoride-hexafluoropropylene)-Based Composite Electrolytes with Excellent Interfacial Compatibility for Room-Temperature All-Solid-State Lithium Metal Batteries,"Si-Yuan Du, Guo-Xi Ren, Nian Zhang, Xiao-Song Liu",Lithium Lanthanum Zirconate Oxide,LLZO,Ceramic,0.001,RT,N/A (Cited Work),"Solid garnet oxide electrolyte, generally known for high ionic conductivity and wide electrochemical stability window, but rigid in nature.","Section 1, Introduction"
High-Performance Poly(vinylidene fluoride-hexafluoropropylene)-Based Composite Electrolytes with Excellent Interfacial Compatibility for Room-Temperature All-Solid-State Lithium Metal Batteries,"Si-Yuan Du, Guo-Xi Ren, Nian Zhang, Xiao-Song Liu",Poly(vinylidene fluoride-hexafluoropropylene)-Lithium bis-(trifluoromethanesulfonyl)imide,GPE-a,Polymer,3.28e-05,RT,"PVDF-HFP (Sigma-Aldrich, Mw ~ 400,000) dissolved in dimethylformamide (DMF) solution at 0.2 g/mL by magnetically stirring for 1 h at 80 °C. LiTFSI (40 wt% of GPE-a total mass) added. Mixtures magnetically stirred for 2 h at RT. Slurry casted on Teflon mold (19 mm diameter), kept at RT for 12 h. Obtained solid membrane dried at 60 °C for 8 h.",PVDF-HFP-based solid gel polymer electrolyte (GPE) with optimal lithium salt content for this binary composition.,"Section 3, Result and Discussion, Text describing GPE-a"
High-Performance Poly(vinylidene fluoride-hexafluoropropylene)-Based Composite Electrolytes with Excellent Interfacial Compatibility for Room-Temperature All-Solid-State Lithium Metal Batteries,"Si-Yuan Du, Guo-Xi Ren, Nian Zhang, Xiao-Song Liu",Poly(vinylidene fluoride-hexafluoropropylene)-Lithium bis-(trifluoromethanesulfonyl)imide-succinonitrile,GPE-b,Other,0.000118,RT,"PVDF-HFP:LiTFSI weight ratio fixed at 6:4. SN (20 wt% of GPE-b total mass) added to the slurry. Mixed slurry magnetically stirred at 60 °C for 1 h. Slurry casted on Teflon mold (19 mm diameter), kept at RT for 12 h. Obtained solid membrane dried at 60 °C for 8 h.","PVDF-HFP:LiTFSI (6:4) based GPE with succinonitrile (SN) plasticizer, showing reduced crystallinity and enhanced chain segment motion.","Section 3, Result and Discussion, Text describing GPE-b"
High-Performance Poly(vinylidene fluoride-hexafluoropropylene)-Based Composite Electrolytes with Excellent Interfacial Compatibility for Room-Temperature All-Solid-State Lithium Metal Batteries,"Si-Yuan Du, Guo-Xi Ren, Nian Zhang, Xiao-Song Liu",Poly(vinylidene fluoride-hexafluoropropylene)-Lithium bis-(trifluoromethanesulfonyl)imide-succinonitrile-Lithium Lanthanum Zirconium Tantalate Oxide,CSE,Other,0.000405,RT,"Optimal ratio for PVDF-HFP:LiTFSI:SN fixed at 6:4:2.5. LLZTO (9.1 wt% of CSE total mass, Li6.4La3Zr1.4Ta0.6O12 nanoparticles) dissolved in a small amount of DMF by ultrasonic dispersion and then added into the slurry. Mixtures magnetically stirred for 2 h. Slurry casted on Teflon mold (19 mm diameter), kept at RT for 12 h. Obtained solid membrane dried at 60 °C for 8 h. All steps in argon glove box. Thickness about 300 μm.","Flexible composite solid electrolyte membrane with microsized LLZTO particles uniformly distributed, low crystallinity, and uniform phase distribution, providing continuous jump sites for Li+.","Section 3, Result and Discussion, Text describing CSE"
High-Performance Poly(vinylidene fluoride-hexafluoropropylene)-Based Composite Electrolytes with Excellent Interfacial Compatibility for Room-Temperature All-Solid-State Lithium Metal Batteries,"Si-Yuan Du, Guo-Xi Ren, Nian Zhang, Xiao-Song Liu",Poly(vinylidene fluoride-hexafluoropropylene)-Lithium bis-(trifluoromethanesulfonyl)imide-succinonitrile-Lithium Lanthanum Zirconium Tantalate Oxide,CSE,Other,0.000405,RT,"Optimized preparation process, details in Section 2.1.","Composite solid electrolyte with low crystallinity, uniform phase distribution, and excellent performance.","Section 4, Conclusions"
High-Performance Poly(vinylidene fluoride-hexafluoropropylene)-Based Composite Electrolytes with Excellent Interfacial Compatibility for Room-Temperature All-Solid-State Lithium Metal Batteries,"Si-Yuan Du, Guo-Xi Ren, Nian Zhang, Xiao-Song Liu",Poly(vinylidene fluoride-hexafluoropropylene)-Lithium bis-(trifluoromethanesulfonyl)imide,GPE-a,Polymer,3.28e-05,RT,"PVDF-HFP dissolved in DMF (0.2 g/mL) at 80 °C for 1 h. LiTFSI (40 wt% of GPE-a total mass) added. Mixtures magnetically stirred for 2 h at RT. Slurry casted on Teflon mold (19 mm diameter), kept at RT for 12 h. Obtained solid membrane dried at 60 °C for 8 h.","PVDF-HFP-based solid gel polymer electrolyte (GPE) with 40 wt% LiTFSI, representing the optimal concentration for this binary composition.","Figure 2(a), plot for varying LiTFSI content"
High-Performance Poly(vinylidene fluoride-hexafluoropropylene)-Based Composite Electrolytes with Excellent Interfacial Compatibility for Room-Temperature All-Solid-State Lithium Metal Batteries,"Si-Yuan Du, Guo-Xi Ren, Nian Zhang, Xiao-Song Liu",Poly(vinylidene fluoride-hexafluoropropylene)-Lithium bis-(trifluoromethanesulfonyl)imide-succinonitrile,GPE-b,Other,0.000118,RT,"PVDF-HFP:LiTFSI weight ratio fixed at 6:4. SN (20 wt% of GPE-b total mass) added to the slurry. Mixed slurry magnetically stirred at 60 °C for 1 h. Slurry casted on Teflon mold (19 mm diameter), kept at RT for 12 h. Obtained solid membrane dried at 60 °C for 8 h.","PVDF-HFP:LiTFSI (6:4) based GPE with 20 wt% SN plasticizer, representing the optimal concentration for this ternary composition.","Figure 2(a), plot for varying SN content"
High-Performance Poly(vinylidene fluoride-hexafluoropropylene)-Based Composite Electrolytes with Excellent Interfacial Compatibility for Room-Temperature All-Solid-State Lithium Metal Batteries,"Si-Yuan Du, Guo-Xi Ren, Nian Zhang, Xiao-Song Liu",Poly(vinylidene fluoride-hexafluoropropylene)-Lithium bis-(trifluoromethanesulfonyl)imide-succinonitrile-Lithium Lanthanum Zirconium Tantalate Oxide,CSE,Other,0.000405,RT,"Optimal ratio for PVDF-HFP:LiTFSI:SN fixed at 6:4:2.5. LLZTO (9.1 wt% of CSE total mass, Li6.4La3Zr1.4Ta0.6O12 nanoparticles) dissolved in a small amount of DMF by ultrasonic dispersion and then added into the slurry. Mixtures magnetically stirred for 2 h. Slurry casted on Teflon mold (19 mm diameter), kept at RT for 12 h. Obtained solid membrane dried at 60 °C for 8 h. All steps in argon glove box. Thickness about 300 μm.","PVDF-HFP:LiTFSI:SN (6:4:2.5) based GPE with 9.1 wt% LLZTO ceramic filler, representing the optimal concentration for the CSE.","Figure 2(a), plot for varying LLZTO content"
High-Performance Poly(vinylidene fluoride-hexafluoropropylene)-Based Composite Electrolytes with Excellent Interfacial Compatibility for Room-Temperature All-Solid-State Lithium Metal Batteries,"Si-Yuan Du, Guo-Xi Ren, Nian Zhang, Xiao-Song Liu",Poly(vinylidene fluoride-co-hexafluoropropylene) with Lithium bis(trifluoromethanesulfonyl)imide,PVDF-HFP + LiTFSI,Polymer,1.5e-05,Not specified,Slurry preparation,Slurry with PVDF-HFP and added LiTFSI.,Figure: _page_2_Figure_2.jpeg
High-Performance Poly(vinylidene fluoride-hexafluoropropylene)-Based Composite Electrolytes with Excellent Interfacial Compatibility for Room-Temperature All-Solid-State Lithium Metal Batteries,"Si-Yuan Du, Guo-Xi Ren, Nian Zhang, Xiao-Song Liu",Poly(vinylidene fluoride-co-hexafluoropropylene) with Lithium bis(trifluoromethanesulfonyl)imide,PVDF-HFP + LiTFSI,Polymer,4e-05,Not specified,Slurry preparation,Slurry with PVDF-HFP and added LiTFSI.,Figure: _page_2_Figure_2.jpeg
High-Performance Poly(vinylidene fluoride-hexafluoropropylene)-Based Composite Electrolytes with Excellent Interfacial Compatibility for Room-Temperature All-Solid-State Lithium Metal Batteries,"Si-Yuan Du, Guo-Xi Ren, Nian Zhang, Xiao-Song Liu",Poly(vinylidene fluoride-co-hexafluoropropylene) with Lithium bis(trifluoromethanesulfonyl)imide,PVDF-HFP + LiTFSI,Polymer,1.6e-05,Not specified,Slurry preparation,Slurry with PVDF-HFP and added LiTFSI.,Figure: _page_2_Figure_2.jpeg
High-Performance Poly(vinylidene fluoride-hexafluoropropylene)-Based Composite Electrolytes with Excellent Interfacial Compatibility for Room-Temperature All-Solid-State Lithium Metal Batteries,"Si-Yuan Du, Guo-Xi Ren, Nian Zhang, Xiao-Song Liu","PVDF-HFP, LiTFSI, and Succinonitrile",PVDF-HFP + LiTFSI + SN,Polymer,6.5e-05,Not specified,Slurry preparation,"Slurry with 60% PVDF-HFP, 40% LiTFSI, and added SN.",Figure: _page_2_Figure_2.jpeg
High-Performance Poly(vinylidene fluoride-hexafluoropropylene)-Based Composite Electrolytes with Excellent Interfacial Compatibility for Room-Temperature All-Solid-State Lithium Metal Batteries,"Si-Yuan Du, Guo-Xi Ren, Nian Zhang, Xiao-Song Liu","PVDF-HFP, LiTFSI, and Succinonitrile",PVDF-HFP + LiTFSI + SN,Polymer,0.00014,Not specified,Slurry preparation,"Slurry with 60% PVDF-HFP, 40% LiTFSI, and added SN.",Figure: _page_2_Figure_2.jpeg
High-Performance Poly(vinylidene fluoride-hexafluoropropylene)-Based Composite Electrolytes with Excellent Interfacial Compatibility for Room-Temperature All-Solid-State Lithium Metal Batteries,"Si-Yuan Du, Guo-Xi Ren, Nian Zhang, Xiao-Song Liu","PVDF-HFP, LiTFSI, and Succinonitrile",PVDF-HFP + LiTFSI + SN,Polymer,7.5e-05,Not specified,Slurry preparation,"Slurry with 60% PVDF-HFP, 40% LiTFSI, and added SN.",Figure: _page_2_Figure_2.jpeg
High-Performance Poly(vinylidene fluoride-hexafluoropropylene)-Based Composite Electrolytes with Excellent Interfacial Compatibility for Room-Temperature All-Solid-State Lithium Metal Batteries,"Si-Yuan Du, Guo-Xi Ren, Nian Zhang, Xiao-Song Liu","Composite electrolyte of PVDF-HFP, LiTFSI, SN, and LLZTO",CSE (PVDF-HFP+LiTFSI+SN+LLZTO),Other,0.0002,Not specified,Slurry preparation,"Composite Solid Electrolyte. Slurry with 48% PVDF-HFP, 32% LiTFSI, 20% SN, and added LLZTO.",Figure: _page_2_Figure_2.jpeg
High-Performance Poly(vinylidene fluoride-hexafluoropropylene)-Based Composite Electrolytes with Excellent Interfacial Compatibility for Room-Temperature All-Solid-State Lithium Metal Batteries,"Si-Yuan Du, Guo-Xi Ren, Nian Zhang, Xiao-Song Liu","Composite electrolyte of PVDF-HFP, LiTFSI, SN, and LLZTO",CSE (PVDF-HFP+LiTFSI+SN+LLZTO),Other,0.0004,Not specified,Slurry preparation,"Composite Solid Electrolyte. Slurry with 48% PVDF-HFP, 32% LiTFSI, 20% SN, and added LLZTO.",Figure: _page_2_Figure_2.jpeg
High-Performance Poly(vinylidene fluoride-hexafluoropropylene)-Based Composite Electrolytes with Excellent Interfacial Compatibility for Room-Temperature All-Solid-State Lithium Metal Batteries,"Si-Yuan Du, Guo-Xi Ren, Nian Zhang, Xiao-Song Liu","Composite electrolyte of PVDF-HFP, LiTFSI, SN, and LLZTO",CSE (PVDF-HFP+LiTFSI+SN+LLZTO),Other,0.00018,Not specified,Slurry preparation,"Composite Solid Electrolyte. Slurry with 48% PVDF-HFP, 32% LiTFSI, 20% SN, and added LLZTO.",Figure: _page_2_Figure_2.jpeg
Investigation of Polymer/Ceramic Composite Solid Electrolyte System: The Case of PEO/LGPS Composite Electrolytes,"Meirong Li, Martin Kolek, Joop Enno Frerichs, Wei Sun, Xu Hou, Michael Ryan Hansen, Martin Winter, Peter Bieker",Solid electrolyte,,Other,10.0,RT,N/A (Cited Work),General statement about solid electrolytes,Introduction
Investigation of Polymer/Ceramic Composite Solid Electrolyte System: The Case of PEO/LGPS Composite Electrolytes,"Meirong Li, Martin Kolek, Joop Enno Frerichs, Wei Sun, Xu Hou, Michael Ryan Hansen, Martin Winter, Peter Bieker",Polyethylene oxide/Li10GeP2S12 composite electrolyte,LGPS90,Other,1.22,20 °C,"Solution casting: PEO (Mv = 400,000) mixed with LiTFSI (99.90%) (10:1 molar ratio) in anhydrous acetonitrile. Appropriate amount of LGPS powder (MSE supplies, 99.99%) added and homogenized for 12 h. Paste cast on poly(ethylene terephthalate) foil.",Composite electrolyte with 90 wt% LGPS; porous membrane structure due to agglomeration of ceramic particles; polymer electrolyte barely observed from SEM.,"Figure 2d, main text, page 3"
Investigation of Polymer/Ceramic Composite Solid Electrolyte System: The Case of PEO/LGPS Composite Electrolytes,"Meirong Li, Martin Kolek, Joop Enno Frerichs, Wei Sun, Xu Hou, Michael Ryan Hansen, Martin Winter, Peter Bieker",Lithium Germanium Phosphorus Sulfide,LGPS,Ceramic,2.81,20 °C,N/A (Cited Work),Pure LGPS ceramic pellet.,"Main text, page 3"
Investigation of Polymer/Ceramic Composite Solid Electrolyte System: The Case of PEO/LGPS Composite Electrolytes,"Meirong Li, Martin Kolek, Joop Enno Frerichs, Wei Sun, Xu Hou, Michael Ryan Hansen, Martin Winter, Peter Bieker",Polyethylene oxide/Li10GeP2S12 composite electrolyte,LGPS10,Other,4.38,20 °C,"Solution casting: PEO (Mv = 400,000) mixed with LiTFSI (99.90%) (10:1 molar ratio) in anhydrous acetonitrile. Appropriate amount of LGPS powder (MSE supplies, 99.99%) added and homogenized for 12 h. Paste cast on poly(ethylene terephthalate) foil.",Composite electrolyte with 10 wt% LGPS; ceramic powders tend to be uniformly dispersed throughout the polymer matrix.,"Figure 2d, main text, page 3"
Investigation of Polymer/Ceramic Composite Solid Electrolyte System: The Case of PEO/LGPS Composite Electrolytes,"Meirong Li, Martin Kolek, Joop Enno Frerichs, Wei Sun, Xu Hou, Michael Ryan Hansen, Martin Winter, Peter Bieker",Polyethylene oxide/Lithium bis(trifluoromethanesulfonyl)imide,PEO/LiTFSI,Polymer,10.0,RT,N/A (Cited Work),Typical room-temperature ionic conductivity for PEO polymer electrolyte.,"Main text, page 3"
