Repository: bhattadeb34/FACT_Data_Extraction_Scientific_Papers

File: master_conductivity_data.csv (part 49 of 52)
paper_title,paper_authors,full_name,acronym,material_class,ionic_conductivity_S_per_cm,temperature,processing_method,material_description,source_location
Investigation of Polymer/Ceramic Composite Solid Electrolyte System: The Case of PEO/LGPS Composite Electrolytes,"Meirong Li, Martin Kolek, Joop Enno Frerichs, Wei Sun, Xu Hou, Michael Ryan Hansen, Martin Winter, Peter Bieker",Polyethylene oxide/Li10GeP2S12 composite electrolyte,LGPS50,Other,2.0,20 °C,"Solution casting: PEO (Mv = 400,000) mixed with LiTFSI (99.90%) (10:1 molar ratio) in anhydrous acetonitrile. Appropriate amount of LGPS powder (MSE supplies, 99.99%) added and homogenized for 12 h. Paste cast on poly(ethylene terephthalate) foil.",Composite electrolyte with 50 wt% LGPS; ceramic powders tend to be uniformly dispersed throughout the polymer matrix; showed lower activation energies compared to LGPS10; reduced crystallinity of the PEO polymer structure.,"Figure 2d, plot digitization"
"Synergistic Coupling between Li6.75La3Zr1.75Ta0.25O12 and Poly(vinylidene fluoride) Induces High Ionic Conductivity, Mechanical Strength, and Thermal Stability of Solid Composite Electrolytes","Xue Zhang, Ting Liu, Shuofeng Zhang, Xin Huang, Bingqing Xu, Yuanhua Lin, Ben Xu, Liangliang Li, Ce-Wen Nan, Yang Shen",Poly(vinylidene fluoride)/Lithium Lanthanum Zirconate Tantalate Oxide Composite Polymer Electrolyte,PVDF/LLZTO-CPE,Other,5.0,25 °C,simple solution-casting method,flexible electrolyte membrane,Abstract
"Synergistic Coupling between Li6.75La3Zr1.75Ta0.25O12 and Poly(vinylidene fluoride) Induces High Ionic Conductivity, Mechanical Strength, and Thermal Stability of Solid Composite Electrolytes","Xue Zhang, Ting Liu, Shuofeng Zhang, Xin Huang, Bingqing Xu, Yuanhua Lin, Ben Xu, Liangliang Li, Ce-Wen Nan, Yang Shen",Lithium Lanthanum Zirconate Tantalate Oxide,LLZTO,Ceramic,9.0,RT,N/A (Cited Work),"as-prepared, uniformly micron-sized particles, crystalline structure of pure cubic phase; further details of material properties and preparation are in reference 42","Results and Discussion, Ionic Conductivities of the CPEs section"
"Synergistic Coupling between Li6.75La3Zr1.75Ta0.25O12 and Poly(vinylidene fluoride) Induces High Ionic Conductivity, Mechanical Strength, and Thermal Stability of Solid Composite Electrolytes","Xue Zhang, Ting Liu, Shuofeng Zhang, Xin Huang, Bingqing Xu, Yuanhua Lin, Ben Xu, Liangliang Li, Ce-Wen Nan, Yang Shen",Poly(vinylidene fluoride)/Lithium Lanthanum Zirconate Tantalate Oxide Composite Polymer Electrolyte,PVDF/LLZTO-CPE,Other,5.0,25 °C,simple solution-casting method,"flexible electrolyte membrane, optimal composition","Results and Discussion, Ionic Conductivities of the CPEs section"
"Synergistic Coupling between Li6.75La3Zr1.75Ta0.25O12 and Poly(vinylidene fluoride) Induces High Ionic Conductivity, Mechanical Strength, and Thermal Stability of Solid Composite Electrolytes","Xue Zhang, Ting Liu, Shuofeng Zhang, Xin Huang, Bingqing Xu, Yuanhua Lin, Ben Xu, Liangliang Li, Ce-Wen Nan, Yang Shen",Poly(vinylidene fluoride)-Lithium Perchlorate Solid Polymer Electrolyte,PVDF-SPE,Polymer,7.14,25 °C,simple solution-casting method,"transparent, flexible electrolyte membrane, without LLZTO fillers","Results and Discussion, Ionic Conductivities of the CPEs section (derived value)"
"Synergistic Coupling between Li6.75La3Zr1.75Ta0.25O12 and Poly(vinylidene fluoride) Induces High Ionic Conductivity, Mechanical Strength, and Thermal Stability of Solid Composite Electrolytes","Xue Zhang, Ting Liu, Shuofeng Zhang, Xin Huang, Bingqing Xu, Yuanhua Lin, Ben Xu, Liangliang Li, Ce-Wen Nan, Yang Shen",Poly(vinylidene fluoride)-Lithium Perchlorate Solid Polymer Electrolyte,PVDF-SPE,Polymer,7.0,25 °C,simple solution-casting method,"transparent, flexible electrolyte membrane, without LLZTO fillers","Figure 5(a), plot digitization"
"Synergistic Coupling between Li6.75La3Zr1.75Ta0.25O12 and Poly(vinylidene fluoride) Induces High Ionic Conductivity, Mechanical Strength, and Thermal Stability of Solid Composite Electrolytes","Xue Zhang, Ting Liu, Shuofeng Zhang, Xin Huang, Bingqing Xu, Yuanhua Lin, Ben Xu, Liangliang Li, Ce-Wen Nan, Yang Shen",Poly(vinylidene fluoride)/Lithium Lanthanum Zirconate Tantalate Oxide Composite Polymer Electrolyte,PVDF/LLZTO-CPE,Other,2.5,25 °C,simple solution-casting method,flexible electrolyte membrane,"Figure 5(a), plot digitization"
"Synergistic Coupling between Li6.75La3Zr1.75Ta0.25O12 and Poly(vinylidene fluoride) Induces High Ionic Conductivity, Mechanical Strength, and Thermal Stability of Solid Composite Electrolytes","Xue Zhang, Ting Liu, Shuofeng Zhang, Xin Huang, Bingqing Xu, Yuanhua Lin, Ben Xu, Liangliang Li, Ce-Wen Nan, Yang Shen",Poly(vinylidene fluoride)/Lithium Lanthanum Zirconate Tantalate Oxide Composite Polymer Electrolyte,PVDF/LLZTO-CPE,Other,5.0,25 °C,simple solution-casting method,"flexible electrolyte membrane, optimal composition","Figure 5(a), plot digitization"
"Synergistic Coupling between Li6.75La3Zr1.75Ta0.25O12 and Poly(vinylidene fluoride) Induces High Ionic Conductivity, Mechanical Strength, and Thermal Stability of Solid Composite Electrolytes","Xue Zhang, Ting Liu, Shuofeng Zhang, Xin Huang, Bingqing Xu, Yuanhua Lin, Ben Xu, Liangliang Li, Ce-Wen Nan, Yang Shen",Poly(vinylidene fluoride)/Lithium Lanthanum Zirconate Tantalate Oxide Composite Polymer Electrolyte,PVDF/LLZTO-CPE,Other,4.0,25 °C,simple solution-casting method,flexible electrolyte membrane,"Figure 5(a), plot digitization"
"Synergistic Coupling between Li6.75La3Zr1.75Ta0.25O12 and Poly(vinylidene fluoride) Induces High Ionic Conductivity, Mechanical Strength, and Thermal Stability of Solid Composite Electrolytes","Xue Zhang, Ting Liu, Shuofeng Zhang, Xin Huang, Bingqing Xu, Yuanhua Lin, Ben Xu, Liangliang Li, Ce-Wen Nan, Yang Shen",Poly(vinylidene fluoride)/Lithium Lanthanum Zirconate Tantalate Oxide Composite Polymer Electrolyte,PVDF/LLZTO-CPE,Other,1.5,25 °C,simple solution-casting method,flexible electrolyte membrane,"Figure 5(a), plot digitization"
"Synergistic Coupling between Li6.75La3Zr1.75Ta0.25O12 and Poly(vinylidene fluoride) Induces High Ionic Conductivity, Mechanical Strength, and Thermal Stability of Solid Composite Electrolytes","Xue Zhang, Ting Liu, Shuofeng Zhang, Xin Huang, Bingqing Xu, Yuanhua Lin, Ben Xu, Liangliang Li, Ce-Wen Nan, Yang Shen",Poly(vinylidene fluoride)/Lithium Lanthanum Zirconate Tantalate Oxide Composite Polymer Electrolyte,PVDF/LLZTO-CPE,Other,8.0,25 °C,simple solution-casting method,flexible electrolyte membrane,"Figure 5(a), plot digitization"
"Synergistic Coupling between Li6.75La3Zr1.75Ta0.25O12 and Poly(vinylidene fluoride) Induces High Ionic Conductivity, Mechanical Strength, and Thermal Stability of Solid Composite Electrolytes","Xue Zhang, Ting Liu, Shuofeng Zhang, Xin Huang, Bingqing Xu, Yuanhua Lin, Ben Xu, Liangliang Li, Ce-Wen Nan, Yang Shen",Lithium Lanthanum Zirconate Tantalate Oxide,LLZTO,Ceramic,9.0,25 °C,N/A (Cited Work),"as-prepared, uniformly micron-sized particles, crystalline structure of pure cubic phase; further details of material properties and preparation are in reference 42","Figure 5(b), plot digitization"
A TiO2/PEO composite incorporated with in situ synthesized hyper-branched poly(amine-ester) and its application as a polymer electrolyte,"Gao-Ming Hou, Ming-Qiu Zhang, Yi-Fu Huang, Wen-Hong Ruan","Polyethylene oxide based composite with in-situ synthesized hyper-branched poly(amine-ester) and nano-titanium dioxide, with Lithium Sulfate",HBPAE/HBPAE-g-TiO2/PEO + Li2SO4,Other,0.0032,RT,"MMA-g-TiO2 (synthesized via hydrothermal method, silanization with 3-aminopropyltriethoxysilane (KH550), then Michael addition reaction with methyl methacrylate (MMA)), AB2 monomers (synthesized via Michael addition reaction of MMA, diethanolamine, and sodium ethylate), and 4-toluene sulfonic acid were dissolved in distilled water. The mass ratio of MMA-g-TiO2 and AB2 was 1:1, and 4-toluene sulfonic acid was 0.5% of total mass. The mixture was reacted at 40 °C for 1 h. Then 5.4 g PEO ($M_{\rm w} \sim 600\,000$) was added. The mixture was heated sequentially to 60 °C for 1 h, 80 °C for 1 h, 100 °C for 2 h, and 120 °C for 4 h under N2 atmosphere. Finally, 20 wt% Li2SO4 aqueous solution was added into the composite, vacuumed, to obtain 30 wt% Li2SO4 in the composite polymer electrolyte.","A polymer nanocomposite of polyethylene oxide incorporated with in-situ synthesized hyper-branched poly(amine-ester) (both as homopolymer and grafted on TiO2) and methyl acrylic acid methyl ester grafted nano-titanium dioxide. The composition is 15 wt% MMA-g-TiO2, 15 wt% HBPAE (homopolymer), 40 wt% PEO, and 30 wt% Li2SO4. This composition exhibits the highest ionic conductivity.",Abstract
A TiO2/PEO composite incorporated with in situ synthesized hyper-branched poly(amine-ester) and its application as a polymer electrolyte,"Gao-Ming Hou, Ming-Qiu Zhang, Yi-Fu Huang, Wen-Hong Ruan",Polyethylene oxide with Lithium Sulfate,PEO + Li2SO4,Polymer,0.00032,RT,"5.4 g PEO ($M_{\rm w} \sim 600\,000$) was added into a four-necked flask. Then 20 wt% Li2SO4 (AR, Aladdin) aqueous solution was added, vacuumed, to obtain 30 wt% Li2SO4 in the composite polymer electrolyte.","Pure polyethylene oxide ($M_{\rm w} \sim 600\,000$) mixed with 30 wt% Lithium Sulfate.","Abstract, calculated from comparison ' ~10 times of that of the PEO electrolyte'"
A TiO2/PEO composite incorporated with in situ synthesized hyper-branched poly(amine-ester) and its application as a polymer electrolyte,"Gao-Ming Hou, Ming-Qiu Zhang, Yi-Fu Huang, Wen-Hong Ruan","Polyethylene oxide based composite with hyper-branched poly(amine-ester) grafted nano-titanium dioxide (without homopolymer), with Lithium Sulfate",HBPAE-g-TiO2/PEO (no homopolymer) + Li2SO4,Other,0.01143,RT,"HBPAE-g-TiO2 (obtained by extracting the as-synthesized HBPAE/HBPAE-g-TiO2/PEO with acetone to remove the HBPAE homopolymer and the PEO) was blended with 5.4 g PEO at 120 °C for 4 h under N2 atmosphere. Then 20 wt% Li2SO4 aqueous solution was added, vacuumed, to obtain 30 wt% Li2SO4 in the composite polymer electrolyte.",Polyethylene oxide mixed with hyper-branched poly(amine-ester) grafted nano-titanium dioxide (HBPAE-g-TiO2). This electrolyte explicitly excludes HBPAE homopolymer. Assumed 15 wt% TiO2 content based on comparison with the optimal HBPAE/HBPAE-g-TiO2/PEO sample. Contains 30 wt% Li2SO4.,"Abstract, calculated from comparison ' ~28% of that of the HBPAE-g-TiO2/PEO electrolyte without homopolymer component'"
A TiO2/PEO composite incorporated with in situ synthesized hyper-branched poly(amine-ester) and its application as a polymer electrolyte,"Gao-Ming Hou, Ming-Qiu Zhang, Yi-Fu Huang, Wen-Hong Ruan",Polyethylene oxide with Lithium Sulfate,PEO + Li2SO4,Polymer,0.000316,25 °C,"5.4 g PEO ($M_{\rm w} \sim 600\,000$) was added into a four-necked flask. Then 20 wt% Li2SO4 (AR, Aladdin) aqueous solution was added, vacuumed, to obtain 30 wt% Li2SO4 in the composite polymer electrolyte.","Pure polyethylene oxide ($M_{\rm w} \sim 600\,000$) mixed with 30 wt% Lithium Sulfate.","Figure 5a, plot digitization (black circles)"
A TiO2/PEO composite incorporated with in situ synthesized hyper-branched poly(amine-ester) and its application as a polymer electrolyte,"Gao-Ming Hou, Ming-Qiu Zhang, Yi-Fu Huang, Wen-Hong Ruan",Methyl acrylic acid methyl ester grafted nano-titanium dioxide/polyethylene oxide composite with Lithium Sulfate,MMA-g-TiO2/PEO + Li2SO4,Other,0.000794,25 °C,"MMA-g-TiO2 (synthesized via hydrothermal method, silanization with 3-aminopropyltriethoxysilane (KH550), then Michael addition reaction with methyl methacrylate (MMA)) was blended with 5.4 g PEO at 120 °C for 4 h under N2 atmosphere. Then 20 wt% Li2SO4 aqueous solution was added, vacuumed, to obtain 30 wt% Li2SO4 in the composite polymer electrolyte.","Polyethylene oxide ($M_{\rm w} \sim 600\,000$) mixed with nano-TiO2 grafted with methyl acrylic acid methyl ester (MMA-g-TiO2). Contains 30 wt% Li2SO4.","Figure 5a, plot digitization (red squares)"
A TiO2/PEO composite incorporated with in situ synthesized hyper-branched poly(amine-ester) and its application as a polymer electrolyte,"Gao-Ming Hou, Ming-Qiu Zhang, Yi-Fu Huang, Wen-Hong Ruan","Polyethylene oxide based composite with in-situ synthesized hyper-branched poly(amine-ester) and nano-titanium dioxide, with Lithium Sulfate",HBPAE/HBPAE-g-TiO2/PEO + Li2SO4,Other,0.00316,25 °C,"MMA-g-TiO2 (synthesized via hydrothermal method, silanization with 3-aminopropyltriethoxysilane (KH550), then Michael addition reaction with methyl methacrylate (MMA)), AB2 monomers (synthesized via Michael addition reaction of MMA, diethanolamine, and sodium ethylate), and 4-toluene sulfonic acid were dissolved in distilled water. The mass ratio of MMA-g-TiO2 and AB2 was 1:1, and 4-toluene sulfonic acid was 0.5% of total mass. The mixture was reacted at 40 °C for 1 h. Then 5.4 g PEO ($M_{\rm w} \sim 600\,000$) was added. The mixture was heated sequentially to 60 °C for 1 h, 80 °C for 1 h, 100 °C for 2 h, and 120 °C for 4 h under N2 atmosphere. Finally, 20 wt% Li2SO4 aqueous solution was added into the composite, vacuumed, to obtain 30 wt% Li2SO4 in the composite polymer electrolyte.","A polymer nanocomposite of polyethylene oxide incorporated with in-situ synthesized hyper-branched poly(amine-ester) (both as homopolymer and grafted on TiO2) and methyl acrylic acid methyl ester grafted nano-titanium dioxide. The composition is 15 wt% MMA-g-TiO2, 15 wt% HBPAE (homopolymer), 40 wt% PEO, and 30 wt% Li2SO4. This composition represents the optimal sample.","Figure 5a, plot digitization (blue triangles)"
A TiO2/PEO composite incorporated with in situ synthesized hyper-branched poly(amine-ester) and its application as a polymer electrolyte,"Gao-Ming Hou, Ming-Qiu Zhang, Yi-Fu Huang, Wen-Hong Ruan",Polyethylene oxide with Lithium Sulfate,PEO + Li2SO4,Polymer,0.000316,Ambient temperature,"5.4 g PEO ($M_{\rm w} \sim 600\,000$) was added into a four-necked flask. Then 20 wt% Li2SO4 (AR, Aladdin) aqueous solution was added, vacuumed, to obtain 30 wt% Li2SO4 in the composite polymer electrolyte.","Pure polyethylene oxide ($M_{\rm w} \sim 600\,000$) mixed with 30 wt% Lithium Sulfate.","Figure 5b, plot digitization (red square at 0% TiO2)"
A TiO2/PEO composite incorporated with in situ synthesized hyper-branched poly(amine-ester) and its application as a polymer electrolyte,"Gao-Ming Hou, Ming-Qiu Zhang, Yi-Fu Huang, Wen-Hong Ruan",Methyl acrylic acid methyl ester grafted nano-titanium dioxide/polyethylene oxide composite with Lithium Sulfate,MMA-g-TiO2/PEO + Li2SO4,Other,0.000794,Ambient temperature,"MMA-g-TiO2 (synthesized via hydrothermal method, silanization with 3-aminopropyltriethoxysilane (KH550), then Michael addition reaction with methyl methacrylate (MMA)) was blended with 5.4 g PEO at 120 °C for 4 h under N2 atmosphere. Then 20 wt% Li2SO4 aqueous solution was added, vacuumed, to obtain 30 wt% Li2SO4 in the composite polymer electrolyte.","Polyethylene oxide ($M_{\rm w} \sim 600\,000$) mixed with nano-TiO2 grafted with methyl acrylic acid methyl ester (MMA-g-TiO2). Contains 30 wt% Li2SO4.","Figure 5b, plot digitization (black circle)"
A TiO2/PEO composite incorporated with in situ synthesized hyper-branched poly(amine-ester) and its application as a polymer electrolyte,"Gao-Ming Hou, Ming-Qiu Zhang, Yi-Fu Huang, Wen-Hong Ruan","Polyethylene oxide based composite with in-situ synthesized hyper-branched poly(amine-ester) and nano-titanium dioxide, with Lithium Sulfate",HBPAE/HBPAE-g-TiO2/PEO + Li2SO4,Other,0.00126,Ambient temperature,"MMA-g-TiO2 (synthesized via hydrothermal method, silanization with 3-aminopropyltriethoxysilane (KH550), then Michael addition reaction with methyl methacrylate (MMA)), AB2 monomers (synthesized via Michael addition reaction of MMA, diethanolamine, and sodium ethylate), and 4-toluene sulfonic acid were dissolved in distilled water. The mass ratio of MMA-g-TiO2 and AB2 was 1:1, and 4-toluene sulfonic acid was 0.5% of total mass. The mixture was reacted at 40 °C for 1 h. Then 5.4 g PEO ($M_{\rm w} \sim 600\,000$) was added. The mixture was heated sequentially to 60 °C for 1 h, 80 °C for 1 h, 100 °C for 2 h, and 120 °C for 4 h under N2 atmosphere. Finally, 20 wt% Li2SO4 aqueous solution was added into the composite, vacuumed, to obtain 30 wt% Li2SO4 in the composite polymer electrolyte.","A polymer nanocomposite of polyethylene oxide incorporated with in-situ synthesized hyper-branched poly(amine-ester) (both as homopolymer and grafted on TiO2) and methyl acrylic acid methyl ester grafted nano-titanium dioxide. The composition is 2.5 wt% MMA-g-TiO2, 2.5 wt% HBPAE (homopolymer), 65 wt% PEO, and 30 wt% Li2SO4.","Figure 5b, plot digitization (blue triangle at 2.5 wt% TiO2)"
A TiO2/PEO composite incorporated with in situ synthesized hyper-branched poly(amine-ester) and its application as a polymer electrolyte,"Gao-Ming Hou, Ming-Qiu Zhang, Yi-Fu Huang, Wen-Hong Ruan","Polyethylene oxide based composite with in-situ synthesized hyper-branched poly(amine-ester) and nano-titanium dioxide, with Lithium Sulfate",HBPAE/HBPAE-g-TiO2/PEO + Li2SO4,Other,0.00178,Ambient temperature,"MMA-g-TiO2 (synthesized via hydrothermal method, silanization with 3-aminopropyltriethoxysilane (KH550), then Michael addition reaction with methyl methacrylate (MMA)), AB2 monomers (synthesized via Michael addition reaction of MMA, diethanolamine, and sodium ethylate), and 4-toluene sulfonic acid were dissolved in distilled water. The mass ratio of MMA-g-TiO2 and AB2 was 1:1, and 4-toluene sulfonic acid was 0.5% of total mass. The mixture was reacted at 40 °C for 1 h. Then 5.4 g PEO ($M_{\rm w} \sim 600\,000$) was added. The mixture was heated sequentially to 60 °C for 1 h, 80 °C for 1 h, 100 °C for 2 h, and 120 °C for 4 h under N2 atmosphere. Finally, 20 wt% Li2SO4 aqueous solution was added into the composite, vacuumed, to obtain 30 wt% Li2SO4 in the composite polymer electrolyte.","A polymer nanocomposite of polyethylene oxide incorporated with in-situ synthesized hyper-branched poly(amine-ester) (both as homopolymer and grafted on TiO2) and methyl acrylic acid methyl ester grafted nano-titanium dioxide. The composition is 5 wt% MMA-g-TiO2, 5 wt% HBPAE (homopolymer), 60 wt% PEO, and 30 wt% Li2SO4.","Figure 5b, plot digitization (blue triangle at 5 wt% TiO2)"
A TiO2/PEO composite incorporated with in situ synthesized hyper-branched poly(amine-ester) and its application as a polymer electrolyte,"Gao-Ming Hou, Ming-Qiu Zhang, Yi-Fu Huang, Wen-Hong Ruan","Polyethylene oxide based composite with in-situ synthesized hyper-branched poly(amine-ester) and nano-titanium dioxide, with Lithium Sulfate",HBPAE/HBPAE-g-TiO2/PEO + Li2SO4,Other,0.00224,Ambient temperature,"MMA-g-TiO2 (synthesized via hydrothermal method, silanization with 3-aminopropyltriethoxysilane (KH550), then Michael addition reaction with methyl methacrylate (MMA)), AB2 monomers (synthesized via Michael addition reaction of MMA, diethanolamine, and sodium ethylate), and 4-toluene sulfonic acid were dissolved in distilled water. The mass ratio of MMA-g-TiO2 and AB2 was 1:1, and 4-toluene sulfonic acid was 0.5% of total mass. The mixture was reacted at 40 °C for 1 h. Then 5.4 g PEO ($M_{\rm w} \sim 600\,000$) was added. The mixture was heated sequentially to 60 °C for 1 h, 80 °C for 1 h, 100 °C for 2 h, and 120 °C for 4 h under N2 atmosphere. Finally, 20 wt% Li2SO4 aqueous solution was added into the composite, vacuumed, to obtain 30 wt% Li2SO4 in the composite polymer electrolyte.","A polymer nanocomposite of polyethylene oxide incorporated with in-situ synthesized hyper-branched poly(amine-ester) (both as homopolymer and grafted on TiO2) and methyl acrylic acid methyl ester grafted nano-titanium dioxide. The composition is 7.5 wt% MMA-g-TiO2, 7.5 wt% HBPAE (homopolymer), 55 wt% PEO, and 30 wt% Li2SO4.","Figure 5b, plot digitization (blue triangle at 7.5 wt% TiO2)"
A TiO2/PEO composite incorporated with in situ synthesized hyper-branched poly(amine-ester) and its application as a polymer electrolyte,"Gao-Ming Hou, Ming-Qiu Zhang, Yi-Fu Huang, Wen-Hong Ruan","Polyethylene oxide based composite with in-situ synthesized hyper-branched poly(amine-ester) and nano-titanium dioxide, with Lithium Sulfate",HBPAE/HBPAE-g-TiO2/PEO + Li2SO4,Other,0.00251,Ambient temperature,"MMA-g-TiO2 (synthesized via hydrothermal method, silanization with 3-aminopropyltriethoxysilane (KH550), then Michael addition reaction with methyl methacrylate (MMA)), AB2 monomers (synthesized via Michael addition reaction of MMA, diethanolamine, and sodium ethylate), and 4-toluene sulfonic acid were dissolved in distilled water. The mass ratio of MMA-g-TiO2 and AB2 was 1:1, and 4-toluene sulfonic acid was 0.5% of total mass. The mixture was reacted at 40 °C for 1 h. Then 5.4 g PEO ($M_{\rm w} \sim 600\,000$) was added. The mixture was heated sequentially to 60 °C for 1 h, 80 °C for 1 h, 100 °C for 2 h, and 120 °C for 4 h under N2 atmosphere. Finally, 20 wt% Li2SO4 aqueous solution was added into the composite, vacuumed, to obtain 30 wt% Li2SO4 in the composite polymer electrolyte.","A polymer nanocomposite of polyethylene oxide incorporated with in-situ synthesized hyper-branched poly(amine-ester) (both as homopolymer and grafted on TiO2) and methyl acrylic acid methyl ester grafted nano-titanium dioxide. The composition is 10 wt% MMA-g-TiO2, 10 wt% HBPAE (homopolymer), 50 wt% PEO, and 30 wt% Li2SO4.","Figure 5b, plot digitization (blue triangle at 10 wt% TiO2)"
A TiO2/PEO composite incorporated with in situ synthesized hyper-branched poly(amine-ester) and its application as a polymer electrolyte,"Gao-Ming Hou, Ming-Qiu Zhang, Yi-Fu Huang, Wen-Hong Ruan","Polyethylene oxide based composite with in-situ synthesized hyper-branched poly(amine-ester) and nano-titanium dioxide, with Lithium Sulfate",HBPAE/HBPAE-g-TiO2/PEO + Li2SO4,Other,0.00324,Ambient temperature,"MMA-g-TiO2 (synthesized via hydrothermal method, silanization with 3-aminopropyltriethoxysilane (KH550), then Michael addition reaction with methyl methacrylate (MMA)), AB2 monomers (synthesized via Michael addition reaction of MMA, diethanolamine, and sodium ethylate), and 4-toluene sulfonic acid were dissolved in distilled water. The mass ratio of MMA-g-TiO2 and AB2 was 1:1, and 4-toluene sulfonic acid was 0.5% of total mass. The mixture was reacted at 40 °C for 1 h. Then 5.4 g PEO ($M_{\rm w} \sim 600\,000$) was added. The mixture was heated sequentially to 60 °C for 1 h, 80 °C for 1 h, 100 °C for 2 h, and 120 °C for 4 h under N2 atmosphere. Finally, 20 wt% Li2SO4 aqueous solution was added into the composite, vacuumed, to obtain 30 wt% Li2SO4 in the composite polymer electrolyte.","A polymer nanocomposite of polyethylene oxide incorporated with in-situ synthesized hyper-branched poly(amine-ester) (both as homopolymer and grafted on TiO2) and methyl acrylic acid methyl ester grafted nano-titanium dioxide. The composition is 15 wt% MMA-g-TiO2, 15 wt% HBPAE (homopolymer), 40 wt% PEO, and 30 wt% Li2SO4. This composition yielded the highest ionic conductivity.","Figure 5b, plot digitization (blue triangle at 15 wt% TiO2)"
A TiO2/PEO composite incorporated with in situ synthesized hyper-branched poly(amine-ester) and its application as a polymer electrolyte,"Gao-Ming Hou, Ming-Qiu Zhang, Yi-Fu Huang, Wen-Hong Ruan","Polyethylene oxide based composite with in-situ synthesized hyper-branched poly(amine-ester) and nano-titanium dioxide, with Lithium Sulfate",HBPAE/HBPAE-g-TiO2/PEO + Li2SO4,Other,0.00282,Ambient temperature,"MMA-g-TiO2 (synthesized via hydrothermal method, silanization with 3-aminopropyltriethoxysilane (KH550), then Michael addition reaction with methyl methacrylate (MMA)), AB2 monomers (synthesized via Michael addition reaction of MMA, diethanolamine, and sodium ethylate), and 4-toluene sulfonic acid were dissolved in distilled water. The mass ratio of MMA-g-TiO2 and AB2 was 1:1, and 4-toluene sulfonic acid was 0.5% of total mass. The mixture was reacted at 40 °C for 1 h. Then 5.4 g PEO ($M_{\rm w} \sim 600\,000$) was added. The mixture was heated sequentially to 60 °C for 1 h, 80 °C for 1 h, 100 °C for 2 h, and 120 °C for 4 h under N2 atmosphere. Finally, 20 wt% Li2SO4 aqueous solution was added into the composite, vacuumed, to obtain 30 wt% Li2SO4 in the composite polymer electrolyte.","A polymer nanocomposite of polyethylene oxide incorporated with in-situ synthesized hyper-branched poly(amine-ester) (both as homopolymer and grafted on TiO2) and methyl acrylic acid methyl ester grafted nano-titanium dioxide. The composition is 20 wt% MMA-g-TiO2, 20 wt% HBPAE (homopolymer), 30 wt% PEO, and 30 wt% Li2SO4.","Figure 5b, plot digitization (blue triangle at 20 wt% TiO2)"
A TiO2/PEO composite incorporated with in situ synthesized hyper-branched poly(amine-ester) and its application as a polymer electrolyte,"Gao-Ming Hou, Ming-Qiu Zhang, Yi-Fu Huang, Wen-Hong Ruan","Polyethylene oxide based composite with in-situ synthesized hyper-branched poly(amine-ester) and nano-titanium dioxide, with Lithium Sulfate",HBPAE/HBPAE-g-TiO2/PEO + Li2SO4,Other,0.00251,Ambient temperature,"MMA-g-TiO2 (synthesized via hydrothermal method, silanization with 3-aminopropyltriethoxysilane (KH550), then Michael addition reaction with methyl methacrylate (MMA)), AB2 monomers (synthesized via Michael addition reaction of MMA, diethanolamine, and sodium ethylate), and 4-toluene sulfonic acid were dissolved in distilled water. The mass ratio of MMA-g-TiO2 and AB2 was 1:1, and 4-toluene sulfonic acid was 0.5% of total mass. The mixture was reacted at 40 °C for 1 h. Then 5.4 g PEO ($M_{\rm w} \sim 600\,000$) was added. The mixture was heated sequentially to 60 °C for 1 h, 80 °C for 1 h, 100 °C for 2 h, and 120 °C for 4 h under N2 atmosphere. Finally, 20 wt% Li2SO4 aqueous solution was added into the composite, vacuumed, to obtain 30 wt% Li2SO4 in the composite polymer electrolyte.","A polymer nanocomposite of polyethylene oxide incorporated with in-situ synthesized hyper-branched poly(amine-ester) (both as homopolymer and grafted on TiO2) and methyl acrylic acid methyl ester grafted nano-titanium dioxide. The composition is 25 wt% MMA-g-TiO2, 25 wt% HBPAE (homopolymer), 20 wt% PEO, and 30 wt% Li2SO4.","Figure 5b, plot digitization (blue triangle at 25 wt% TiO2)"
A TiO2/PEO composite incorporated with in situ synthesized hyper-branched poly(amine-ester) and its application as a polymer electrolyte,"Gao-Ming Hou, Ming-Qiu Zhang, Yi-Fu Huang, Wen-Hong Ruan",Titanium Dioxide in Polyethylene Oxide,TiO₂ / PEO,Other,0.0001,Not specified in figure,Not specified in figure,Polymer composite electrolyte,Figure: _page_3_Figure_10.jpeg
A TiO2/PEO composite incorporated with in situ synthesized hyper-branched poly(amine-ester) and its application as a polymer electrolyte,"Gao-Ming Hou, Ming-Qiu Zhang, Yi-Fu Huang, Wen-Hong Ruan",Titanium Dioxide in Polyethylene Oxide,TiO₂ / PEO,Other,0.0006,Not specified in figure,Not specified in figure,Polymer composite electrolyte,Figure: _page_3_Figure_10.jpeg
A TiO2/PEO composite incorporated with in situ synthesized hyper-branched poly(amine-ester) and its application as a polymer electrolyte,"Gao-Ming Hou, Ming-Qiu Zhang, Yi-Fu Huang, Wen-Hong Ruan",Titanium Dioxide in Polyethylene Oxide,TiO₂ / PEO,Other,0.00095,Not specified in figure,Not specified in figure,Polymer composite electrolyte,Figure: _page_3_Figure_10.jpeg
A TiO2/PEO composite incorporated with in situ synthesized hyper-branched poly(amine-ester) and its application as a polymer electrolyte,"Gao-Ming Hou, Ming-Qiu Zhang, Yi-Fu Huang, Wen-Hong Ruan",Titanium Dioxide in Polyethylene Oxide,TiO₂ / PEO,Other,0.00115,Not specified in figure,Not specified in figure,Polymer composite electrolyte,Figure: _page_3_Figure_10.jpeg
A TiO2/PEO composite incorporated with in situ synthesized hyper-branched poly(amine-ester) and its application as a polymer electrolyte,"Gao-Ming Hou, Ming-Qiu Zhang, Yi-Fu Huang, Wen-Hong Ruan",Titanium Dioxide in Polyethylene Oxide,TiO₂ / PEO,Other,0.0013,Not specified in figure,Not specified in figure,Polymer composite electrolyte,Figure: _page_3_Figure_10.jpeg
A TiO2/PEO composite incorporated with in situ synthesized hyper-branched poly(amine-ester) and its application as a polymer electrolyte,"Gao-Ming Hou, Ming-Qiu Zhang, Yi-Fu Huang, Wen-Hong Ruan",Titanium Dioxide in Polyethylene Oxide,TiO₂ / PEO,Other,0.00155,Not specified in figure,Not specified in figure,Polymer composite electrolyte,Figure: _page_3_Figure_10.jpeg
A TiO2/PEO composite incorporated with in situ synthesized hyper-branched poly(amine-ester) and its application as a polymer electrolyte,"Gao-Ming Hou, Ming-Qiu Zhang, Yi-Fu Huang, Wen-Hong Ruan",Titanium Dioxide in Polyethylene Oxide,TiO₂ / PEO,Other,0.00145,Not specified in figure,Not specified in figure,Polymer composite electrolyte,Figure: _page_3_Figure_10.jpeg
A TiO2/PEO composite incorporated with in situ synthesized hyper-branched poly(amine-ester) and its application as a polymer electrolyte,"Gao-Ming Hou, Ming-Qiu Zhang, Yi-Fu Huang, Wen-Hong Ruan",Titanium Dioxide in Polyethylene Oxide,TiO₂ / PEO,Other,0.0014,Not specified in figure,Not specified in figure,Polymer composite electrolyte,Figure: _page_3_Figure_10.jpeg
A TiO2/PEO composite incorporated with in situ synthesized hyper-branched poly(amine-ester) and its application as a polymer electrolyte,"Gao-Ming Hou, Ming-Qiu Zhang, Yi-Fu Huang, Wen-Hong Ruan",Titanium Dioxide in Polyethylene Oxide,TiO₂ / PEO,Other,0.0012,Not specified in figure,Not specified in figure,Polymer composite electrolyte,Figure: _page_3_Figure_10.jpeg
A TiO2/PEO composite incorporated with in situ synthesized hyper-branched poly(amine-ester) and its application as a polymer electrolyte,"Gao-Ming Hou, Ming-Qiu Zhang, Yi-Fu Huang, Wen-Hong Ruan",Titanium Dioxide in Polyethylene Oxide,TiO₂ / PEO,Other,0.00105,Not specified in figure,Not specified in figure,Polymer composite electrolyte,Figure: _page_3_Figure_10.jpeg
A TiO2/PEO composite incorporated with in situ synthesized hyper-branched poly(amine-ester) and its application as a polymer electrolyte,"Gao-Ming Hou, Ming-Qiu Zhang, Yi-Fu Huang, Wen-Hong Ruan",HBPAE-grafted-Titanium Dioxide in Polyethylene Oxide,HBPAE-g-TiO₂ / PEO,Other,0.0003,Not specified in figure,Not specified in figure,Polymer composite electrolyte with surface-modified filler,Figure: _page_3_Figure_10.jpeg
A TiO2/PEO composite incorporated with in situ synthesized hyper-branched poly(amine-ester) and its application as a polymer electrolyte,"Gao-Ming Hou, Ming-Qiu Zhang, Yi-Fu Huang, Wen-Hong Ruan",HBPAE-grafted-Titanium Dioxide in Polyethylene Oxide,HBPAE-g-TiO₂ / PEO,Other,0.00085,Not specified in figure,Not specified in figure,Polymer composite electrolyte with surface-modified filler,Figure: _page_3_Figure_10.jpeg
A TiO2/PEO composite incorporated with in situ synthesized hyper-branched poly(amine-ester) and its application as a polymer electrolyte,"Gao-Ming Hou, Ming-Qiu Zhang, Yi-Fu Huang, Wen-Hong Ruan",HBPAE-grafted-Titanium Dioxide in Polyethylene Oxide,HBPAE-g-TiO₂ / PEO,Other,0.0012,Not specified in figure,Not specified in figure,Polymer composite electrolyte with surface-modified filler,Figure: _page_3_Figure_10.jpeg
A TiO2/PEO composite incorporated with in situ synthesized hyper-branched poly(amine-ester) and its application as a polymer electrolyte,"Gao-Ming Hou, Ming-Qiu Zhang, Yi-Fu Huang, Wen-Hong Ruan",HBPAE-grafted-Titanium Dioxide in Polyethylene Oxide,HBPAE-g-TiO₂ / PEO,Other,0.00195,Not specified in figure,Not specified in figure,Polymer composite electrolyte with surface-modified filler,Figure: _page_3_Figure_10.jpeg
A TiO2/PEO composite incorporated with in situ synthesized hyper-branched poly(amine-ester) and its application as a polymer electrolyte,"Gao-Ming Hou, Ming-Qiu Zhang, Yi-Fu Huang, Wen-Hong Ruan",HBPAE-grafted-Titanium Dioxide in Polyethylene Oxide,HBPAE-g-TiO₂ / PEO,Other,0.00225,Not specified in figure,Not specified in figure,Polymer composite electrolyte with surface-modified filler,Figure: _page_3_Figure_10.jpeg
A TiO2/PEO composite incorporated with in situ synthesized hyper-branched poly(amine-ester) and its application as a polymer electrolyte,"Gao-Ming Hou, Ming-Qiu Zhang, Yi-Fu Huang, Wen-Hong Ruan",HBPAE-grafted-Titanium Dioxide in Polyethylene Oxide,HBPAE-g-TiO₂ / PEO,Other,0.0025,Not specified in figure,Not specified in figure,Polymer composite electrolyte with surface-modified filler,Figure: _page_3_Figure_10.jpeg
A TiO2/PEO composite incorporated with in situ synthesized hyper-branched poly(amine-ester) and its application as a polymer electrolyte,"Gao-Ming Hou, Ming-Qiu Zhang, Yi-Fu Huang, Wen-Hong Ruan",HBPAE-grafted-Titanium Dioxide in Polyethylene Oxide,HBPAE-g-TiO₂ / PEO,Other,0.0027,Not specified in figure,Not specified in figure,Polymer composite electrolyte with surface-modified filler,Figure: _page_3_Figure_10.jpeg
A TiO2/PEO composite incorporated with in situ synthesized hyper-branched poly(amine-ester) and its application as a polymer electrolyte,"Gao-Ming Hou, Ming-Qiu Zhang, Yi-Fu Huang, Wen-Hong Ruan",HBPAE-grafted-Titanium Dioxide in Polyethylene Oxide,HBPAE-g-TiO₂ / PEO,Other,0.00215,Not specified in figure,Not specified in figure,Polymer composite electrolyte with surface-modified filler,Figure: _page_3_Figure_10.jpeg
A TiO2/PEO composite incorporated with in situ synthesized hyper-branched poly(amine-ester) and its application as a polymer electrolyte,"Gao-Ming Hou, Ming-Qiu Zhang, Yi-Fu Huang, Wen-Hong Ruan",HBPAE / HBPAE-grafted-Titanium Dioxide in Polyethylene Oxide,HBPAE / HBPAE-g-TiO₂ / PEO,Other,0.00035,Not specified in figure,Not specified in figure,Polymer composite electrolyte with surface-modified filler and polymer blend,Figure: _page_3_Figure_10.jpeg
A TiO2/PEO composite incorporated with in situ synthesized hyper-branched poly(amine-ester) and its application as a polymer electrolyte,"Gao-Ming Hou, Ming-Qiu Zhang, Yi-Fu Huang, Wen-Hong Ruan",HBPAE / HBPAE-grafted-Titanium Dioxide in Polyethylene Oxide,HBPAE / HBPAE-g-TiO₂ / PEO,Other,0.0009,Not specified in figure,Not specified in figure,Polymer composite electrolyte with surface-modified filler and polymer blend,Figure: _page_3_Figure_10.jpeg
A TiO2/PEO composite incorporated with in situ synthesized hyper-branched poly(amine-ester) and its application as a polymer electrolyte,"Gao-Ming Hou, Ming-Qiu Zhang, Yi-Fu Huang, Wen-Hong Ruan",HBPAE / HBPAE-grafted-Titanium Dioxide in Polyethylene Oxide,HBPAE / HBPAE-g-TiO₂ / PEO,Other,0.00125,Not specified in figure,Not specified in figure,Polymer composite electrolyte with surface-modified filler and polymer blend,Figure: _page_3_Figure_10.jpeg
A TiO2/PEO composite incorporated with in situ synthesized hyper-branched poly(amine-ester) and its application as a polymer electrolyte,"Gao-Ming Hou, Ming-Qiu Zhang, Yi-Fu Huang, Wen-Hong Ruan",HBPAE / HBPAE-grafted-Titanium Dioxide in Polyethylene Oxide,HBPAE / HBPAE-g-TiO₂ / PEO,Other,0.0019,Not specified in figure,Not specified in figure,Polymer composite electrolyte with surface-modified filler and polymer blend,Figure: _page_3_Figure_10.jpeg
A TiO2/PEO composite incorporated with in situ synthesized hyper-branched poly(amine-ester) and its application as a polymer electrolyte,"Gao-Ming Hou, Ming-Qiu Zhang, Yi-Fu Huang, Wen-Hong Ruan",HBPAE / HBPAE-grafted-Titanium Dioxide in Polyethylene Oxide,HBPAE / HBPAE-g-TiO₂ / PEO,Other,0.0022,Not specified in figure,Not specified in figure,Polymer composite electrolyte with surface-modified filler and polymer blend,Figure: _page_3_Figure_10.jpeg
A TiO2/PEO composite incorporated with in situ synthesized hyper-branched poly(amine-ester) and its application as a polymer electrolyte,"Gao-Ming Hou, Ming-Qiu Zhang, Yi-Fu Huang, Wen-Hong Ruan",HBPAE / HBPAE-grafted-Titanium Dioxide in Polyethylene Oxide,HBPAE / HBPAE-g-TiO₂ / PEO,Other,0.00285,Not specified in figure,Not specified in figure,Polymer composite electrolyte with surface-modified filler and polymer blend,Figure: _page_3_Figure_10.jpeg
A TiO2/PEO composite incorporated with in situ synthesized hyper-branched poly(amine-ester) and its application as a polymer electrolyte,"Gao-Ming Hou, Ming-Qiu Zhang, Yi-Fu Huang, Wen-Hong Ruan",HBPAE / HBPAE-grafted-Titanium Dioxide in Polyethylene Oxide,HBPAE / HBPAE-g-TiO₂ / PEO,Other,0.00315,Not specified in figure,Not specified in figure,Polymer composite electrolyte with surface-modified filler and polymer blend,Figure: _page_3_Figure_10.jpeg
A TiO2/PEO composite incorporated with in situ synthesized hyper-branched poly(amine-ester) and its application as a polymer electrolyte,"Gao-Ming Hou, Ming-Qiu Zhang, Yi-Fu Huang, Wen-Hong Ruan",HBPAE / HBPAE-grafted-Titanium Dioxide in Polyethylene Oxide,HBPAE / HBPAE-g-TiO₂ / PEO,Other,0.003,Not specified in figure,Not specified in figure,Polymer composite electrolyte with surface-modified filler and polymer blend,Figure: _page_3_Figure_10.jpeg
A TiO2/PEO composite incorporated with in situ synthesized hyper-branched poly(amine-ester) and its application as a polymer electrolyte,"Gao-Ming Hou, Ming-Qiu Zhang, Yi-Fu Huang, Wen-Hong Ruan",HBPAE / HBPAE-grafted-Titanium Dioxide in Polyethylene Oxide,HBPAE / HBPAE-g-TiO₂ / PEO,Other,0.0027,Not specified in figure,Not specified in figure,Polymer composite electrolyte with surface-modified filler and polymer blend,Figure: _page_3_Figure_10.jpeg
Hybrid electrolytes with 3D bicontinuous ordered ceramic and polymer microchannels for all-solid-state batteries,"Stefanie Zekoll, Cassian Marriner-Edwards, A. K. Ola Hekselman, Jitti Kasemchainan, Christian Kuss, David E. J. Armstrong, Dongyu Cai",Lithium Aluminium Germanium Phosphate - Epoxy Polymer (Gyroid microarchitecture),LAGP-epoxy (gyroid),Other,0.00016,RT,"3D polymer template (gyroid microarchitecture, IP-S photoresist by stereolithography, approx. 15.6% solid volume fraction, 66.4 μm average empty channel diameter, 20.4 μm average wall thickness) fabricated. Template channels filled with ball-milled LAGP powder (synthesized by Pechini method, calcined at 800 °C, ball-milled) suspended in methanol via repeated sonication (5 min) and centrifugation (2000 rpm for 2 min, repeated twice for initial fill, then another sonication/centrifugation cycle). Excess powder scraped off, sample dried. Filled template heated to 900 °C (2 °C/min ramp) and retained for 5 hours in air to combust template and sinter LAGP, forming structured LAGP scaffold. Structured LAGP scaffold then impregnated with liquid epoxy resin (Struers EpoFix Resin and EpoFix Hardener, 15:2 by volume) under dynamic vacuum for at least 2h at ambient temperature. Sample removed from resin, excess resin removed manually. Left to harden at ambient temperature for 24h.","Hybrid solid electrolyte with 3D bicontinuous ordered ceramic and epoxy polymer microchannels, gyroidal microarchitecture. Composed of LAGP (approx. 70 vol%) and epoxy polymer (approx. 30 vol%). LAGP scaffold average thickness ~44.0 μm, average empty channel diameter ~20.8 μm. Overall sample volume shrinkage of 32% from template design to ceramic scaffold. Dimensions vary based on test: e.g., for Li cells, approx. 2.6 mm x 2.6 mm x 0.7 mm; for mechanical tests, 1mm x 1mm x 2mm cuboid or 12 mm x 3 mm x 0.5 mm beam.","Abstract, paragraph 4"
