Repository: bhattadeb34/FACT_Data_Extraction_Scientific_Papers

File: master_conductivity_data.csv (part 50 of 52)
paper_title,paper_authors,full_name,acronym,material_class,ionic_conductivity_S_per_cm,temperature,processing_method,material_description,source_location
Hybrid electrolytes with 3D bicontinuous ordered ceramic and polymer microchannels for all-solid-state batteries,"Stefanie Zekoll, Cassian Marriner-Edwards, A. K. Ola Hekselman, Jitti Kasemchainan, Christian Kuss, David E. J. Armstrong, Dongyu Cai",Lithium Aluminium Germanium Phosphate - Epoxy Polymer (Gyroid microarchitecture),LAGP-epoxy (gyroid),Other,0.00016,RT,"3D polymer template (gyroid microarchitecture, IP-S photoresist by stereolithography, approx. 15.6% solid volume fraction, 66.4 μm average empty channel diameter, 20.4 μm average wall thickness) fabricated. Template channels filled with ball-milled LAGP powder (synthesized by Pechini method, calcined at 800 °C, ball-milled) suspended in methanol via repeated sonication (5 min) and centrifugation (2000 rpm for 2 min, repeated twice for initial fill, then another sonication/centrifugation cycle). Excess powder scraped off, sample dried. Filled template heated to 900 °C (2 °C/min ramp) and retained for 5 hours in air to combust template and sinter LAGP, forming structured LAGP scaffold. Structured LAGP scaffold then impregnated with liquid epoxy resin (Struers EpoFix Resin and EpoFix Hardener, 15:2 by volume) under dynamic vacuum for at least 2h at ambient temperature. Sample removed from resin, excess resin removed manually. Left to harden at ambient temperature for 24h.","Hybrid solid electrolyte with 3D bicontinuous ordered ceramic and epoxy polymer microchannels, gyroidal microarchitecture. Composed of LAGP (approx. 70 vol%) and epoxy polymer (approx. 30 vol%). LAGP scaffold average thickness ~44.0 μm, average empty channel diameter ~20.8 μm. Overall sample volume shrinkage of 32% from template design to ceramic scaffold. Dimensions vary based on test: e.g., for Li cells, approx. 2.6 mm x 2.6 mm x 0.7 mm; for mechanical tests, 1mm x 1mm x 2mm cuboid or 12 mm x 3 mm x 0.5 mm beam.","Main text, Introduction, paragraph 6"
Hybrid electrolytes with 3D bicontinuous ordered ceramic and polymer microchannels for all-solid-state batteries,"Stefanie Zekoll, Cassian Marriner-Edwards, A. K. Ola Hekselman, Jitti Kasemchainan, Christian Kuss, David E. J. Armstrong, Dongyu Cai",Lithium Aluminium Germanium Phosphate,LAGP,Ceramic,0.00028,RT,"LAGP powder was synthesized via the Pechini method (ethylene glycol, citric acid, germanium ethoxide, lithium nitrate, aluminium nitrate nonahydrate, ammonium dihydrogen phosphate in water, gelled at ambient, dried at 75 °C, calcined at 800 °C for 5h, 2 °C/min ramp). Resulting white material crushed and ball milled (Retsch EMAX, 600 rpm, 10 min, 21.5g Zirconia 5mm balls, 0.5g LAGP powder, 0.5mL ethanol). Ball-milled LAGP recovered and dried. Pellet formed by pressing this powder and then sintering at 900 °C for 5 hours.","Dense LAGP ceramic pellet, approximately 90% of theoretical density. Dimensions vary based on test: e.g., for EIS, dimensions suitable for contact with Au electrodes; for Li cells, approx. 4.4 mm diameter and 0.9 mm thickness; for mechanical tests, 1mm x 1mm x 2mm cuboid or 12 mm x 3 mm x 0.5 mm beam.","Main text, Electrochemical characterization, paragraph 3"
Hybrid electrolytes with 3D bicontinuous ordered ceramic and polymer microchannels for all-solid-state batteries,"Stefanie Zekoll, Cassian Marriner-Edwards, A. K. Ola Hekselman, Jitti Kasemchainan, Christian Kuss, David E. J. Armstrong, Dongyu Cai",Lithium Aluminium Germanium Phosphate - Polypropylene (Gyroid microarchitecture),LAGP-PP (gyroid),Other,0.00013,RT,"3D polymer template (gyroid microarchitecture, IP-S photoresist by stereolithography, approx. 15.6% solid volume fraction, 66.4 μm average empty channel diameter, 20.4 μm average wall thickness) fabricated. Template channels filled with ball-milled LAGP powder (synthesized by Pechini method, calcined at 800 °C, ball-milled) suspended in methanol via repeated sonication (5 min) and centrifugation (2000 rpm for 2 min, repeated twice for initial fill, then another sonication/centrifugation cycle). Excess powder scraped off, sample dried. Filled template heated to 900 °C (2 °C/min ramp) and retained for 5 hours in air to combust template and sinter LAGP, forming structured LAGP scaffold. Structured LAGP scaffold then impregnated with molten isotactic polypropylene ($M_{\rm w} \sim 12\,000$ Da) at 190 °C under dynamic vacuum for at least 2h. Sample cooled to ambient temperature. Excess polymer removed by sliding on a hot glass slide (160 °C) or aluminium foil (100 °C).","Hybrid solid electrolyte with 3D bicontinuous ordered ceramic and polypropylene microchannels, gyroidal microarchitecture. Composed of LAGP (approx. 70 vol%) and polypropylene (approx. 30 vol%). LAGP scaffold average thickness ~44.0 μm, average empty channel diameter ~20.8 μm. Overall sample volume shrinkage of 32% from template design to ceramic scaffold.","Main text, Electrochemical characterization, paragraph 3"
Hybrid electrolytes with 3D bicontinuous ordered ceramic and polymer microchannels for all-solid-state batteries,"Stefanie Zekoll, Cassian Marriner-Edwards, A. K. Ola Hekselman, Jitti Kasemchainan, Christian Kuss, David E. J. Armstrong, Dongyu Cai",Lithium Aluminium Germanium Phosphate - Epoxy Polymer (Gyroid microarchitecture),LAGP-epoxy (gyroid),Other,0.00016,RT,"3D polymer template (gyroid microarchitecture, IP-S photoresist by stereolithography, approx. 15.6% solid volume fraction, 66.4 μm average empty channel diameter, 20.4 μm average wall thickness) fabricated. Template channels filled with ball-milled LAGP powder (synthesized by Pechini method, calcined at 800 °C, ball-milled) suspended in methanol via repeated sonication (5 min) and centrifugation (2000 rpm for 2 min, repeated twice for initial fill, then another sonication/centrifugation cycle). Excess powder scraped off, sample dried. Filled template heated to 900 °C (2 °C/min ramp) and retained for 5 hours in air to combust template and sinter LAGP, forming structured LAGP scaffold. Structured LAGP scaffold then impregnated with liquid epoxy resin (Struers EpoFix Resin and EpoFix Hardener, 15:2 by volume) under dynamic vacuum for at least 2h at ambient temperature. Sample removed from resin, excess resin removed manually. Left to harden at ambient temperature for 24h.","Hybrid solid electrolyte with 3D bicontinuous ordered ceramic and epoxy polymer microchannels, gyroidal microarchitecture. Composed of LAGP (approx. 70 vol%) and epoxy polymer (approx. 30 vol%). LAGP scaffold average thickness ~44.0 μm, average empty channel diameter ~20.8 μm. Overall sample volume shrinkage of 32% from template design to ceramic scaffold. Dimensions vary based on test: e.g., for Li cells, approx. 2.6 mm x 2.6 mm x 0.7 mm; for mechanical tests, 1mm x 1mm x 2mm cuboid or 12 mm x 3 mm x 0.5 mm beam.","Main text, Electrochemical characterization, paragraph 3"
Hybrid electrolytes with 3D bicontinuous ordered ceramic and polymer microchannels for all-solid-state batteries,"Stefanie Zekoll, Cassian Marriner-Edwards, A. K. Ola Hekselman, Jitti Kasemchainan, Christian Kuss, David E. J. Armstrong, Dongyu Cai","Lithium Aluminium Germanium Phosphate - Polypropylene (Gyroid microarchitecture), normalized","LAGP-PP (gyroid), normalized",Other,0.00023,RT,"3D polymer template (gyroid microarchitecture, IP-S photoresist by stereolithography, approx. 15.6% solid volume fraction, 66.4 μm average empty channel diameter, 20.4 μm average wall thickness) fabricated. Template channels filled with ball-milled LAGP powder (synthesized by Pechini method, calcined at 800 °C, ball-milled) suspended in methanol via repeated sonication (5 min) and centrifugation (2000 rpm for 2 min, repeated twice for initial fill, then another sonication/centrifugation cycle). Excess powder scraped off, sample dried. Filled template heated to 900 °C (2 °C/min ramp) and retained for 5 hours in air to combust template and sinter LAGP, forming structured LAGP scaffold. Structured LAGP scaffold then impregnated with molten isotactic polypropylene ($M_{\rm w} \sim 12\,000$ Da) at 190 °C under dynamic vacuum for at least 2h. Sample cooled to ambient temperature. Excess polymer removed by sliding on a hot glass slide (160 °C) or aluminium foil (100 °C).","Hybrid solid electrolyte with 3D bicontinuous ordered ceramic and polypropylene microchannels, gyroidal microarchitecture. Composed of LAGP (approx. 70 vol%) and polypropylene (approx. 30 vol%). Normalized conductivity reflects intrinsic LAGP phase, calculated using a geometry factor of 0.58. LAGP scaffold average thickness ~44.0 μm, average empty channel diameter ~20.8 μm. Overall sample volume shrinkage of 32% from template design to ceramic scaffold.","Main text, Electrochemical characterization, paragraph 4"
Hybrid electrolytes with 3D bicontinuous ordered ceramic and polymer microchannels for all-solid-state batteries,"Stefanie Zekoll, Cassian Marriner-Edwards, A. K. Ola Hekselman, Jitti Kasemchainan, Christian Kuss, David E. J. Armstrong, Dongyu Cai","Lithium Aluminium Germanium Phosphate - Epoxy Polymer (Gyroid microarchitecture), normalized","LAGP-epoxy (gyroid), normalized",Other,0.00027,RT,"3D polymer template (gyroid microarchitecture, IP-S photoresist by stereolithography, approx. 15.6% solid volume fraction, 66.4 μm average empty channel diameter, 20.4 μm average wall thickness) fabricated. Template channels filled with ball-milled LAGP powder (synthesized by Pechini method, calcined at 800 °C, ball-milled) suspended in methanol via repeated sonication (5 min) and centrifugation (2000 rpm for 2 min, repeated twice for initial fill, then another sonication/centrifugation cycle). Excess powder scraped off, sample dried. Filled template heated to 900 °C (2 °C/min ramp) and retained for 5 hours in air to combust template and sinter LAGP, forming structured LAGP scaffold. Structured LAGP scaffold then impregnated with liquid epoxy resin (Struers EpoFix Resin and EpoFix Hardener, 15:2 by volume) under dynamic vacuum for at least 2h at ambient temperature. Sample removed from resin, excess resin removed manually. Left to harden at ambient temperature for 24h.","Hybrid solid electrolyte with 3D bicontinuous ordered ceramic and epoxy polymer microchannels, gyroidal microarchitecture. Composed of LAGP (approx. 70 vol%) and epoxy polymer (approx. 30 vol%). Normalized conductivity reflects intrinsic LAGP phase, calculated using a geometry factor of 0.58. LAGP scaffold average thickness ~44.0 μm, average empty channel diameter ~20.8 μm. Overall sample volume shrinkage of 32% from template design to ceramic scaffold. Dimensions vary based on test: e.g., for Li cells, approx. 2.6 mm x 2.6 mm x 0.7 mm; for mechanical tests, 1mm x 1mm x 2mm cuboid or 12 mm x 3 mm x 0.5 mm beam.","Main text, Electrochemical characterization, paragraph 4"
Hybrid electrolytes with 3D bicontinuous ordered ceramic and polymer microchannels for all-solid-state batteries,"Stefanie Zekoll, Cassian Marriner-Edwards, A. K. Ola Hekselman, Jitti Kasemchainan, Christian Kuss, David E. J. Armstrong, Dongyu Cai",Lithium Aluminium Germanium Phosphate,LAGP,Ceramic,0.00029,RT,"LAGP powder was synthesized via the Pechini method (ethylene glycol, citric acid, germanium ethoxide, lithium nitrate, aluminium nitrate nonahydrate, ammonium dihydrogen phosphate in water, gelled at ambient, dried at 75 °C, calcined at 800 °C for 5h, 2 °C/min ramp). Resulting white material crushed and ball milled (Retsch EMAX, 600 rpm, 10 min, 21.5g Zirconia 5mm balls, 0.5g LAGP powder, 0.5mL ethanol). Ball-milled LAGP recovered and dried. Pellet formed by pressing this powder and then sintering at 900 °C for 5 hours.","Dense LAGP ceramic pellet, approximately 90% of theoretical density. Measured with Li metal electrodes. Dimensions: approx. 4.4 mm diameter and 0.9 mm thickness.","Main text, Electrochemical characterization, paragraph 8"
Hybrid electrolytes with 3D bicontinuous ordered ceramic and polymer microchannels for all-solid-state batteries,"Stefanie Zekoll, Cassian Marriner-Edwards, A. K. Ola Hekselman, Jitti Kasemchainan, Christian Kuss, David E. J. Armstrong, Dongyu Cai",Lithium Aluminium Germanium Phosphate - Polypropylene (Gyroid microarchitecture),LAGP-PP (gyroid),Other,0.0003,RT,"3D polymer template (gyroid microarchitecture, IP-S photoresist by stereolithography, approx. 15.6% solid volume fraction, 66.4 μm average empty channel diameter, 20.4 μm average wall thickness) fabricated. Template channels filled with ball-milled LAGP powder (synthesized by Pechini method, calcined at 800 °C, ball-milled) suspended in methanol via repeated sonication (5 min) and centrifugation (2000 rpm for 2 min, repeated twice for initial fill, then another sonication/centrifugation cycle). Excess powder scraped off, sample dried. Filled template heated to 900 °C (2 °C/min ramp) and retained for 5 hours in air to combust template and sinter LAGP, forming structured LAGP scaffold. Structured LAGP scaffold then impregnated with molten isotactic polypropylene ($M_{\rm w} \sim 12\,000$ Da) at 190 °C under dynamic vacuum for at least 2h. Sample cooled to ambient temperature. Excess polymer removed by sliding on a hot glass slide (160 °C) or aluminium foil (100 °C).","Hybrid solid electrolyte with 3D bicontinuous ordered ceramic and polypropylene microchannels, gyroidal microarchitecture. Composed of LAGP (approx. 70 vol%) and polypropylene (approx. 30 vol%). Measured with Li metal electrodes. Dimensions: approx. 2.6 mm x 2.6 mm x 0.7 mm. Value calculated using geometry factor of 0.58. LAGP scaffold average thickness ~44.0 μm, average empty channel diameter ~20.8 μm. Overall sample volume shrinkage of 32% from template design to ceramic scaffold.","Main text, Electrochemical characterization, paragraph 8"
Hybrid electrolytes with 3D bicontinuous ordered ceramic and polymer microchannels for all-solid-state batteries,"Stefanie Zekoll, Cassian Marriner-Edwards, A. K. Ola Hekselman, Jitti Kasemchainan, Christian Kuss, David E. J. Armstrong, Dongyu Cai",Lithium Aluminium Germanium Phosphate - Epoxy Polymer (Gyroid microarchitecture),LAGP-epoxy (gyroid),Other,0.00025,RT,"3D polymer template (gyroid microarchitecture, IP-S photoresist by stereolithography, approx. 15.6% solid volume fraction, 66.4 μm average empty channel diameter, 20.4 μm average wall thickness) fabricated. Template channels filled with ball-milled LAGP powder (synthesized by Pechini method, calcined at 800 °C, ball-milled) suspended in methanol via repeated sonication (5 min) and centrifugation (2000 rpm for 2 min, repeated twice for initial fill, then another sonication/centrifugation cycle). Excess powder scraped off, sample dried. Filled template heated to 900 °C (2 °C/min ramp) and retained for 5 hours in air to combust template and sinter LAGP, forming structured LAGP scaffold. Structured LAGP scaffold then impregnated with liquid epoxy resin (Struers EpoFix Resin and EpoFix Hardener, 15:2 by volume) under dynamic vacuum for at least 2h at ambient temperature. Sample removed from resin, excess resin removed manually. Left to harden at ambient temperature for 24h.","Hybrid solid electrolyte with 3D bicontinuous ordered ceramic and epoxy polymer microchannels, gyroidal microarchitecture. Composed of LAGP (approx. 70 vol%) and epoxy polymer (approx. 30 vol%). Measured with Li metal electrodes. Dimensions: approx. 2.6 mm x 2.6 mm x 0.7 mm. Value calculated using geometry factor of 0.58. LAGP scaffold average thickness ~44.0 μm, average empty channel diameter ~20.8 μm. Overall sample volume shrinkage of 32% from template design to ceramic scaffold. Dimensions vary based on test: e.g., for Li cells, approx. 2.6 mm x 2.6 mm x 0.7 mm; for mechanical tests, 1mm x 1mm x 2mm cuboid or 12 mm x 3 mm x 0.5 mm beam.","Main text, Electrochemical characterization, paragraph 8"
Hybrid electrolytes with 3D bicontinuous ordered ceramic and polymer microchannels for all-solid-state batteries,"Stefanie Zekoll, Cassian Marriner-Edwards, A. K. Ola Hekselman, Jitti Kasemchainan, Christian Kuss, David E. J. Armstrong, Dongyu Cai",Lithium Aluminium Germanium Phosphate - Epoxy Polymer (Gyroid microarchitecture),LAGP-epoxy (gyroid),Other,0.00016,RT,"3D polymer template (gyroid microarchitecture, IP-S photoresist by stereolithography, approx. 15.6% solid volume fraction, 66.4 μm average empty channel diameter, 20.4 μm average wall thickness) fabricated. Template channels filled with ball-milled LAGP powder (synthesized by Pechini method, calcined at 800 °C, ball-milled) suspended in methanol via repeated sonication (5 min) and centrifugation (2000 rpm for 2 min, repeated twice for initial fill, then another sonication/centrifugation cycle). Excess powder scraped off, sample dried. Filled template heated to 900 °C (2 °C/min ramp) and retained for 5 hours in air to combust template and sinter LAGP, forming structured LAGP scaffold. Structured LAGP scaffold then impregnated with liquid epoxy resin (Struers EpoFix Resin and EpoFix Hardener, 15:2 by volume) under dynamic vacuum for at least 2h at ambient temperature. Sample removed from resin, excess resin removed manually. Left to harden at ambient temperature for 24h.","Hybrid solid electrolyte with 3D bicontinuous ordered ceramic and epoxy polymer microchannels, gyroidal microarchitecture. Composed of LAGP (approx. 70 vol%) and epoxy polymer (approx. 30 vol%). LAGP scaffold average thickness ~44.0 μm, average empty channel diameter ~20.8 μm. Overall sample volume shrinkage of 32% from template design to ceramic scaffold. Dimensions vary based on test: e.g., for Li cells, approx. 2.6 mm x 2.6 mm x 0.7 mm; for mechanical tests, 1mm x 1mm x 2mm cuboid or 12 mm x 3 mm x 0.5 mm beam.","Conclusion, paragraph 1"
Hybrid electrolytes with 3D bicontinuous ordered ceramic and polymer microchannels for all-solid-state batteries,"Stefanie Zekoll, Cassian Marriner-Edwards, A. K. Ola Hekselman, Jitti Kasemchainan, Christian Kuss, David E. J. Armstrong, Dongyu Cai",Lithium Aluminium Germanium Phosphate,LAGP,Ceramic,0.00028,RT,"LAGP powder was synthesized via the Pechini method (ethylene glycol, citric acid, germanium ethoxide, lithium nitrate, aluminium nitrate nonahydrate, ammonium dihydrogen phosphate in water, gelled at ambient, dried at 75 °C, calcined at 800 °C for 5h, 2 °C/min ramp). Resulting white material crushed and ball milled (Retsch EMAX, 600 rpm, 10 min, 21.5g Zirconia 5mm balls, 0.5g LAGP powder, 0.5mL ethanol). Ball-milled LAGP recovered and dried. Pellet formed by pressing this powder and then sintering at 900 °C for 5 hours.","Dense LAGP ceramic pellet, approximately 90% of theoretical density. Dimensions vary based on test: e.g., for EIS, dimensions suitable for contact with Au electrodes; for Li cells, approx. 4.4 mm diameter and 0.9 mm thickness; for mechanical tests, 1mm x 1mm x 2mm cuboid or 12 mm x 3 mm x 0.5 mm beam.","Conclusion, paragraph 1"
Ionic conductivity promotion of polymer electrolyte with ionic liquid grafted oxides for all-solid-state lithium-sulfur batteries,"Ouwei Sheng, Chengbin Jin, Jianmin Luo, Huadong Yuan, Cong Fang, Hui Huang, Yongping Gan, Jun Zhang, Yang Xia, Chu Liang, Wenkui Zhang, Xinyong Tao",Sulfur,S,Other,5e-30,25 °C,N/A (Intrinsic material property),"Elemental sulfur, natural insulation property.","Section 1. Introduction, paragraph 3"
Ionic conductivity promotion of polymer electrolyte with ionic liquid grafted oxides for all-solid-state lithium-sulfur batteries,"Ouwei Sheng, Chengbin Jin, Jianmin Luo, Huadong Yuan, Cong Fang, Hui Huang, Yongping Gan, Jun Zhang, Yang Xia, Chu Liang, Wenkui Zhang, Xinyong Tao",Poly(ethylene oxide) - Pyrrolidinium bis(trifluoromethanesulfonyl)imide,PEO-Pyr14TFSI,Other,0.0003,20 °C,N/A (Cited Work),N/A (Cited Work),"Section 1. Introduction, paragraph 7, sub-point (1)"
Ionic conductivity promotion of polymer electrolyte with ionic liquid grafted oxides for all-solid-state lithium-sulfur batteries,"Ouwei Sheng, Chengbin Jin, Jianmin Luo, Huadong Yuan, Cong Fang, Hui Huang, Yongping Gan, Jun Zhang, Yang Xia, Chu Liang, Wenkui Zhang, Xinyong Tao",Poly(ethylene oxide) - Zirconia,PEO-ZrO2,Other,0.0001,70 °C,N/A (Cited Work),N/A (Cited Work),"Section 1. Introduction, paragraph 7, sub-point (2)"
Ionic conductivity promotion of polymer electrolyte with ionic liquid grafted oxides for all-solid-state lithium-sulfur batteries,"Ouwei Sheng, Chengbin Jin, Jianmin Luo, Huadong Yuan, Cong Fang, Hui Huang, Yongping Gan, Jun Zhang, Yang Xia, Chu Liang, Wenkui Zhang, Xinyong Tao",Poly(ethylene oxide) - Silica,PEO-SiO2,Other,4.4e-05,30 °C,N/A (Cited Work),N/A (Cited Work),"Section 1. Introduction, paragraph 7, sub-point (2)"
Ionic conductivity promotion of polymer electrolyte with ionic liquid grafted oxides for all-solid-state lithium-sulfur batteries,"Ouwei Sheng, Chengbin Jin, Jianmin Luo, Huadong Yuan, Cong Fang, Hui Huang, Yongping Gan, Jun Zhang, Yang Xia, Chu Liang, Wenkui Zhang, Xinyong Tao",Poly(ethylene oxide) - Lithium bis(trifluoromethanesulfonyl)imide,PEO-Li,Polymer,9.2e-06,25 °C,"PEO and LiTFSI (w/w = 15:1) dissolved in acetonitrile under magnetic stirring for 3h. Electrolyte coated onto N-CNs/S cathode, dried at 60 °C for 8h.",Pristine PEO-based solid-state polymer electrolyte with lithium salt.,Table 1
Ionic conductivity promotion of polymer electrolyte with ionic liquid grafted oxides for all-solid-state lithium-sulfur batteries,"Ouwei Sheng, Chengbin Jin, Jianmin Luo, Huadong Yuan, Cong Fang, Hui Huang, Yongping Gan, Jun Zhang, Yang Xia, Chu Liang, Wenkui Zhang, Xinyong Tao",Poly(ethylene oxide) - Lithium bis(trifluoromethanesulfonyl)imide,PEO-Li,Polymer,4.13e-05,37 °C,"PEO and LiTFSI (w/w = 15:1) dissolved in acetonitrile under magnetic stirring for 3h. Electrolyte coated onto N-CNs/S cathode, dried at 60 °C for 8h.",Pristine PEO-based solid-state polymer electrolyte with lithium salt.,"Table 1; Section 3. Results and discussion, paragraph 3"
Ionic conductivity promotion of polymer electrolyte with ionic liquid grafted oxides for all-solid-state lithium-sulfur batteries,"Ouwei Sheng, Chengbin Jin, Jianmin Luo, Huadong Yuan, Cong Fang, Hui Huang, Yongping Gan, Jun Zhang, Yang Xia, Chu Liang, Wenkui Zhang, Xinyong Tao",Poly(ethylene oxide) - Lithium bis(trifluoromethanesulfonyl)imide,PEO-Li,Polymer,0.000107,50 °C,"PEO and LiTFSI (w/w = 15:1) dissolved in acetonitrile under magnetic stirring for 3h. Electrolyte coated onto N-CNs/S cathode, dried at 60 °C for 8h.",Pristine PEO-based solid-state polymer electrolyte with lithium salt.,"Table 1; Section 3. Results and discussion, paragraph 3"
Ionic conductivity promotion of polymer electrolyte with ionic liquid grafted oxides for all-solid-state lithium-sulfur batteries,"Ouwei Sheng, Chengbin Jin, Jianmin Luo, Huadong Yuan, Cong Fang, Hui Huang, Yongping Gan, Jun Zhang, Yang Xia, Chu Liang, Wenkui Zhang, Xinyong Tao",Poly(ethylene oxide) - Lithium bis(trifluoromethanesulfonyl)imide,PEO-Li,Polymer,0.000301,80 °C,"PEO and LiTFSI (w/w = 15:1) dissolved in acetonitrile under magnetic stirring for 3h. Electrolyte coated onto N-CNs/S cathode, dried at 60 °C for 8h.",Pristine PEO-based solid-state polymer electrolyte with lithium salt.,Table 1
Ionic conductivity promotion of polymer electrolyte with ionic liquid grafted oxides for all-solid-state lithium-sulfur batteries,"Ouwei Sheng, Chengbin Jin, Jianmin Luo, Huadong Yuan, Cong Fang, Hui Huang, Yongping Gan, Jun Zhang, Yang Xia, Chu Liang, Wenkui Zhang, Xinyong Tao",Poly(ethylene oxide) - Lithium bis(trifluoromethanesulfonyl)imide - Ionic liquid grafted silica nanoparticles,PEO-Li-Si,Other,2.21e-05,25 °C,"PEO and LiTFSI (w/w = 15:1) dissolved in acetonitrile, stirred 3h. 20 wt% IL@SiO2 added, stirred 9h. Coated onto N-CNs/S cathode, dried at 60 °C for 8h. IL@SiO2 synthesis: SiO2 (15nm) grafted with ILCl, then Cl- exchanged with TFSI- (LiTFSI 1:1 mol ratio).",PEO-based solid-state polymer electrolyte with lithium salt and 20 wt% ionic liquid grafted silica nanoparticles (15 nm).,Table 1
Ionic conductivity promotion of polymer electrolyte with ionic liquid grafted oxides for all-solid-state lithium-sulfur batteries,"Ouwei Sheng, Chengbin Jin, Jianmin Luo, Huadong Yuan, Cong Fang, Hui Huang, Yongping Gan, Jun Zhang, Yang Xia, Chu Liang, Wenkui Zhang, Xinyong Tao",Poly(ethylene oxide) - Lithium bis(trifluoromethanesulfonyl)imide - Ionic liquid grafted silica nanoparticles,PEO-Li-Si,Other,7.15e-05,37 °C,"PEO and LiTFSI (w/w = 15:1) dissolved in acetonitrile, stirred 3h. 20 wt% IL@SiO2 added, stirred 9h. Coated onto N-CNs/S cathode, dried at 60 °C for 8h. IL@SiO2 synthesis: SiO2 (15nm) grafted with ILCl, then Cl- exchanged with TFSI- (LiTFSI 1:1 mol ratio).",PEO-based solid-state polymer electrolyte with lithium salt and 20 wt% ionic liquid grafted silica nanoparticles (15 nm).,"Table 1; Section 3. Results and discussion, paragraph 3"
Ionic conductivity promotion of polymer electrolyte with ionic liquid grafted oxides for all-solid-state lithium-sulfur batteries,"Ouwei Sheng, Chengbin Jin, Jianmin Luo, Huadong Yuan, Cong Fang, Hui Huang, Yongping Gan, Jun Zhang, Yang Xia, Chu Liang, Wenkui Zhang, Xinyong Tao",Poly(ethylene oxide) - Lithium bis(trifluoromethanesulfonyl)imide - Ionic liquid grafted silica nanoparticles,PEO-Li-Si,Other,0.000184,50 °C,"PEO and LiTFSI (w/w = 15:1) dissolved in acetonitrile, stirred 3h. 20 wt% IL@SiO2 added, stirred 9h. Coated onto N-CNs/S cathode, dried at 60 °C for 8h. IL@SiO2 synthesis: SiO2 (15nm) grafted with ILCl, then Cl- exchanged with TFSI- (LiTFSI 1:1 mol ratio).",PEO-based solid-state polymer electrolyte with lithium salt and 20 wt% ionic liquid grafted silica nanoparticles (15 nm).,"Table 1; Section 3. Results and discussion, paragraph 3"
Ionic conductivity promotion of polymer electrolyte with ionic liquid grafted oxides for all-solid-state lithium-sulfur batteries,"Ouwei Sheng, Chengbin Jin, Jianmin Luo, Huadong Yuan, Cong Fang, Hui Huang, Yongping Gan, Jun Zhang, Yang Xia, Chu Liang, Wenkui Zhang, Xinyong Tao",Poly(ethylene oxide) - Lithium bis(trifluoromethanesulfonyl)imide - Ionic liquid grafted silica nanoparticles,PEO-Li-Si,Other,0.000452,80 °C,"PEO and LiTFSI (w/w = 15:1) dissolved in acetonitrile, stirred 3h. 20 wt% IL@SiO2 added, stirred 9h. Coated onto N-CNs/S cathode, dried at 60 °C for 8h. IL@SiO2 synthesis: SiO2 (15nm) grafted with ILCl, then Cl- exchanged with TFSI- (LiTFSI 1:1 mol ratio).",PEO-based solid-state polymer electrolyte with lithium salt and 20 wt% ionic liquid grafted silica nanoparticles (15 nm).,Table 1
Ionic conductivity promotion of polymer electrolyte with ionic liquid grafted oxides for all-solid-state lithium-sulfur batteries,"Ouwei Sheng, Chengbin Jin, Jianmin Luo, Huadong Yuan, Cong Fang, Hui Huang, Yongping Gan, Jun Zhang, Yang Xia, Chu Liang, Wenkui Zhang, Xinyong Tao",Poly(ethylene oxide) - Lithium bis(trifluoromethanesulfonyl)imide - Ionic liquid grafted titania nanoparticles,PEO-Li-Ti,Other,4.23e-05,25 °C,"PEO and LiTFSI (w/w = 15:1) dissolved in acetonitrile, stirred 3h. 20 wt% IL@TiO2 added, stirred 9h. Coated onto N-CNs/S cathode, dried at 60 °C for 8h. IL@TiO2 synthesis: TiO2 (21nm) grafted with ILCl, then Cl- exchanged with TFSI- (LiTFSI 1:1 mol ratio).",PEO-based solid-state polymer electrolyte with lithium salt and 20 wt% ionic liquid grafted titania nanoparticles (21 nm).,Table 1
Ionic conductivity promotion of polymer electrolyte with ionic liquid grafted oxides for all-solid-state lithium-sulfur batteries,"Ouwei Sheng, Chengbin Jin, Jianmin Luo, Huadong Yuan, Cong Fang, Hui Huang, Yongping Gan, Jun Zhang, Yang Xia, Chu Liang, Wenkui Zhang, Xinyong Tao",Poly(ethylene oxide) - Lithium bis(trifluoromethanesulfonyl)imide - Ionic liquid grafted titania nanoparticles,PEO-Li-Ti,Other,0.00013,37 °C,"PEO and LiTFSI (w/w = 15:1) dissolved in acetonitrile, stirred 3h. 20 wt% IL@TiO2 added, stirred 9h. Coated onto N-CNs/S cathode, dried at 60 °C for 8h. IL@TiO2 synthesis: TiO2 (21nm) grafted with ILCl, then Cl- exchanged with TFSI- (LiTFSI 1:1 mol ratio).",PEO-based solid-state polymer electrolyte with lithium salt and 20 wt% ionic liquid grafted titania nanoparticles (21 nm).,"Table 1; Section 3. Results and discussion, paragraph 3"
Ionic conductivity promotion of polymer electrolyte with ionic liquid grafted oxides for all-solid-state lithium-sulfur batteries,"Ouwei Sheng, Chengbin Jin, Jianmin Luo, Huadong Yuan, Cong Fang, Hui Huang, Yongping Gan, Jun Zhang, Yang Xia, Chu Liang, Wenkui Zhang, Xinyong Tao",Poly(ethylene oxide) - Lithium bis(trifluoromethanesulfonyl)imide - Ionic liquid grafted titania nanoparticles,PEO-Li-Ti,Other,0.000314,50 °C,"PEO and LiTFSI (w/w = 15:1) dissolved in acetonitrile, stirred 3h. 20 wt% IL@TiO2 added, stirred 9h. Coated onto N-CNs/S cathode, dried at 60 °C for 8h. IL@TiO2 synthesis: TiO2 (21nm) grafted with ILCl, then Cl- exchanged with TFSI- (LiTFSI 1:1 mol ratio).",PEO-based solid-state polymer electrolyte with lithium salt and 20 wt% ionic liquid grafted titania nanoparticles (21 nm).,"Table 1; Section 3. Results and discussion, paragraph 3"
Ionic conductivity promotion of polymer electrolyte with ionic liquid grafted oxides for all-solid-state lithium-sulfur batteries,"Ouwei Sheng, Chengbin Jin, Jianmin Luo, Huadong Yuan, Cong Fang, Hui Huang, Yongping Gan, Jun Zhang, Yang Xia, Chu Liang, Wenkui Zhang, Xinyong Tao",Poly(ethylene oxide) - Lithium bis(trifluoromethanesulfonyl)imide - Ionic liquid grafted titania nanoparticles,PEO-Li-Ti,Other,0.000915,80 °C,"PEO and LiTFSI (w/w = 15:1) dissolved in acetonitrile, stirred 3h. 20 wt% IL@TiO2 added, stirred 9h. Coated onto N-CNs/S cathode, dried at 60 °C for 8h. IL@TiO2 synthesis: TiO2 (21nm) grafted with ILCl, then Cl- exchanged with TFSI- (LiTFSI 1:1 mol ratio).",PEO-based solid-state polymer electrolyte with lithium salt and 20 wt% ionic liquid grafted titania nanoparticles (21 nm).,Table 1
Ionic conductivity promotion of polymer electrolyte with ionic liquid grafted oxides for all-solid-state lithium-sulfur batteries,"Ouwei Sheng, Chengbin Jin, Jianmin Luo, Huadong Yuan, Cong Fang, Hui Huang, Yongping Gan, Jun Zhang, Yang Xia, Chu Liang, Wenkui Zhang, Xinyong Tao",Poly(ethylene oxide) - Lithium bis(trifluoromethanesulfonyl)imide - Ionic liquid grafted zirconia nanoparticles,PEO-Li-Zr,Other,8.54e-05,25 °C,"PEO and LiTFSI (w/w = 15:1) dissolved in acetonitrile, stirred 3h. 20 wt% IL@ZrO2 added, stirred 9h. Coated onto N-CNs/S cathode, dried at 60 °C for 8h. IL@ZrO2 synthesis: ZrO2 (36nm) grafted with ILCl, then Cl- exchanged with TFSI- (LiTFSI 1:1 mol ratio).",PEO-based solid-state polymer electrolyte with lithium salt and 20 wt% ionic liquid grafted zirconia nanoparticles (36 nm).,Table 1
Ionic conductivity promotion of polymer electrolyte with ionic liquid grafted oxides for all-solid-state lithium-sulfur batteries,"Ouwei Sheng, Chengbin Jin, Jianmin Luo, Huadong Yuan, Cong Fang, Hui Huang, Yongping Gan, Jun Zhang, Yang Xia, Chu Liang, Wenkui Zhang, Xinyong Tao",Poly(ethylene oxide) - Lithium bis(trifluoromethanesulfonyl)imide - Ionic liquid grafted zirconia nanoparticles,PEO-Li-Zr,Other,0.000232,37 °C,"PEO and LiTFSI (w/w = 15:1) dissolved in acetonitrile, stirred 3h. 20 wt% IL@ZrO2 added, stirred 9h. Coated onto N-CNs/S cathode, dried at 60 °C for 8h. IL@ZrO2 synthesis: ZrO2 (36nm) grafted with ILCl, then Cl- exchanged with TFSI- (LiTFSI 1:1 mol ratio).",PEO-based solid-state polymer electrolyte with lithium salt and 20 wt% ionic liquid grafted zirconia nanoparticles (36 nm).,"Table 1; Section 3. Results and discussion, paragraph 3; Section 4. Conclusions"
Ionic conductivity promotion of polymer electrolyte with ionic liquid grafted oxides for all-solid-state lithium-sulfur batteries,"Ouwei Sheng, Chengbin Jin, Jianmin Luo, Huadong Yuan, Cong Fang, Hui Huang, Yongping Gan, Jun Zhang, Yang Xia, Chu Liang, Wenkui Zhang, Xinyong Tao",Poly(ethylene oxide) - Lithium bis(trifluoromethanesulfonyl)imide - Ionic liquid grafted zirconia nanoparticles,PEO-Li-Zr,Other,0.000495,50 °C,"PEO and LiTFSI (w/w = 15:1) dissolved in acetonitrile, stirred 3h. 20 wt% IL@ZrO2 added, stirred 9h. Coated onto N-CNs/S cathode, dried at 60 °C for 8h. IL@ZrO2 synthesis: ZrO2 (36nm) grafted with ILCl, then Cl- exchanged with TFSI- (LiTFSI 1:1 mol ratio).",PEO-based solid-state polymer electrolyte with lithium salt and 20 wt% ionic liquid grafted zirconia nanoparticles (36 nm).,"Table 1; Section 3. Results and discussion, paragraph 3; Section 4. Conclusions"
Ionic conductivity promotion of polymer electrolyte with ionic liquid grafted oxides for all-solid-state lithium-sulfur batteries,"Ouwei Sheng, Chengbin Jin, Jianmin Luo, Huadong Yuan, Cong Fang, Hui Huang, Yongping Gan, Jun Zhang, Yang Xia, Chu Liang, Wenkui Zhang, Xinyong Tao",Poly(ethylene oxide) - Lithium bis(trifluoromethanesulfonyl)imide - Ionic liquid grafted zirconia nanoparticles,PEO-Li-Zr,Other,0.00152,80 °C,"PEO and LiTFSI (w/w = 15:1) dissolved in acetonitrile, stirred 3h. 20 wt% IL@ZrO2 added, stirred 9h. Coated onto N-CNs/S cathode, dried at 60 °C for 8h. IL@ZrO2 synthesis: ZrO2 (36nm) grafted with ILCl, then Cl- exchanged with TFSI- (LiTFSI 1:1 mol ratio).",PEO-based solid-state polymer electrolyte with lithium salt and 20 wt% ionic liquid grafted zirconia nanoparticles (36 nm).,Table 1
A dopamine modified Li6.4La3Zr1.4Ta0.6O12/PEO solid-state electrolyte: enhanced thermal and electrochemical properties,"Zeya Huang, Wanying Pang, Peng Liang, Zhehui Jin, Nicholas Grundish, Yutao Li, Chang-An Wang",Lithium Lanthanum Zirconate Tantalate Oxide / Poly(ethylene oxide) / Lithium bis(trifluoromethanesulfonyl)imide,LLZTO/PEO/LiTFSI,Other,6.3,30 °C,"Composite electrolyte (n(PEO):n(LiTFSI)=8:1, m(LLZTO):m(PEO)=8:2) was prepared by solvent volatilization method: pristine LLZTO ultrasonically dispersed in acetonitrile for 15 min. LiTFSI added. 5 wt% PEO (Mw=600,000) added under constant stirring (1000 rpm, 12 h) to form homogeneous slurry. Slurry cast in PTFE mold, dried in dry air, then vacuum oven at 60 °C for 24 h. Hot pressed at 60 °C to form an electrolyte membrane.","Composite electrolyte with 80 wt% pristine nano-sized LLZTO particles (d50 approx. 113 nm) and 20 wt% PEO (Mw=600,000) with LiTFSI.",Abstract
A dopamine modified Li6.4La3Zr1.4Ta0.6O12/PEO solid-state electrolyte: enhanced thermal and electrochemical properties,"Zeya Huang, Wanying Pang, Peng Liang, Zhehui Jin, Nicholas Grundish, Yutao Li, Chang-An Wang",Polydopamine coated Lithium Lanthanum Zirconate Tantalate Oxide / Poly(ethylene oxide) / Lithium bis(trifluoromethanesulfonyl)imide,LLZTO@PDA/PEO/LiTFSI,Other,1.1,30 °C,"LLZTO particles were coated with polydopamine in methanol solution (72.6 mg Tris, 120 mg dopamine-HCl in 60 mL methanol, 5 g LLZTO powder added, stirred 400 rpm for 16 h with O2 bubbling, filtered, washed twice with methanol, dried overnight in vacuum oven). Composite electrolyte (n(PEO):n(LiTFSI)=8:1, m(LLZTO):m(PEO)=8:2) was then prepared by solvent volatilization method: LLZTO@PDA ultrasonically dispersed in acetonitrile for 15 min. LiTFSI added. 5 wt% PEO (Mw=600,000) added under constant stirring (1000 rpm, 12 h) to form homogeneous slurry. Slurry cast in PTFE mold, dried in dry air, then vacuum oven at 60 °C for 24 h. Hot pressed at 60 °C to form an electrolyte membrane.","Composite electrolyte with 80 wt% polydopamine (PDA) coated nano-sized LLZTO particles (4-5 nm PDA layer, d50 approx. 113 nm) and 20 wt% PEO (Mw=600,000) with LiTFSI.",Abstract
A dopamine modified Li6.4La3Zr1.4Ta0.6O12/PEO solid-state electrolyte: enhanced thermal and electrochemical properties,"Zeya Huang, Wanying Pang, Peng Liang, Zhehui Jin, Nicholas Grundish, Yutao Li, Chang-An Wang",Lithium Lanthanum Zirconate Tantalate Oxide,LLZTO,Ceramic,5.0,RT,"Solid-state reaction with stoichiometric amounts of Li2CO3 (20 wt% excess), La2O3, ZrO2, and Ta2O5. Materials mixed by planetary ball milling, calcined at 900 °C for 6 h. Preheated powders ball milled, pressed into a 30 mm diameter pellet (15 MPa axial pressure). Pellet sintered at 1140 °C for 16 h (heating rate 3 °C min⁻¹).","Bulk LLZTO, phase pure cubic garnet, synthesized by solid-state reaction.",Section 2.1 Synthesis of LLZTO powder
A dopamine modified Li6.4La3Zr1.4Ta0.6O12/PEO solid-state electrolyte: enhanced thermal and electrochemical properties,"Zeya Huang, Wanying Pang, Peng Liang, Zhehui Jin, Nicholas Grundish, Yutao Li, Chang-An Wang",Polydopamine coated Lithium Lanthanum Zirconate Tantalate Oxide / Poly(ethylene oxide) / Lithium bis(trifluoromethanesulfonyl)imide,LLZTO@PDA/PEO/LiTFSI,Other,1.15,30 °C,"LLZTO particles were coated with polydopamine in methanol solution (72.6 mg Tris, 120 mg dopamine-HCl in 60 mL methanol, 5 g LLZTO powder added, stirred 400 rpm for 16 h with O2 bubbling, filtered, washed twice with methanol, dried overnight in vacuum oven). Composite electrolyte (n(PEO):n(LiTFSI)=8:1, m(LLZTO):m(PEO)=8:2) was then prepared by solvent volatilization method: LLZTO@PDA ultrasonically dispersed in acetonitrile for 15 min. LiTFSI added. 5 wt% PEO (Mw=600,000) added under constant stirring (1000 rpm, 12 h) to form homogeneous slurry. Slurry cast in PTFE mold, dried in dry air, then vacuum oven at 60 °C for 24 h. Hot pressed at 60 °C to form an electrolyte membrane.","Composite electrolyte with 80 wt% polydopamine (PDA) coated nano-sized LLZTO particles (4-5 nm PDA layer, d50 approx. 113 nm) and 20 wt% PEO (Mw=600,000) with LiTFSI.","Section 3. Results and discussion, paragraph 6"
A dopamine modified Li6.4La3Zr1.4Ta0.6O12/PEO solid-state electrolyte: enhanced thermal and electrochemical properties,"Zeya Huang, Wanying Pang, Peng Liang, Zhehui Jin, Nicholas Grundish, Yutao Li, Chang-An Wang",Lithium Lanthanum Zirconate Tantalate Oxide / Poly(ethylene oxide) / Lithium bis(trifluoromethanesulfonyl)imide,LLZTO/PEO/LiTFSI,Other,6.34,30 °C,"Composite electrolyte (n(PEO):n(LiTFSI)=8:1, m(LLZTO):m(PEO)=8:2) was prepared by solvent volatilization method: pristine LLZTO ultrasonically dispersed in acetonitrile for 15 min. LiTFSI added. 5 wt% PEO (Mw=600,000) added under constant stirring (1000 rpm, 12 h) to form homogeneous slurry. Slurry cast in PTFE mold, dried in dry air, then vacuum oven at 60 °C for 24 h. Hot pressed at 60 °C to form an electrolyte membrane.","Composite electrolyte with 80 wt% pristine nano-sized LLZTO particles (d50 approx. 113 nm) and 20 wt% PEO (Mw=600,000) with LiTFSI.","Section 3. Results and discussion, paragraph 6"
A dopamine modified Li6.4La3Zr1.4Ta0.6O12/PEO solid-state electrolyte: enhanced thermal and electrochemical properties,"Zeya Huang, Wanying Pang, Peng Liang, Zhehui Jin, Nicholas Grundish, Yutao Li, Chang-An Wang",Polydopamine coated Lithium Lanthanum Zirconate Tantalate Oxide / Poly(ethylene oxide) / Lithium bis(trifluoromethanesulfonyl)imide,LLZTO@PDA/PEO/LiTFSI,Other,4.67,50 °C,"LLZTO particles were coated with polydopamine in methanol solution (72.6 mg Tris, 120 mg dopamine-HCl in 60 mL methanol, 5 g LLZTO powder added, stirred 400 rpm for 16 h with O2 bubbling, filtered, washed twice with methanol, dried overnight in vacuum oven). Composite electrolyte (n(PEO):n(LiTFSI)=8:1, m(LLZTO):m(PEO)=8:2) was then prepared by solvent volatilization method: LLZTO@PDA ultrasonically dispersed in acetonitrile for 15 min. LiTFSI added. 5 wt% PEO (Mw=600,000) added under constant stirring (1000 rpm, 12 h) to form homogeneous slurry. Slurry cast in PTFE mold, dried in dry air, then vacuum oven at 60 °C for 24 h. Hot pressed at 60 °C to form an electrolyte membrane.","Composite electrolyte with 80 wt% polydopamine (PDA) coated nano-sized LLZTO particles (4-5 nm PDA layer, d50 approx. 113 nm) and 20 wt% PEO (Mw=600,000) with LiTFSI.","Section 3. Results and discussion, paragraph 6"
