Repository: bhattadeb34/FACT_Data_Extraction_Scientific_Papers

File: master_conductivity_data.csv (part 51 of 52)
paper_title,paper_authors,full_name,acronym,material_class,ionic_conductivity_S_per_cm,temperature,processing_method,material_description,source_location
A dopamine modified Li6.4La3Zr1.4Ta0.6O12/PEO solid-state electrolyte: enhanced thermal and electrochemical properties,"Zeya Huang, Wanying Pang, Peng Liang, Zhehui Jin, Nicholas Grundish, Yutao Li, Chang-An Wang",Lithium Lanthanum Zirconate Tantalate Oxide / Poly(ethylene oxide) / Lithium bis(trifluoromethanesulfonyl)imide,LLZTO/PEO/LiTFSI,Other,3.0,50 °C,"Composite electrolyte (n(PEO):n(LiTFSI)=8:1, m(LLZTO):m(PEO)=8:2) was prepared by solvent volatilization method: pristine LLZTO ultrasonically dispersed in acetonitrile for 15 min. LiTFSI added. 5 wt% PEO (Mw=600,000) added under constant stirring (1000 rpm, 12 h) to form homogeneous slurry. Slurry cast in PTFE mold, dried in dry air, then vacuum oven at 60 °C for 24 h. Hot pressed at 60 °C to form an electrolyte membrane.","Composite electrolyte with 80 wt% pristine nano-sized LLZTO particles (d50 approx. 113 nm) and 20 wt% PEO (Mw=600,000) with LiTFSI.","Section 3. Results and discussion, paragraph 6"
A dopamine modified Li6.4La3Zr1.4Ta0.6O12/PEO solid-state electrolyte: enhanced thermal and electrochemical properties,"Zeya Huang, Wanying Pang, Peng Liang, Zhehui Jin, Nicholas Grundish, Yutao Li, Chang-An Wang",Polydopamine coated Lithium Lanthanum Zirconate Tantalate Oxide / Poly(ethylene oxide) / Lithium bis(trifluoromethanesulfonyl)imide,LLZTO@PDA/PEO/LiTFSI,Other,4.0,20 °C,"LLZTO particles were coated with polydopamine in methanol solution (72.6 mg Tris, 120 mg dopamine-HCl in 60 mL methanol, 5 g LLZTO powder added, stirred 400 rpm for 16 h with O2 bubbling, filtered, washed twice with methanol, dried overnight in vacuum oven). Composite electrolyte (n(PEO):n(LiTFSI)=8:1, m(LLZTO):m(PEO)=8:2) was then prepared by solvent volatilization method: LLZTO@PDA ultrasonically dispersed in acetonitrile for 15 min. LiTFSI added. 5 wt% PEO (Mw=600,000) added under constant stirring (1000 rpm, 12 h) to form homogeneous slurry. Slurry cast in PTFE mold, dried in dry air, then vacuum oven at 60 °C for 24 h. Hot pressed at 60 °C to form an electrolyte membrane.","Composite electrolyte with 80 wt% polydopamine (PDA) coated nano-sized LLZTO particles (4-5 nm PDA layer, d50 approx. 113 nm) and 20 wt% PEO (Mw=600,000) with LiTFSI.","Section 3. Results and discussion, paragraph 6"
A dopamine modified Li6.4La3Zr1.4Ta0.6O12/PEO solid-state electrolyte: enhanced thermal and electrochemical properties,"Zeya Huang, Wanying Pang, Peng Liang, Zhehui Jin, Nicholas Grundish, Yutao Li, Chang-An Wang",Lithium Lanthanum Zirconate Tantalate Oxide / Poly(ethylene oxide) / Lithium bis(trifluoromethanesulfonyl)imide,LLZTO/PEO/LiTFSI,Other,2.0,20 °C,"Composite electrolyte (n(PEO):n(LiTFSI)=8:1, m(LLZTO):m(PEO)=8:2) was prepared by solvent volatilization method: pristine LLZTO ultrasonically dispersed in acetonitrile for 15 min. LiTFSI added. 5 wt% PEO (Mw=600,000) added under constant stirring (1000 rpm, 12 h) to form homogeneous slurry. Slurry cast in PTFE mold, dried in dry air, then vacuum oven at 60 °C for 24 h. Hot pressed at 60 °C to form an electrolyte membrane.","Composite electrolyte with 80 wt% pristine nano-sized LLZTO particles (d50 approx. 113 nm) and 20 wt% PEO (Mw=600,000) with LiTFSI.","Section 3. Results and discussion, paragraph 6"
A dopamine modified Li6.4La3Zr1.4Ta0.6O12/PEO solid-state electrolyte: enhanced thermal and electrochemical properties,"Zeya Huang, Wanying Pang, Peng Liang, Zhehui Jin, Nicholas Grundish, Yutao Li, Chang-An Wang",Polydopamine coated Lithium Lanthanum Zirconate Tantalate Oxide / Poly(ethylene oxide) / Lithium bis(trifluoromethanesulfonyl)imide,LLZTO@PDA/PEO/LiTFSI,Other,1.74,80 °C,"LLZTO particles were coated with polydopamine in methanol solution (72.6 mg Tris, 120 mg dopamine-HCl in 60 mL methanol, 5 g LLZTO powder added, stirred 400 rpm for 16 h with O2 bubbling, filtered, washed twice with methanol, dried overnight in vacuum oven). Composite electrolyte (n(PEO):n(LiTFSI)=8:1, m(LLZTO):m(PEO)=8:2) was then prepared by solvent volatilization method: LLZTO@PDA ultrasonically dispersed in acetonitrile for 15 min. LiTFSI added. 5 wt% PEO (Mw=600,000) added under constant stirring (1000 rpm, 12 h) to form homogeneous slurry. Slurry cast in PTFE mold, dried in dry air, then vacuum oven at 60 °C for 24 h. Hot pressed at 60 °C to form an electrolyte membrane.","Composite electrolyte with 80 wt% polydopamine (PDA) coated nano-sized LLZTO particles (4-5 nm PDA layer, d50 approx. 113 nm) and 20 wt% PEO (Mw=600,000) with LiTFSI.","Figure 5(b), plot digitization"
A dopamine modified Li6.4La3Zr1.4Ta0.6O12/PEO solid-state electrolyte: enhanced thermal and electrochemical properties,"Zeya Huang, Wanying Pang, Peng Liang, Zhehui Jin, Nicholas Grundish, Yutao Li, Chang-An Wang",Lithium Lanthanum Zirconate Tantalate Oxide / Poly(ethylene oxide) / Lithium bis(trifluoromethanesulfonyl)imide,LLZTO/PEO/LiTFSI,Other,1.26,80 °C,"Composite electrolyte (n(PEO):n(LiTFSI)=8:1, m(LLZTO):m(PEO)=8:2) was prepared by solvent volatilization method: pristine LLZTO ultrasonically dispersed in acetonitrile for 15 min. LiTFSI added. 5 wt% PEO (Mw=600,000) added under constant stirring (1000 rpm, 12 h) to form homogeneous slurry. Slurry cast in PTFE mold, dried in dry air, then vacuum oven at 60 °C for 24 h. Hot pressed at 60 °C to form an electrolyte membrane.","Composite electrolyte with 80 wt% pristine nano-sized LLZTO particles (d50 approx. 113 nm) and 20 wt% PEO (Mw=600,000) with LiTFSI.","Figure 5(b), plot digitization"
Realization of the Li+ domain diffusion effect via constructing molecular brushes on the LLZTO surface and its application in all-solid-state lithium batteries,"Wenwen Li, Changzhi Sun, Jun Jin, Yanpei Li, Chunhua Chen, Zhaoyin Wen",Poly(ethylene oxide) with molecular brush functionalized Lithium Lanthanum Zirconate Tantalate Oxide,MB-LLZTO-CPE,Other,0.000311,45 °C,LLZTO nanoparticles prepared by high-energy ball milling. Molecular brushes (PMImTFSI group) grafted onto LLZTO surface via hydrosilylation reaction. MB-LLZTO nanoparticles were then introduced into PEO matrix to form CPE sheets.,Composite polymer electrolyte composed of Poly(ethylene oxide) (PEO) and 15 wt% molecular brush functionalized Li6.4La3Zr1.4Ta0.6O12 (MB-LLZTO) nanoparticles.,Abstract
Realization of the Li+ domain diffusion effect via constructing molecular brushes on the LLZTO surface and its application in all-solid-state lithium batteries,"Wenwen Li, Changzhi Sun, Jun Jin, Yanpei Li, Chunhua Chen, Zhaoyin Wen",Poly(ethylene oxide) with Lithium Lanthanum Zirconate Tantalate Oxide,LLZTO-CPE,Other,9.16e-05,45 °C,LLZTO nanoparticles prepared by high-energy ball milling. LLZTO nanoparticles were then introduced into PEO matrix to form CPE sheets.,Composite polymer electrolyte composed of Poly(ethylene oxide) (PEO) and pristine Li6.4La3Zr1.4Ta0.6O12 (LLZTO) nanoparticles.,Abstract
Realization of the Li+ domain diffusion effect via constructing molecular brushes on the LLZTO surface and its application in all-solid-state lithium batteries,"Wenwen Li, Changzhi Sun, Jun Jin, Yanpei Li, Chunhua Chen, Zhaoyin Wen",Cubic phase Lithium Lanthanum Zirconate Tantalate Oxide,LLZTO,Ceramic,0.001,Ambient temperature,"Prior work by the authors, specific processing not detailed in this paper for this specific data point. General synthesis of LLZTO involves high-energy ball milling for nanoparticles (mentioned in this paper for initial LLZTO powder).","Cubic phase garnet-type solid electrolyte, synthesized by the authors' group in prior work.","Main text, Introduction"
Realization of the Li+ domain diffusion effect via constructing molecular brushes on the LLZTO surface and its application in all-solid-state lithium batteries,"Wenwen Li, Changzhi Sun, Jun Jin, Yanpei Li, Chunhua Chen, Zhaoyin Wen",Poly(ethylene oxide) with nanoporous SSZ-13 zeolite particles,PEO/SSZ-13,Other,0.00191,60 °C,N/A (Cited Work),N/A (Cited Work),"Main text, Introduction, citing ref 20"
Realization of the Li+ domain diffusion effect via constructing molecular brushes on the LLZTO surface and its application in all-solid-state lithium batteries,"Wenwen Li, Changzhi Sun, Jun Jin, Yanpei Li, Chunhua Chen, Zhaoyin Wen",Pristine Poly(ethylene oxide) electrolyte,PEO,Polymer,0.000191,60 °C,N/A (Cited Work),N/A (Cited Work),"Main text, Introduction, referencing ref 20 (estimated from 'order of magnitude enhancement')"
Realization of the Li+ domain diffusion effect via constructing molecular brushes on the LLZTO surface and its application in all-solid-state lithium batteries,"Wenwen Li, Changzhi Sun, Jun Jin, Yanpei Li, Chunhua Chen, Zhaoyin Wen",Composite polymer electrolyte with Lithium Lanthanum Zirconate Tantalate Oxide,PEO/LLZTO CPE,Other,0.00021,30 °C,N/A (Cited Work),N/A (Cited Work),"Main text, Introduction, citing ref 23"
Realization of the Li+ domain diffusion effect via constructing molecular brushes on the LLZTO surface and its application in all-solid-state lithium batteries,"Wenwen Li, Changzhi Sun, Jun Jin, Yanpei Li, Chunhua Chen, Zhaoyin Wen",Polymer electrolyte with Al-doped Lithium Lanthanum Zirconate Oxide nanofibers,PEO/Al-LLZO,Other,0.00025,Ambient temperature,N/A (Cited Work),N/A (Cited Work),"Main text, Introduction, citing ref 24"
Realization of the Li+ domain diffusion effect via constructing molecular brushes on the LLZTO surface and its application in all-solid-state lithium batteries,"Wenwen Li, Changzhi Sun, Jun Jin, Yanpei Li, Chunhua Chen, Zhaoyin Wen",Poly(ethylene oxide) with nano-sized Silicon Dioxide particles and lithium salt,PEO/SiO2,Other,4.4e-05,30 °C,N/A (Cited Work),N/A (Cited Work),"Main text, Introduction, citing ref 27"
Realization of the Li+ domain diffusion effect via constructing molecular brushes on the LLZTO surface and its application in all-solid-state lithium batteries,"Wenwen Li, Changzhi Sun, Jun Jin, Yanpei Li, Chunhua Chen, Zhaoyin Wen",Poly(ethylene oxide) with molecular brush functionalized Lithium Lanthanum Zirconate Tantalate Oxide,MB-LLZTO-CPE,Other,0.0001,25 °C,LLZTO nanoparticles prepared by high-energy ball milling. Molecular brushes (PMImTFSI group) grafted onto LLZTO surface via hydrosilylation reaction. MB-LLZTO nanoparticles were then introduced into PEO matrix to form CPE sheets.,Composite polymer electrolyte composed of Poly(ethylene oxide) (PEO) and 15 wt% molecular brush functionalized Li6.4La3Zr1.4Ta0.6O12 (MB-LLZTO) nanoparticles.,"Figure 4(a), plot digitization"
Realization of the Li+ domain diffusion effect via constructing molecular brushes on the LLZTO surface and its application in all-solid-state lithium batteries,"Wenwen Li, Changzhi Sun, Jun Jin, Yanpei Li, Chunhua Chen, Zhaoyin Wen",Poly(ethylene oxide) with molecular brush functionalized Lithium Lanthanum Zirconate Tantalate Oxide,MB-LLZTO-CPE,Other,0.00014,30 °C,LLZTO nanoparticles prepared by high-energy ball milling. Molecular brushes (PMImTFSI group) grafted onto LLZTO surface via hydrosilylation reaction. MB-LLZTO nanoparticles were then introduced into PEO matrix to form CPE sheets.,Composite polymer electrolyte composed of Poly(ethylene oxide) (PEO) and 15 wt% molecular brush functionalized Li6.4La3Zr1.4Ta0.6O12 (MB-LLZTO) nanoparticles.,"Figure 4(a), plot digitization"
Realization of the Li+ domain diffusion effect via constructing molecular brushes on the LLZTO surface and its application in all-solid-state lithium batteries,"Wenwen Li, Changzhi Sun, Jun Jin, Yanpei Li, Chunhua Chen, Zhaoyin Wen",Poly(ethylene oxide) with molecular brush functionalized Lithium Lanthanum Zirconate Tantalate Oxide,MB-LLZTO-CPE,Other,0.00075,60 °C,LLZTO nanoparticles prepared by high-energy ball milling. Molecular brushes (PMImTFSI group) grafted onto LLZTO surface via hydrosilylation reaction. MB-LLZTO nanoparticles were then introduced into PEO matrix to form CPE sheets.,Composite polymer electrolyte composed of Poly(ethylene oxide) (PEO) and 15 wt% molecular brush functionalized Li6.4La3Zr1.4Ta0.6O12 (MB-LLZTO) nanoparticles.,"Main text, Results and discussion, paragraph 3"
Realization of the Li+ domain diffusion effect via constructing molecular brushes on the LLZTO surface and its application in all-solid-state lithium batteries,"Wenwen Li, Changzhi Sun, Jun Jin, Yanpei Li, Chunhua Chen, Zhaoyin Wen",Poly(ethylene oxide) with Lithium Lanthanum Zirconate Tantalate Oxide,LLZTO-CPE,Other,2.5e-05,25 °C,LLZTO nanoparticles prepared by high-energy ball milling. LLZTO nanoparticles were then introduced into PEO matrix to form CPE sheets.,Composite polymer electrolyte composed of Poly(ethylene oxide) (PEO) and 15 wt% pristine Li6.4La3Zr1.4Ta0.6O12 (LLZTO) nanoparticles.,"Figure 4(a), plot digitization"
Realization of the Li+ domain diffusion effect via constructing molecular brushes on the LLZTO surface and its application in all-solid-state lithium batteries,"Wenwen Li, Changzhi Sun, Jun Jin, Yanpei Li, Chunhua Chen, Zhaoyin Wen",Poly(ethylene oxide) with Lithium Lanthanum Zirconate Tantalate Oxide,LLZTO-CPE,Other,4e-05,30 °C,LLZTO nanoparticles prepared by high-energy ball milling. LLZTO nanoparticles were then introduced into PEO matrix to form CPE sheets.,Composite polymer electrolyte composed of Poly(ethylene oxide) (PEO) and 15 wt% pristine Li6.4La3Zr1.4Ta0.6O12 (LLZTO) nanoparticles.,"Figure 4(a), plot digitization"
Realization of the Li+ domain diffusion effect via constructing molecular brushes on the LLZTO surface and its application in all-solid-state lithium batteries,"Wenwen Li, Changzhi Sun, Jun Jin, Yanpei Li, Chunhua Chen, Zhaoyin Wen",Poly(ethylene oxide) with molecular brush functionalized Lithium Lanthanum Zirconate Tantalate Oxide,MB-LLZTO-CPE,Other,5e-05,25 °C,LLZTO nanoparticles prepared by high-energy ball milling. Molecular brushes (PMImTFSI group) grafted onto LLZTO surface via hydrosilylation reaction. MB-LLZTO nanoparticles were then introduced into PEO matrix to form CPE sheets.,Composite polymer electrolyte composed of Poly(ethylene oxide) (PEO) and 25 wt% molecular brush functionalized Li6.4La3Zr1.4Ta0.6O12 (MB-LLZTO) nanoparticles.,"Figure 4(a), plot digitization"
Realization of the Li+ domain diffusion effect via constructing molecular brushes on the LLZTO surface and its application in all-solid-state lithium batteries,"Wenwen Li, Changzhi Sun, Jun Jin, Yanpei Li, Chunhua Chen, Zhaoyin Wen",Poly(ethylene oxide) with molecular brush functionalized Lithium Lanthanum Zirconate Tantalate Oxide,MB-LLZTO-CPE,Other,7e-05,30 °C,LLZTO nanoparticles prepared by high-energy ball milling. Molecular brushes (PMImTFSI group) grafted onto LLZTO surface via hydrosilylation reaction. MB-LLZTO nanoparticles were then introduced into PEO matrix to form CPE sheets.,Composite polymer electrolyte composed of Poly(ethylene oxide) (PEO) and 25 wt% molecular brush functionalized Li6.4La3Zr1.4Ta0.6O12 (MB-LLZTO) nanoparticles.,"Figure 4(a), plot digitization"
Realization of the Li+ domain diffusion effect via constructing molecular brushes on the LLZTO surface and its application in all-solid-state lithium batteries,"Wenwen Li, Changzhi Sun, Jun Jin, Yanpei Li, Chunhua Chen, Zhaoyin Wen",Poly(ethylene oxide) with molecular brush functionalized Lithium Lanthanum Zirconate Tantalate Oxide,MB-LLZTO-CPE,Other,1.5e-05,25 °C,LLZTO nanoparticles prepared by high-energy ball milling. Molecular brushes (PMImTFSI group) grafted onto LLZTO surface via hydrosilylation reaction. MB-LLZTO nanoparticles were then introduced into PEO matrix to form CPE sheets.,Composite polymer electrolyte composed of Poly(ethylene oxide) (PEO) and 35 wt% molecular brush functionalized Li6.4La3Zr1.4Ta0.6O12 (MB-LLZTO) nanoparticles.,"Figure 4(a), plot digitization"
Realization of the Li+ domain diffusion effect via constructing molecular brushes on the LLZTO surface and its application in all-solid-state lithium batteries,"Wenwen Li, Changzhi Sun, Jun Jin, Yanpei Li, Chunhua Chen, Zhaoyin Wen",Poly(ethylene oxide) with molecular brush functionalized Lithium Lanthanum Zirconate Tantalate Oxide,MB-LLZTO-CPE,Other,2e-05,30 °C,LLZTO nanoparticles prepared by high-energy ball milling. Molecular brushes (PMImTFSI group) grafted onto LLZTO surface via hydrosilylation reaction. MB-LLZTO nanoparticles were then introduced into PEO matrix to form CPE sheets.,Composite polymer electrolyte composed of Poly(ethylene oxide) (PEO) and 35 wt% molecular brush functionalized Li6.4La3Zr1.4Ta0.6O12 (MB-LLZTO) nanoparticles.,"Figure 4(a), plot digitization"
Realization of the Li+ domain diffusion effect via constructing molecular brushes on the LLZTO surface and its application in all-solid-state lithium batteries,"Wenwen Li, Changzhi Sun, Jun Jin, Yanpei Li, Chunhua Chen, Zhaoyin Wen",Poly(ethylene oxide) with Lithium Lanthanum Zirconate Tantalate Oxide and Ionic Liquid,PEO/LLZTO/IL CPE,Other,2e-05,25 °C,"Blended with PEO as CPE. The specific preparation for this comparison electrolyte is not detailed, but similar to other CPEs with additives.","Composite polymer electrolyte composed of Poly(ethylene oxide) (PEO), pristine Li6.4La3Zr1.4Ta0.6O12 (LLZTO) nanoparticles, and an ionic liquid (C1C3ImTFSI).","Figure 4(a), plot digitization"
Realization of the Li+ domain diffusion effect via constructing molecular brushes on the LLZTO surface and its application in all-solid-state lithium batteries,"Wenwen Li, Changzhi Sun, Jun Jin, Yanpei Li, Chunhua Chen, Zhaoyin Wen",Poly(ethylene oxide) with Lithium Lanthanum Zirconate Tantalate Oxide and Ionic Liquid,PEO/LLZTO/IL CPE,Other,3.5e-05,30 °C,"Blended with PEO as CPE. The specific preparation for this comparison electrolyte is not detailed, but similar to other CPEs with additives.","Composite polymer electrolyte composed of Poly(ethylene oxide) (PEO), pristine Li6.4La3Zr1.4Ta0.6O12 (LLZTO) nanoparticles, and an ionic liquid (C1C3ImTFSI).","Figure 4(a), plot digitization"
Realization of the Li+ domain diffusion effect via constructing molecular brushes on the LLZTO surface and its application in all-solid-state lithium batteries,"Wenwen Li, Changzhi Sun, Jun Jin, Yanpei Li, Chunhua Chen, Zhaoyin Wen",Poly(ethylene oxide) with Lithium bis(trifluoromethanesulfonyl)imide,PEO-LiTFSI,Polymer,1.5e-06,25 °C,"N/A (Details not explicitly provided for this baseline in this paper, implies standard polymer electrolyte preparation).","Pristine solid polymer electrolyte, composed of Poly(ethylene oxide) and lithium salt (LiTFSI).","Figure 4(a), plot digitization"
Realization of the Li+ domain diffusion effect via constructing molecular brushes on the LLZTO surface and its application in all-solid-state lithium batteries,"Wenwen Li, Changzhi Sun, Jun Jin, Yanpei Li, Chunhua Chen, Zhaoyin Wen",Poly(ethylene oxide) with Lithium bis(trifluoromethanesulfonyl)imide,PEO-LiTFSI,Polymer,3e-06,30 °C,"N/A (Details not explicitly provided for this baseline in this paper, implies standard polymer electrolyte preparation).","Pristine solid polymer electrolyte, composed of Poly(ethylene oxide) and lithium salt (LiTFSI).","Figure 4(a), plot digitization"
Realization of the Li+ domain diffusion effect via constructing molecular brushes on the LLZTO surface and its application in all-solid-state lithium batteries,"Wenwen Li, Changzhi Sun, Jun Jin, Yanpei Li, Chunhua Chen, Zhaoyin Wen",Ionic liquid functionalized nanoparticle modified solid polymer electrolyte,IL@NP-SPE,Other,0.0002,30 °C,N/A (Cited Work),N/A (Cited Work),"Figure 8, plot digitization, citing ref 28"
Realization of the Li+ domain diffusion effect via constructing molecular brushes on the LLZTO surface and its application in all-solid-state lithium batteries,"Wenwen Li, Changzhi Sun, Jun Jin, Yanpei Li, Chunhua Chen, Zhaoyin Wen",Poly(ethylene oxide) with Lithium Lanthanum Zirconate Tantalate Oxide,PEO/LLZTO,Other,0.0001,25 °C,N/A (Cited Work),N/A (Cited Work),"Figure 8, plot digitization, citing ref 36"
Realization of the Li+ domain diffusion effect via constructing molecular brushes on the LLZTO surface and its application in all-solid-state lithium batteries,"Wenwen Li, Changzhi Sun, Jun Jin, Yanpei Li, Chunhua Chen, Zhaoyin Wen",Poly(ethylene oxide) based electrolyte,PEO-based,Polymer,8e-05,30 °C,N/A (Cited Work),N/A (Cited Work),"Figure 8, plot digitization, citing ref 37"
Realization of the Li+ domain diffusion effect via constructing molecular brushes on the LLZTO surface and its application in all-solid-state lithium batteries,"Wenwen Li, Changzhi Sun, Jun Jin, Yanpei Li, Chunhua Chen, Zhaoyin Wen",Poly(ethylene oxide) with Lithium-rich antiperovskite,PEO/Li-rich antiperovskite,Other,5e-05,25 °C,N/A (Cited Work),N/A (Cited Work),"Figure 8, plot digitization, citing ref 38"
Realization of the Li+ domain diffusion effect via constructing molecular brushes on the LLZTO surface and its application in all-solid-state lithium batteries,"Wenwen Li, Changzhi Sun, Jun Jin, Yanpei Li, Chunhua Chen, Zhaoyin Wen",Poly(ethylene oxide) with Lithium Lanthanum Zirconate Oxide,PEO/LLZO,Other,0.0002,25 °C,N/A (Cited Work),N/A (Cited Work),"Figure 8, plot digitization, citing ref 39"
Realization of the Li+ domain diffusion effect via constructing molecular brushes on the LLZTO surface and its application in all-solid-state lithium batteries,"Wenwen Li, Changzhi Sun, Jun Jin, Yanpei Li, Chunhua Chen, Zhaoyin Wen",Poly(ethylene oxide) with Lithium Aluminum Germanium Phosphate,PEO/LAGP,Other,0.0001,30 °C,N/A (Cited Work),N/A (Cited Work),"Figure 8, plot digitization, citing ref 40"
Realization of the Li+ domain diffusion effect via constructing molecular brushes on the LLZTO surface and its application in all-solid-state lithium batteries,"Wenwen Li, Changzhi Sun, Jun Jin, Yanpei Li, Chunhua Chen, Zhaoyin Wen",Poly(ethylene oxide) with Lithium Aluminum Titanium Phosphate,PEO/LATP,Other,5e-05,30 °C,N/A (Cited Work),N/A (Cited Work),"Figure 8, plot digitization, citing ref 41"
A composite solid polymer electrolyte incorporating MnO2 nanosheets with reinforced mechanical properties and electrochemical stability for lithium metal batteries,"Yuhan Li, Zongjie Sun, Dongyu Liu, Yiyang Gao, Yuankun Wang, Huaitian Bu, Mingtao Li, Yanfeng Zhang, Guoxin Gao, Shujiang Ding",Polyethylene oxide based electrolyte,PEO,Polymer,1.0,RT,N/A (Cited Work),Poor conductivity due to high crystallinity,Abstract
A composite solid polymer electrolyte incorporating MnO2 nanosheets with reinforced mechanical properties and electrochemical stability for lithium metal batteries,"Yuhan Li, Zongjie Sun, Dongyu Liu, Yiyang Gao, Yuankun Wang, Huaitian Bu, Mingtao Li, Yanfeng Zhang, Guoxin Gao, Shujiang Ding",Polyethylene oxide based electrolyte,PEO,Polymer,1.0,RT,N/A (Cited Work),Poor conductivity due to high crystallinity,"Introduction, paragraph 3"
A composite solid polymer electrolyte incorporating MnO2 nanosheets with reinforced mechanical properties and electrochemical stability for lithium metal batteries,"Yuhan Li, Zongjie Sun, Dongyu Liu, Yiyang Gao, Yuankun Wang, Huaitian Bu, Mingtao Li, Yanfeng Zhang, Guoxin Gao, Shujiang Ding",Polyethylene oxide/Lithium bis(trifluoromethanesulfonyl)imide/Manganese dioxide composite solid polymer electrolyte,PEO/MnO2 CSPE,Other,1.95,30 °C,"MnO2 nanosheets (prepared from 0.1 M MES and 0.01 M KMnO4 with ultrasonication at 100 W for 1 h, then washed and vacuum dried at 60 °C); PEO, LiTFSI (dried under vacuum at 40 °C for 48 h) and MnO2 dissolved in acetonitrile under stirring at room temperature. Homogeneous mixture cast on Teflon mold and acetonitrile volatilized. Thin films (70-90 μm thickness) obtained.","Composite solid polymer electrolyte, M_w=5,000,000 PEO, with MnO2 nanosheets","Main text, paragraph 3 (pre-Experimental section)"
A composite solid polymer electrolyte incorporating MnO2 nanosheets with reinforced mechanical properties and electrochemical stability for lithium metal batteries,"Yuhan Li, Zongjie Sun, Dongyu Liu, Yiyang Gao, Yuankun Wang, Huaitian Bu, Mingtao Li, Yanfeng Zhang, Guoxin Gao, Shujiang Ding",Polyethylene oxide/Lithium bis(trifluoromethanesulfonyl)imide solid polymer electrolyte,PEO/LiTFSI SPE,Polymer,1.38,30 °C,"PEO, LiTFSI (dried under vacuum at 40 °C for 48 h) dissolved in acetonitrile under stirring at room temperature. Homogeneous mixture cast on Teflon mold and acetonitrile volatilized. Thin films (70-90 μm thickness) obtained.","Solid polymer electrolyte, M_w=5,000,000 PEO, without MnO2 filler","Main text, paragraph 3 (pre-Experimental section)"
A composite solid polymer electrolyte incorporating MnO2 nanosheets with reinforced mechanical properties and electrochemical stability for lithium metal batteries,"Yuhan Li, Zongjie Sun, Dongyu Liu, Yiyang Gao, Yuankun Wang, Huaitian Bu, Mingtao Li, Yanfeng Zhang, Guoxin Gao, Shujiang Ding",Polyethylene oxide/Lithium bis(trifluoromethanesulfonyl)imide solid polymer electrolyte,PEO/LiTFSI SPE,Polymer,1.38,30 °C,"PEO, LiTFSI (dried under vacuum at 40 °C for 48 h) dissolved in acetonitrile under stirring at room temperature. Homogeneous mixture cast on Teflon mold and acetonitrile volatilized. Thin films (70-90 μm thickness) obtained.","Solid polymer electrolyte, M_w=5,000,000 PEO, without MnO2 filler","Figure 5(e), plot digitization"
A composite solid polymer electrolyte incorporating MnO2 nanosheets with reinforced mechanical properties and electrochemical stability for lithium metal batteries,"Yuhan Li, Zongjie Sun, Dongyu Liu, Yiyang Gao, Yuankun Wang, Huaitian Bu, Mingtao Li, Yanfeng Zhang, Guoxin Gao, Shujiang Ding",Polyethylene oxide/Lithium bis(trifluoromethanesulfonyl)imide/Manganese dioxide composite solid polymer electrolyte,PEO/LiTFSI/MnO2 CSPE,Other,2.0,30 °C,"MnO2 nanosheets (prepared from 0.1 M MES and 0.01 M KMnO4 with ultrasonication at 100 W for 1 h, then washed and vacuum dried at 60 °C); PEO, LiTFSI (dried under vacuum at 40 °C for 48 h) and 1 wt% MnO2 dissolved in acetonitrile under stirring at room temperature. Homogeneous mixture cast on Teflon mold and acetonitrile volatilized. Thin films (70-90 μm thickness) obtained.","Composite solid polymer electrolyte, M_w=5,000,000 PEO, with 1 wt% MnO2 nanosheets (ultrathin, assembled like flowers, curled, low crystallinity, amorphous structure, width hundreds of nm)","Figure 5(e), plot digitization"
A composite solid polymer electrolyte incorporating MnO2 nanosheets with reinforced mechanical properties and electrochemical stability for lithium metal batteries,"Yuhan Li, Zongjie Sun, Dongyu Liu, Yiyang Gao, Yuankun Wang, Huaitian Bu, Mingtao Li, Yanfeng Zhang, Guoxin Gao, Shujiang Ding",Polyethylene oxide/Lithium bis(trifluoromethanesulfonyl)imide/Manganese dioxide composite solid polymer electrolyte,PEO/LiTFSI/MnO2 CSPE,Other,2.5,30 °C,"MnO2 nanosheets (prepared from 0.1 M MES and 0.01 M KMnO4 with ultrasonication at 100 W for 1 h, then washed and vacuum dried at 60 °C); PEO, LiTFSI (dried under vacuum at 40 °C for 48 h) and 3 wt% MnO2 dissolved in acetonitrile under stirring at room temperature. Homogeneous mixture cast on Teflon mold and acetonitrile volatilized. Thin films (70-90 μm thickness) obtained.","Composite solid polymer electrolyte, M_w=5,000,000 PEO, with 3 wt% MnO2 nanosheets (ultrathin, assembled like flowers, curled, low crystallinity, amorphous structure, width hundreds of nm)","Figure 5(e), plot digitization"
A composite solid polymer electrolyte incorporating MnO2 nanosheets with reinforced mechanical properties and electrochemical stability for lithium metal batteries,"Yuhan Li, Zongjie Sun, Dongyu Liu, Yiyang Gao, Yuankun Wang, Huaitian Bu, Mingtao Li, Yanfeng Zhang, Guoxin Gao, Shujiang Ding",Polyethylene oxide/Lithium bis(trifluoromethanesulfonyl)imide/Manganese dioxide composite solid polymer electrolyte,PEO/LiTFSI/MnO2 CSPE,Other,1.95,30 °C,"MnO2 nanosheets (prepared from 0.1 M MES and 0.01 M KMnO4 with ultrasonication at 100 W for 1 h, then washed and vacuum dried at 60 °C); PEO, LiTFSI (dried under vacuum at 40 °C for 48 h) and 5 wt% MnO2 dissolved in acetonitrile under stirring at room temperature. Homogeneous mixture cast on Teflon mold and acetonitrile volatilized. Thin films (70-90 μm thickness) obtained.","Composite solid polymer electrolyte, M_w=5,000,000 PEO, with 5 wt% MnO2 nanosheets (ultrathin, assembled like flowers, curled, low crystallinity, amorphous structure, width hundreds of nm)","Figure 5(e), plot digitization"
A composite solid polymer electrolyte incorporating MnO2 nanosheets with reinforced mechanical properties and electrochemical stability for lithium metal batteries,"Yuhan Li, Zongjie Sun, Dongyu Liu, Yiyang Gao, Yuankun Wang, Huaitian Bu, Mingtao Li, Yanfeng Zhang, Guoxin Gao, Shujiang Ding",Polyethylene oxide/Lithium bis(trifluoromethanesulfonyl)imide/Manganese dioxide composite solid polymer electrolyte,PEO/LiTFSI/MnO2 CSPE,Other,1.7,30 °C,"MnO2 nanosheets (prepared from 0.1 M MES and 0.01 M KMnO4 with ultrasonication at 100 W for 1 h, then washed and vacuum dried at 60 °C); PEO, LiTFSI (dried under vacuum at 40 °C for 48 h) and 7 wt% MnO2 dissolved in acetonitrile under stirring at room temperature. Homogeneous mixture cast on Teflon mold and acetonitrile volatilized. Thin films (70-90 μm thickness) obtained.","Composite solid polymer electrolyte, M_w=5,000,000 PEO, with 7 wt% MnO2 nanosheets (ultrathin, assembled like flowers, curled, low crystallinity, amorphous structure, width hundreds of nm)","Figure 5(e), plot digitization"
A composite solid polymer electrolyte incorporating MnO2 nanosheets with reinforced mechanical properties and electrochemical stability for lithium metal batteries,"Yuhan Li, Zongjie Sun, Dongyu Liu, Yiyang Gao, Yuankun Wang, Huaitian Bu, Mingtao Li, Yanfeng Zhang, Guoxin Gao, Shujiang Ding",Polyethylene oxide/Lithium bis(trifluoromethanesulfonyl)imide/Manganese dioxide composite solid polymer electrolyte,PEO/LiTFSI/5% MnO2 CSPE,Other,1.95,30 °C,"MnO2 nanosheets (prepared from 0.1 M MES and 0.01 M KMnO4 with ultrasonication at 100 W for 1 h, then washed and vacuum dried at 60 °C); PEO, LiTFSI (dried under vacuum at 40 °C for 48 h) and 5 wt% MnO2 dissolved in acetonitrile under stirring at room temperature. Homogeneous mixture cast on Teflon mold and acetonitrile volatilized. Thin films (70-90 μm thickness) obtained.","Composite solid polymer electrolyte, M_w=5,000,000 PEO, with 5 wt% MnO2 nanosheets (ultrathin, assembled like flowers, curled, low crystallinity, amorphous structure, width hundreds of nm)","Results and discussion, paragraph 6"
A composite solid polymer electrolyte incorporating MnO2 nanosheets with reinforced mechanical properties and electrochemical stability for lithium metal batteries,"Yuhan Li, Zongjie Sun, Dongyu Liu, Yiyang Gao, Yuankun Wang, Huaitian Bu, Mingtao Li, Yanfeng Zhang, Guoxin Gao, Shujiang Ding",Polyethylene oxide/Lithium bis(trifluoromethanesulfonyl)imide solid polymer electrolyte,PEO/LiTFSI SPE,Polymer,1.38,30 °C,"PEO, LiTFSI (dried under vacuum at 40 °C for 48 h) dissolved in acetonitrile under stirring at room temperature. Homogeneous mixture cast on Teflon mold and acetonitrile volatilized. Thin films (70-90 μm thickness) obtained.","Solid polymer electrolyte, M_w=5,000,000 PEO, without MnO2 filler","Results and discussion, paragraph 6"
A composite solid electrolyte with an asymmetric ceramic framework for dendrite-free all-solid-state Li metal batteries,"Yanke Lin, Ke Liu, Cheng Xiong, Maochun Wu, Tianshou Zhao",Composite Solid Electrolyte with dual-layer Lithium Aluminum Titanium Phosphate ceramic framework,dual-layer CSE,Other,0.000101,"25 
°C","NASICON-type LATP solid electrolyte powders prepared by a sol-gel method. Dual-layer LATP ceramic framework fabricated via phase-inversion process: 55% LATP nanoparticles, 35% polyethersulfone (PESF) binder, 10% polyvinylpyrrolidone (PVP, Mw = 40,000) dispersant mixed in N-methyl pyrrolidone (NMP). Ball milled for 24 h and degassed in vacuum. Slurry cast on a glass plate masked with a stainless steel mesh (500 mesh, 50 
µm thick) by a doctor blade. Plate immersed in a water bath for 20 min at room temperature. Bottom dense layer removed using a stainless-steel mesh placed below the porous layer. Green body heated at 450 
°C for 2 h to burn polymer, then sintered at 930 
°C for 4 h (ramping/cooling rate 1 
°C min
⁻¹). PEO (Mw=600,000, Sigma-Aldrich) and LiTFSI (Aladdin) with an EO/Li ratio of 12 were dissolved in acetonitrile. Solution uniformly cast on a Teflon plate to form a thin layer. Ceramic framework placed on it with the denser layer facing downward. PEO solution infused into the porous layer from the upper side. Wetted dual-layer ceramic framework dried in air at room temperature for 6 h and in vacuum at 65 
°C for 24 h. Transferred to an Argon-filled glovebox for battery assembly.","Asymmetric dual-layer LATP ceramic framework (total thickness ~210 
µm) with a vertically-aligned porous layer (vertically-aligned microchannels) and a dense ceramic layer (~5 
µm thin skin layer), embedded into PEO/LiTFSI matrix. A thin PEO layer (~10 
µm) meticulously designed on CSE surface. Polymer well fills vertical pores. Uniform distribution of polymer phase. Smooth surface morphology with average roughness (Ra) of 64 nm.","Abstract, Main Text (paragraph after Fig. 1), Main Text (EIS tests, paragraph before Fig. 4e), Figure 4d, Figure 4e (confirms text data)"
A composite solid electrolyte with an asymmetric ceramic framework for dendrite-free all-solid-state Li metal batteries,"Yanke Lin, Ke Liu, Cheng Xiong, Maochun Wu, Tianshou Zhao",Mechanically Dispersed Composite Solid Electrolyte (LATP in PEO/LiTFSI),MD CSE,Other,4.2e-05,"25 
°C","PEO (Mw=600,000) and LiTFSI (EO:Li = 12:1) were dissolved in acetonitrile. LATP ceramic particles (40 wt%) were dispersed in the solution via vigorous stirring at 60 
°C until good dispersion. The MD CSE membrane was obtained by doctor blading the slurry on a polytetrafluoroethylene plate and successively drying in air at room temperature for 6 h and in vacuum at 65 
°C for 24 h.",Mechanically dispersed LATP ceramic particles (40 wt%) randomly aggregated and dispersed within the PEO/LiTFSI polymer matrix. Highly uneven surface (average roughness Ra of 222 nm from AFM).,"Main Text (paragraph after Fig. 1), Main Text (EIS tests, paragraph before Fig. 4e), Figure 4d, Figure 4e (confirms text data)"
A composite solid electrolyte with an asymmetric ceramic framework for dendrite-free all-solid-state Li metal batteries,"Yanke Lin, Ke Liu, Cheng Xiong, Maochun Wu, Tianshou Zhao",Polyethylene Oxide / Lithium bis(trifluoromethanesulfonyl)imide,PEO/LiTFSI,Polymer,2.3e-05,"25 
°C","PEO (Mw=600,000, Sigma-Aldrich) and LiTFSI (Aladdin) with an EO/Li ratio of 12 were dissolved in acetonitrile. The solution was uniformly cast on a Teflon plate to form a thin layer, then dried in air at room temperature for 6 h and in vacuum at 65 
°C for 24 h. Finally, the obtained electrolyte was transferred to an Argon-filled glovebox for battery assembly.",Pure solid polymer electrolyte.,"Main Text (EIS tests, paragraph before Fig. 4e), Figure 4d, Figure 4e (confirms text data)"
A composite solid electrolyte with an asymmetric ceramic framework for dendrite-free all-solid-state Li metal batteries,"Yanke Lin, Ke Liu, Cheng Xiong, Maochun Wu, Tianshou Zhao",Composite Solid Electrolyte with dual-layer Lithium Aluminum Titanium Phosphate ceramic framework,dual-layer CSE,Other,0.0005,"60 
°C","NASICON-type LATP solid electrolyte powders prepared by a sol-gel method. Dual-layer LATP ceramic framework fabricated via phase-inversion process: 55% LATP nanoparticles, 35% polyethersulfone (PESF) binder, 10% polyvinylpyrrolidone (PVP, Mw = 40,000) dispersant mixed in N-methyl pyrrolidone (NMP). Ball milled for 24 h and degassed in vacuum. Slurry cast on a glass plate masked with a stainless steel mesh (500 mesh, 50 
µm thick) by a doctor blade. Plate immersed in a water bath for 20 min at room temperature. Bottom dense layer removed using a stainless-steel mesh placed below the porous layer. Green body heated at 450 
°C for 2 h to burn polymer, then sintered at 930 
°C for 4 h (ramping/cooling rate 1 
°C min
⁻¹). PEO (Mw=600,000, Sigma-Aldrich) and LiTFSI (Aladdin) with an EO/Li ratio of 12 were dissolved in acetonitrile. Solution uniformly cast on a Teflon plate to form a thin layer. Ceramic framework placed on it with the denser layer facing downward. PEO solution infused into the porous layer from the upper side. Wetted dual-layer ceramic framework dried in air at room temperature for 6 h and in vacuum at 65 
°C for 24 h. Transferred to an Argon-filled glovebox for battery assembly.","Asymmetric dual-layer LATP ceramic framework (total thickness ~210 
µm) with a vertically-aligned porous layer (vertically-aligned microchannels) and a dense ceramic layer (~5 
µm thin skin layer), embedded into PEO/LiTFSI matrix. A thin PEO layer (~10 
µm) meticulously designed on CSE surface. Polymer well fills vertical pores. Uniform distribution of polymer phase. Smooth surface morphology with average roughness (Ra) of 64 nm.","Main Text (EIS tests, paragraph before Fig. 4e), Figure 4e (confirms text data)"
A composite solid electrolyte with an asymmetric ceramic framework for dendrite-free all-solid-state Li metal batteries,"Yanke Lin, Ke Liu, Cheng Xiong, Maochun Wu, Tianshou Zhao",Composite Solid Electrolyte with well-aligned Lithium Lanthanum Zirconate Oxide ceramic nanowires,LLZO CES,Other,6.05e-05,RT,N/A (Cited Work),N/A (Cited Work),"Introduction section, citing Ref. 41 (Cui et al.)"
A composite solid electrolyte with an asymmetric ceramic framework for dendrite-free all-solid-state Li metal batteries,"Yanke Lin, Ke Liu, Cheng Xiong, Maochun Wu, Tianshou Zhao",Composite Solid Electrolyte with vertically-aligned Lithium Aluminum Titanium Phosphate ceramic framework,LATP CSE,Other,0.000167,RT,N/A (Cited Work),N/A (Cited Work),"Introduction section, citing Ref. 42 (Yang et al.)"
A composite solid electrolyte with an asymmetric ceramic framework for dendrite-free all-solid-state Li metal batteries,"Yanke Lin, Ke Liu, Cheng Xiong, Maochun Wu, Tianshou Zhao",Composite Solid Electrolyte with randomly-dispersed Lithium Aluminum Titanium Phosphate particles,LATP CSE,Other,2.7e-05,RT,N/A (Cited Work),N/A (Cited Work),"Introduction section, citing Ref. 42 (Yang et al.)"
Improving the ionic conductivity of polymer electrolytes induced by ceramic nanowire fillers with abundant lithium vacancies,"Jianlong Ding, Wengiang Wang, Yifan Zhang, Hongchun Mu, Xiaomin Cai, Zhengyu Chang, Gengchao Wang",Lithium Lanthanum Zirconate Oxide,LLZO,Ceramic,9e-06,RT,N/A (Cited Work),Unsubstituted LLZO; exhibits a mixture of cubic and tetragonal phases.,"Results and Discussion, page 2, paragraph 6, referring to Fig. S7 (ESI†)"
Improving the ionic conductivity of polymer electrolytes induced by ceramic nanowire fillers with abundant lithium vacancies,"Jianlong Ding, Wengiang Wang, Yifan Zhang, Hongchun Mu, Xiaomin Cai, Zhengyu Chang, Gengchao Wang",Aluminum substituted Lithium Lanthanum Zirconate Oxide,ALLZO,Ceramic,0.00036,RT,N/A (Cited Work),Al substituted LLZO garnet; pure cubic phase; grain size estimated at 55.6 nm.,"Results and Discussion, page 2, paragraph 6, referring to Fig. S7 (ESI†)"
Improving the ionic conductivity of polymer electrolytes induced by ceramic nanowire fillers with abundant lithium vacancies,"Jianlong Ding, Wengiang Wang, Yifan Zhang, Hongchun Mu, Xiaomin Cai, Zhengyu Chang, Gengchao Wang",Tantalum-aluminum co-substituted Lithium Lanthanum Zirconate Oxide,TALLZO,Ceramic,0.00056,RT,N/A (Cited Work),Ta-Al co-substituted LLZO; pure cubic garnet-type structure (Ia-3d space group); grain size estimated at 50.3 nm.,"Results and Discussion, page 2, paragraph 6, referring to Fig. S7 (ESI†)"
