Repository: bhattadeb34/FACT_Data_Extraction_Scientific_Papers

File: master_conductivity_data.csv (part 52 of 52)
paper_title,paper_authors,full_name,acronym,material_class,ionic_conductivity_S_per_cm,temperature,processing_method,material_description,source_location
Improving the ionic conductivity of polymer electrolytes induced by ceramic nanowire fillers with abundant lithium vacancies,"Jianlong Ding, Wengiang Wang, Yifan Zhang, Hongchun Mu, Xiaomin Cai, Zhengyu Chang, Gengchao Wang",Poly(ethylene glycol) methyl ether methacrylate-ethoxylated trimethylolpropane triacrylate-acrylamide copolymer electrolyte with Lithium bis(trifluoromethanesulfonyl)imide,P-E-A SPE,Polymer,6.5e-05,25 °C,"Prepared by UV curing of a precursor solution (PEGMA, ETPTA, AM, LiTFSI, 2-hydroxy-2-methylpropiophenone photoinitiator), stirred at 60 °C for 2 hours under argon, then UV exposed (365 nm) for 180 seconds to facilitate film curing.","Copolymer matrix formed from PEGMA, ETPTA, and AM, with LiTFSI; dispersion peak around 20°.","Results and Discussion, page 4, text referring to Fig. 2f (derived from comparison to P-E-A@TALLZO NPs CPE)"
Improving the ionic conductivity of polymer electrolytes induced by ceramic nanowire fillers with abundant lithium vacancies,"Jianlong Ding, Wengiang Wang, Yifan Zhang, Hongchun Mu, Xiaomin Cai, Zhengyu Chang, Gengchao Wang",Poly(ethylene glycol) methyl ether methacrylate-ethoxylated trimethylolpropane triacrylate-acrylamide copolymer electrolyte with Tantalum-aluminum co-substituted Lithium Lanthanum Zirconate Oxide nanoparticles and Lithium bis(trifluoromethanesulfonyl)imide,P-E-A@TALLZO NPs CPE,Other,0.000195,25 °C,"Prepared by UV curing of a precursor solution (PEGMA, ETPTA, AM, LiTFSI, 2-hydroxy-2-methylpropiophenone photoinitiator, and TALLZO NPs), stirred at 60 °C for 2 hours under argon, then UV exposed (365 nm) for 180 seconds. TALLZO NPs prepared by sol-gel synthesis and sintered with pre-oxidation (280 °C, 2h), pre-sintering (500 °C, 1h), and secondary sintering (800 °C, 1h) in air at 2 °C min⁻¹ heating rate.","Copolymer matrix formed from PEGMA, ETPTA, and AM, with LiTFSI, containing 10 wt% TALLZO nanoparticles; nanoparticles partly aggregated in the polymer matrix.","Results and Discussion, page 4, text referring to Fig. 2f"
Improving the ionic conductivity of polymer electrolytes induced by ceramic nanowire fillers with abundant lithium vacancies,"Jianlong Ding, Wengiang Wang, Yifan Zhang, Hongchun Mu, Xiaomin Cai, Zhengyu Chang, Gengchao Wang",Poly(ethylene glycol) methyl ether methacrylate-ethoxylated trimethylolpropane triacrylate-acrylamide copolymer electrolyte with Tantalum-aluminum co-substituted Lithium Lanthanum Zirconate Oxide nanowires and Lithium bis(trifluoromethanesulfonyl)imide,P-E-A@TALLZO NWs CPE,Other,0.00038,25 °C,"Prepared by UV curing of a precursor solution (PEGMA, ETPTA, AM, LiTFSI, 2-hydroxy-2-methylpropiophenone photoinitiator, and TALLZO NWs), stirred at 60 °C for 2 hours under argon, then UV exposed (365 nm) for 180 seconds. TALLZO NWs prepared by sol-gel electrospinning and multi-step pre-oxidation (280 °C, 2h), pre-sintering (500 °C, 1h), and secondary sintering (800 °C, 1h) in air at 2 °C min⁻¹ heating rate.","Copolymer matrix formed from PEGMA, ETPTA, and AM, with LiTFSI, containing 10 wt% TALLZO nanowires; nanowires with diameter of 200-300 nm and length of 2-5 μm, uniformly dispersed in the polymer matrix.","Abstract; Results and Discussion, page 4, text referring to Fig. 2f; Conclusions"
Improving the ionic conductivity of polymer electrolytes induced by ceramic nanowire fillers with abundant lithium vacancies,"Jianlong Ding, Wengiang Wang, Yifan Zhang, Hongchun Mu, Xiaomin Cai, Zhengyu Chang, Gengchao Wang",Poly(ethylene glycol) methyl ether acrylate-Acrylamide-Ethoxylated trimethylolpropane triacrylate composite with Tantalum-doped Lithium Lanthanum Zirconate Nanowires,P-E-A@TALLZO NWs,Other,0.000316,25.4°C (298.5K),UV-curing,UV-cured polymer composite electrolyte (P-E-A) filled with TALLZO nanowires (NWs).,Figure: _page_3_Figure_8.jpeg
Improving the ionic conductivity of polymer electrolytes induced by ceramic nanowire fillers with abundant lithium vacancies,"Jianlong Ding, Wengiang Wang, Yifan Zhang, Hongchun Mu, Xiaomin Cai, Zhengyu Chang, Gengchao Wang",Poly(ethylene glycol) methyl ether acrylate-Acrylamide-Ethoxylated trimethylolpropane triacrylate composite with Tantalum-doped Lithium Lanthanum Zirconate Nanowires,P-E-A@TALLZO NWs,Other,0.00126,90.5°C (363.6K),UV-curing,UV-cured polymer composite electrolyte (P-E-A) filled with TALLZO nanowires (NWs).,Figure: _page_3_Figure_8.jpeg
Improving the ionic conductivity of polymer electrolytes induced by ceramic nanowire fillers with abundant lithium vacancies,"Jianlong Ding, Wengiang Wang, Yifan Zhang, Hongchun Mu, Xiaomin Cai, Zhengyu Chang, Gengchao Wang",Poly(ethylene glycol) methyl ether acrylate-Acrylamide-Ethoxylated trimethylolpropane triacrylate composite with Tantalum-doped Lithium Lanthanum Zirconate Nanoparticles,P-E-A@TALLZO NPs,Other,0.000126,25.4°C (298.5K),UV-curing,UV-cured polymer composite electrolyte (P-E-A) filled with TALLZO nanoparticles (NPs).,Figure: _page_3_Figure_8.jpeg
Improving the ionic conductivity of polymer electrolytes induced by ceramic nanowire fillers with abundant lithium vacancies,"Jianlong Ding, Wengiang Wang, Yifan Zhang, Hongchun Mu, Xiaomin Cai, Zhengyu Chang, Gengchao Wang",Poly(ethylene glycol) methyl ether acrylate-Acrylamide-Ethoxylated trimethylolpropane triacrylate composite with Tantalum-doped Lithium Lanthanum Zirconate Nanoparticles,P-E-A@TALLZO NPs,Other,0.001,90.5°C (363.6K),UV-curing,UV-cured polymer composite electrolyte (P-E-A) filled with TALLZO nanoparticles (NPs).,Figure: _page_3_Figure_8.jpeg
Improving the ionic conductivity of polymer electrolytes induced by ceramic nanowire fillers with abundant lithium vacancies,"Jianlong Ding, Wengiang Wang, Yifan Zhang, Hongchun Mu, Xiaomin Cai, Zhengyu Chang, Gengchao Wang",Poly(ethylene glycol) methyl ether acrylate-Acrylamide-Ethoxylated trimethylolpropane triacrylate,P-E-A,Polymer,3.16e-05,22.7°C (295.8K),UV-curing,UV-cured neat polymer electrolyte matrix (P-E-A).,Figure: _page_3_Figure_8.jpeg
Improving the ionic conductivity of polymer electrolytes induced by ceramic nanowire fillers with abundant lithium vacancies,"Jianlong Ding, Wengiang Wang, Yifan Zhang, Hongchun Mu, Xiaomin Cai, Zhengyu Chang, Gengchao Wang",Poly(ethylene glycol) methyl ether acrylate-Acrylamide-Ethoxylated trimethylolpropane triacrylate,P-E-A,Polymer,0.000501,77.7°C (350.9K),UV-curing,UV-cured neat polymer electrolyte matrix (P-E-A).,Figure: _page_3_Figure_8.jpeg
Constructing vertically aligned Li+ transport pathways in a flexible solid polymer composite electrolyte by a soft template approach,"Shaoyin Li, Yunke Wang, Jose Anguita, Kai Yang, S. Ravi P. Silva",Poly(ethylene oxide) with Lithium bis(trifluoromethanesulfonimide) and vertical Lithium Lanthanum Titanium Oxide nano-arrays,VLSPE,Other,5.6e-05,25 °C,Sol-gel-template method to prepare LLTO nano-arrays with vertically aligned structures as nanofillers in composite polymer electrolytes.,"Composite polymer electrolyte incorporating vertically aligned LLTO nano-arrays (VLSPE), providing direct Li+ transport channels.",Abstract
Constructing vertically aligned Li+ transport pathways in a flexible solid polymer composite electrolyte by a soft template approach,"Shaoyin Li, Yunke Wang, Jose Anguita, Kai Yang, S. Ravi P. Silva",Lithium Lanthanum Zirconium Oxide based 3D Li+-conducting ceramic network (electrospun in polymer matrix),LLZO (CPE),Other,0.00025,room temperature,N/A (Cited Work),N/A (Cited Work),"Introduction, referring to Ref. 19"
Constructing vertically aligned Li+ transport pathways in a flexible solid polymer composite electrolyte by a soft template approach,"Shaoyin Li, Yunke Wang, Jose Anguita, Kai Yang, S. Ravi P. Silva","Poly(ethylene oxide) with Lithium bis(trifluoromethanesulfonimide) and vertical Lithium Lanthanum Titanium Oxide nano-array (0.22 µm pore size template, 800 °C calcination)",VLSPE-0.22,Other,5.63e-05,25 °C,"PC membranes (0.22 µm pore size) soaked in LLTO precursor, heated 70-120 °C, held 120 °C for 12 hours, calcined 800 °C for 3 hours. PEO solution containing LiTFSI cast onto the vertical LLTO nano-array. Dried in thermostatic oven, then vacuum oven at 60 °C for 48 hours.","VLSPE-0.22, prepared with PC-0.22 template, LLTO nanofibrous morphology (average 0.13 µm diameter) forming nano-bundle structure, calcined at 800 °C for 3 hours, 10 µm thickness.","Results and discussion, section 2, para 3; Figure 3(a), plot digitization"
Constructing vertically aligned Li+ transport pathways in a flexible solid polymer composite electrolyte by a soft template approach,"Shaoyin Li, Yunke Wang, Jose Anguita, Kai Yang, S. Ravi P. Silva","Poly(ethylene oxide) with Lithium bis(trifluoromethanesulfonimide) and vertical Lithium Lanthanum Titanium Oxide nano-array (0.1 µm pore size template, 800 °C calcination)",VLSPE-0.1,Other,8.33e-06,room temperature,"PC membranes (0.1 µm pore size) soaked in LLTO precursor, heated 70-120 °C, held 120 °C for 12 hours, calcined 800 °C for 3 hours. PEO solution containing LiTFSI cast onto the vertical LLTO nano-array. Dried in thermostatic oven, then vacuum oven at 60 °C for 48 hours.","VLSPE-0.1, prepared with PC-0.1 template, LLTO nanowires (average 0.07 µm diameter), calcined at 800 °C for 3 hours, 10 µm thickness, lacking sufficient strength to maintain a self-supporting vertical structure.","Results and discussion, section 2, para 3; Figure 3(a), plot digitization"
Constructing vertically aligned Li+ transport pathways in a flexible solid polymer composite electrolyte by a soft template approach,"Shaoyin Li, Yunke Wang, Jose Anguita, Kai Yang, S. Ravi P. Silva","Poly(ethylene oxide) with Lithium bis(trifluoromethanesulfonimide) and vertical Lithium Lanthanum Titanium Oxide nano-array (1 µm pore size template, 800 °C calcination)",VLSPE-1,Other,3.48e-05,25 °C,"PC membranes (1 µm pore size) soaked in LLTO precursor, heated 70-120 °C, held 120 °C for 12 hours, calcined 800 °C for 3 hours. PEO solution containing LiTFSI cast onto the vertical LLTO nano-array. Dried in thermostatic oven, then vacuum oven at 60 °C for 48 hours.","VLSPE-1, prepared with PC-1 template, LLTO nanowires (average 0.42 µm diameter), calcined at 800 °C for 3 hours, 10 µm thickness, vertically aligned but lower nanowire density.","Results and discussion, section 2, para 3; Figure 3(a), plot digitization"
Constructing vertically aligned Li+ transport pathways in a flexible solid polymer composite electrolyte by a soft template approach,"Shaoyin Li, Yunke Wang, Jose Anguita, Kai Yang, S. Ravi P. Silva","Poly(ethylene oxide) with Lithium bis(trifluoromethanesulfonimide) and vertical Lithium Lanthanum Titanium Oxide nano-array (2.5 µm pore size template, 800 °C calcination)",VLSPE-2.5,Other,1.42e-05,25 °C,"PC membranes (2.5 µm pore size) soaked in LLTO precursor, heated 70-120 °C, held 120 °C for 12 hours, calcined 800 °C for 3 hours. PEO solution containing LiTFSI cast onto the vertical LLTO nano-array. Dried in thermostatic oven, then vacuum oven at 60 °C for 48 hours.","VLSPE-2.5, prepared with PC-2.5 template, LLTO nanowires (average 1.5 µm diameter) forming a coarse, hollow structure, calcined at 800 °C for 3 hours, 10 µm thickness, fibres stand vertically but lack a bundled structure.","Results and discussion, section 2, para 3; Figure 3(a), plot digitization"
Constructing vertically aligned Li+ transport pathways in a flexible solid polymer composite electrolyte by a soft template approach,"Shaoyin Li, Yunke Wang, Jose Anguita, Kai Yang, S. Ravi P. Silva","Poly(ethylene oxide) with Lithium bis(trifluoromethanesulfonimide) and vertical Lithium Lanthanum Titanium Oxide nano-array (0.22 µm pore size template, 700 °C calcination)",VLSPE-0.22 (700°C 3h),Other,2.51e-05,25 °C,"PC membranes (0.22 µm pore size) soaked in LLTO precursor, heated 70-120 °C, held 120 °C for 12 hours, calcined 700 °C for 3 hours. PEO solution containing LiTFSI cast onto the vertical LLTO nano-array. Dried in thermostatic oven, then vacuum oven at 60 °C for 48 hours.","VLSPE-0.22, prepared with PC-0.22 template, LLTO fibers calcined at 700 °C for 3 hours, exhibiting lower crystallinity and looser structure.","Results and discussion, section 2, para 4; Figure 3(b), plot digitization"
Constructing vertically aligned Li+ transport pathways in a flexible solid polymer composite electrolyte by a soft template approach,"Shaoyin Li, Yunke Wang, Jose Anguita, Kai Yang, S. Ravi P. Silva","Poly(ethylene oxide) with Lithium bis(trifluoromethanesulfonimide) and vertical Lithium Lanthanum Titanium Oxide nano-array (0.22 µm pore size template, 900 °C calcination)",VLSPE-0.22 (900°C 3h),Other,1.58e-05,25 °C,"PC membranes (0.22 µm pore size) soaked in LLTO precursor, heated 70-120 °C, held 120 °C for 12 hours, calcined 900 °C for 3 hours. PEO solution containing LiTFSI cast onto the vertical LLTO nano-array. Dried in thermostatic oven, then vacuum oven at 60 °C for 48 hours.","VLSPE-0.22, prepared with PC-0.22 template, LLTO nano-arrays calcined at 900 °C for 3 hours, transformed into coarse particles.","Figure 3(b), plot digitization"
Constructing vertically aligned Li+ transport pathways in a flexible solid polymer composite electrolyte by a soft template approach,"Shaoyin Li, Yunke Wang, Jose Anguita, Kai Yang, S. Ravi P. Silva","Poly(ethylene oxide) with Lithium bis(trifluoromethanesulfonimide) and vertical Lithium Lanthanum Titanium Oxide nano-array (0.22 µm pore size template, 800 °C for 1 hour calcination)",VLSPE-0.22 (800°C 1h),Other,2.24e-05,25 °C,"PC membranes (0.22 µm pore size) soaked in LLTO precursor, heated 70-120 °C, held 120 °C for 12 hours, calcined 800 °C for 1 hour. PEO solution containing LiTFSI cast onto the vertical LLTO nano-array. Dried in thermostatic oven, then vacuum oven at 60 °C for 48 hours.","VLSPE-0.22, prepared with PC-0.22 template, LLTO fibers calcined at 800 °C for 1 hour, exhibiting lower crystallinity and looser structure.","Figure 3(b), plot digitization"
Constructing vertically aligned Li+ transport pathways in a flexible solid polymer composite electrolyte by a soft template approach,"Shaoyin Li, Yunke Wang, Jose Anguita, Kai Yang, S. Ravi P. Silva",Poly(ethylene oxide) with Lithium bis(trifluoromethanesulfonimide) and Lithium Lanthanum Titanium Oxide particles,Particle-CPE,Other,4.71e-06,25 °C,Fabricated through physical mixing and slurry casting techniques with approximately 30 wt% LLTO particle filler in PEO/LiTFSI matrix.,Conventional composite polymer electrolyte with dispersed LLTO particles.,"Results and discussion, section 2, para 5; Figure 3(c), plot digitization"
Constructing vertically aligned Li+ transport pathways in a flexible solid polymer composite electrolyte by a soft template approach,"Shaoyin Li, Yunke Wang, Jose Anguita, Kai Yang, S. Ravi P. Silva",Poly(ethylene oxide) with Lithium bis(trifluoromethanesulfonimide) and electrospun Lithium Lanthanum Titanium Oxide,Electrospun-CPE,Other,1.32e-05,25 °C,Fabricated with electrospun LLTO filler (approximately 30 wt%) in PEO/LiTFSI matrix. Details for electrospinning LLTO not provided in this paper.,Composite polymer electrolyte with electrospun LLTO filler.,"Results and discussion, section 2, para 5; Figure 3(c), plot digitization"
Constructing vertically aligned Li+ transport pathways in a flexible solid polymer composite electrolyte by a soft template approach,"Shaoyin Li, Yunke Wang, Jose Anguita, Kai Yang, S. Ravi P. Silva",Poly(ethylene oxide) with Lithium bis(trifluoromethanesulfonimide),PEO electrolyte,Polymer,2.82e-06,25 °C,PEO solution containing LiTFSI cast. After drying in a thermostatic oven followed by a vacuum oven at 60 °C for 48 hours.,Pure PEO-LiTFSI electrolyte.,"Figure 3(c), plot digitization (value confirmed by text calculation)"
Constructing vertically aligned Li+ transport pathways in a flexible solid polymer composite electrolyte by a soft template approach,"Shaoyin Li, Yunke Wang, Jose Anguita, Kai Yang, S. Ravi P. Silva",Poly(vinylidene fluoride) with Lithium bis(trifluoromethanesulfonimide) and vertical Lithium Lanthanum Titanium Oxide nano-array,PVDF-VLSPE,Other,2.51e-05,25 °C,"PVDF electrolyte solution containing LiTFSI cast onto vertical LLTO nano-array structure (prepared as per PEO-VLSPE-0.22 methods, including PC-0.22 template, calcination at 800 °C for 3 hours). Dried in oven followed by a vacuum oven at 60 °C for 48 hours.",PVDF-based composite polymer electrolyte with vertically aligned LLTO nano-arrays.,"Figure 3(d), plot digitization"
Constructing vertically aligned Li+ transport pathways in a flexible solid polymer composite electrolyte by a soft template approach,"Shaoyin Li, Yunke Wang, Jose Anguita, Kai Yang, S. Ravi P. Silva",Poly(vinylidene fluoride) with Lithium bis(trifluoromethanesulfonimide) and Lithium Lanthanum Titanium Oxide particles,PVDF-particle-CPE,Other,8.91e-06,25 °C,Fabricated through physical mixing and slurry casting techniques with approximately 30 wt% LLTO particle filler in PVDF/LiTFSI matrix.,PVDF-based conventional composite polymer electrolyte with dispersed LLTO particles.,"Figure 3(d), plot digitization"
In-Situ Plasticized LLZTO-PVDF Composite Electrolytes for High-Performance Solid-State Lithium Metal Batteries,"Xinjie Yu, Pengbo Zhai, Ning Zhao, Xiangxin Guo",polyvinylidene fluoride and polyvinylidene carbonate with Lithium Lanthanum Zirconate Tantalate Oxide,PFPC: LLZTO-SPE,Other,4.25,30 °C,"N/A (Details in Section 2.2, 2.3, 2.4, and 3.1)",Composite electrolyte,Abstract
In-Situ Plasticized LLZTO-PVDF Composite Electrolytes for High-Performance Solid-State Lithium Metal Batteries,"Xinjie Yu, Pengbo Zhai, Ning Zhao, Xiangxin Guo",polyvinylidene fluoride/polyvinylidene carbonate/Lithium Lanthanum Zirconate Tantalate Oxide,PFPC: LLZTO-SPE,Other,5.0,RT,"N/A (Details in Section 2.2, 2.3, 2.4, and 3.1)","PVDF/PVC/LLZTO solid polymer electrolyte, high Li-ion conductivity, broad electrochemical window (>4.6 V), high Li-ion transference number (~0.5), introduction of LLZTO ceramic additives effectively improves the comprehensive mechanical properties",Abstract
In-Situ Plasticized LLZTO-PVDF Composite Electrolytes for High-Performance Solid-State Lithium Metal Batteries,"Xinjie Yu, Pengbo Zhai, Ning Zhao, Xiangxin Guo",Poly(Vinylene Carbonate) supported by cellulose matrix,PVCA SPE,Other,9.82,50 °C,N/A (Cited Work),N/A (Cited Work),"Introduction, reference [33]"
In-Situ Plasticized LLZTO-PVDF Composite Electrolytes for High-Performance Solid-State Lithium Metal Batteries,"Xinjie Yu, Pengbo Zhai, Ning Zhao, Xiangxin Guo",Poly(vinylene carbonate)-based Solid Polymer Electrolyte,PVC-based SPE,Polymer,1.2,25 °C,N/A (Cited Work),N/A (Cited Work),"Introduction, reference [34]"
In-Situ Plasticized LLZTO-PVDF Composite Electrolytes for High-Performance Solid-State Lithium Metal Batteries,"Xinjie Yu, Pengbo Zhai, Ning Zhao, Xiangxin Guo",polyvinylidene fluoride/polyvinylidene carbonate/Lithium Lanthanum Zirconate Tantalate Oxide,PFPC: LLZTO-SPE,Other,5.0,RT,"N/A (Details in Section 2.2, 2.3, 2.4, and 3.1)","Composite solid polymer electrolyte for this work. High Li-ion conductivity, broad electrochemical window of more than 4.6 V, high Li-ion transference number (~0.5), introduction of LLZTO ceramic additives effectively improves the comprehensive mechanical properties.",Introduction
In-Situ Plasticized LLZTO-PVDF Composite Electrolytes for High-Performance Solid-State Lithium Metal Batteries,"Xinjie Yu, Pengbo Zhai, Ning Zhao, Xiangxin Guo",polyvinylidene fluoride/polyvinylidene carbonate/Lithium Lanthanum Zirconate Tantalate Oxide,PFPC: 3 wt% LLZTO SPE,Other,4.25,30 °C,"PVDF/LiDFOB/LLZTO substrate: 0.12g LLZTO dispersed in 8mL DMF, then 1g PVDF and 0.5g LiDFOB dissolved, stirred 12h, coated onto glass, dried at 80°C for 24h. Polymerization precursor: 3 wt% LLZTO added to 1mL VC solution, 0.144g LiDFOB and 0.005g AIBN added, stirred 1h. Precursor dropped onto the PVDF:LLZTO SPE substrate, heated at 60°C for 24h to complete VC polymerization.","Composite solid polymer electrolyte (thickness ~50 µm) with PVDF/LiDFOB/LLZTO substrate and in-situ polymerized PVC/LLZTO plasticizer. LLZTO filler (Li6.4La3Zr1.4Ta0.6O12, average particle size ~500 nm, cubic-phase structure) is present in both substrate and plasticizer. Resistance value of 6.16 Ω at 30 °C and unit area resistance of 3.22 Ω cm⁻².","Section 3.2, first paragraph"
In-Situ Plasticized LLZTO-PVDF Composite Electrolytes for High-Performance Solid-State Lithium Metal Batteries,"Xinjie Yu, Pengbo Zhai, Ning Zhao, Xiangxin Guo",polyvinylidene fluoride/polyvinylidene carbonate,PFPC SPE,Polymer,1.82,30 °C,"PVDF/LiDFOB substrate: 1g PVDF and 0.5g LiDFOB dissolved in 8mL DMF, stirred 12h, coated onto glass, dried at 80°C for 24h. Polymerization precursor: 0.144g LiDFOB and 0.005g AIBN added to 1mL VC solution, stirred 1h. Precursor dropped onto the PVDF SPE substrate, heated at 60°C for 24h to complete VC polymerization.","Polymer solid polymer electrolyte (thickness ~50 µm) with PVDF/LiDFOB substrate and in-situ polymerized PVC plasticizer. Without LLZTO filler, has more voids than PVDF: LLZTO SPEs (Figure S4).","Section 3.2, first paragraph, and Figure 3b"
In-Situ Plasticized LLZTO-PVDF Composite Electrolytes for High-Performance Solid-State Lithium Metal Batteries,"Xinjie Yu, Pengbo Zhai, Ning Zhao, Xiangxin Guo",polyvinylidene fluoride/polyvinylidene carbonate/Lithium Lanthanum Zirconate Tantalate Oxide,PFPC: 1 wt% LLZTO SPE,Other,2.8,30 °C,"PVDF/LiDFOB/LLZTO substrate: 0.12g LLZTO dispersed in 8mL DMF, then 1g PVDF and 0.5g LiDFOB dissolved, stirred 12h, coated onto glass, dried at 80°C for 24h. Polymerization precursor: 1 wt% LLZTO added to 1mL VC solution, 0.144g LiDFOB and 0.005g AIBN added, stirred 1h. Precursor dropped onto the PVDF:LLZTO SPE substrate, heated at 60°C for 24h to complete VC polymerization.","Composite solid polymer electrolyte (thickness ~50 µm) with PVDF/LiDFOB/LLZTO substrate and in-situ polymerized PVC/LLZTO plasticizer. LLZTO filler (Li6.4La3Zr1.4Ta0.6O12, average particle size ~500 nm, cubic-phase structure) is present in both substrate and plasticizer.","Figure 3b, plot digitization"
In-Situ Plasticized LLZTO-PVDF Composite Electrolytes for High-Performance Solid-State Lithium Metal Batteries,"Xinjie Yu, Pengbo Zhai, Ning Zhao, Xiangxin Guo",polyvinylidene fluoride/polyvinylidene carbonate/Lithium Lanthanum Zirconate Tantalate Oxide,PFPC: 5 wt% LLZTO SPE,Other,3.5,30 °C,"PVDF/LiDFOB/LLZTO substrate: 0.12g LLZTO dispersed in 8mL DMF, then 1g PVDF and 0.5g LiDFOB dissolved, stirred 12h, coated onto glass, dried at 80°C for 24h. Polymerization precursor: 5 wt% LLZTO added to 1mL VC solution, 0.144g LiDFOB and 0.005g AIBN added, stirred 1h. Precursor dropped onto the PVDF:LLZTO SPE substrate, heated at 60°C for 24h to complete VC polymerization.","Composite solid polymer electrolyte (thickness ~50 µm) with PVDF/LiDFOB/LLZTO substrate and in-situ polymerized PVC/LLZTO plasticizer. LLZTO filler (Li6.4La3Zr1.4Ta0.6O12, average particle size ~500 nm, cubic-phase structure) is present in both substrate and plasticizer.","Figure 3b, plot digitization"
In-Situ Plasticized LLZTO-PVDF Composite Electrolytes for High-Performance Solid-State Lithium Metal Batteries,"Xinjie Yu, Pengbo Zhai, Ning Zhao, Xiangxin Guo",polyvinylidene fluoride/polyvinylidene carbonate/Lithium Lanthanum Zirconate Tantalate Oxide,PFPC: 3 wt% LLZTO SPE,Other,4.25,30 °C,"N/A (Details in Section 2.2, 2.3, 2.4, and 3.1)","Novel hybrid solid polymer electrolyte, with holes filled by VC and LLZTO, homogenized Li-ion flux, stabilized electrode/electrolyte interface, broad electrochemical window (>4.6 V), high Li-ion transference number (tLi+ = 0.49).",Conclusions
In-Situ Plasticized LLZTO-PVDF Composite Electrolytes for High-Performance Solid-State Lithium Metal Batteries,"Xinjie Yu, Pengbo Zhai, Ning Zhao, Xiangxin Guo",PFPC,PFPC,Other,0.00018,25°C,Not mentioned,"Composite polymer electrolyte, assumed to be the matrix material.",Figure: _page_7_Figure_2.jpeg
In-Situ Plasticized LLZTO-PVDF Composite Electrolytes for High-Performance Solid-State Lithium Metal Batteries,"Xinjie Yu, Pengbo Zhai, Ning Zhao, Xiangxin Guo",PFPC,PFPC,Other,0.00023,35°C,Not mentioned,"Composite polymer electrolyte, assumed to be the matrix material.",Figure: _page_7_Figure_2.jpeg
In-Situ Plasticized LLZTO-PVDF Composite Electrolytes for High-Performance Solid-State Lithium Metal Batteries,"Xinjie Yu, Pengbo Zhai, Ning Zhao, Xiangxin Guo",PFPC,PFPC,Other,0.00032,45°C,Not mentioned,"Composite polymer electrolyte, assumed to be the matrix material.",Figure: _page_7_Figure_2.jpeg
In-Situ Plasticized LLZTO-PVDF Composite Electrolytes for High-Performance Solid-State Lithium Metal Batteries,"Xinjie Yu, Pengbo Zhai, Ning Zhao, Xiangxin Guo",PFPC,PFPC,Other,0.00043,55°C,Not mentioned,"Composite polymer electrolyte, assumed to be the matrix material.",Figure: _page_7_Figure_2.jpeg
In-Situ Plasticized LLZTO-PVDF Composite Electrolytes for High-Performance Solid-State Lithium Metal Batteries,"Xinjie Yu, Pengbo Zhai, Ning Zhao, Xiangxin Guo",PFPC with 1 wt% LLZTO,PFPC: 1 wt% LLZTO,Other,0.00043,25°C,Not mentioned,Composite polymer electrolyte with 1 wt% LLZTO ceramic filler.,Figure: _page_7_Figure_2.jpeg
In-Situ Plasticized LLZTO-PVDF Composite Electrolytes for High-Performance Solid-State Lithium Metal Batteries,"Xinjie Yu, Pengbo Zhai, Ning Zhao, Xiangxin Guo",PFPC with 1 wt% LLZTO,PFPC: 1 wt% LLZTO,Other,0.00052,35°C,Not mentioned,Composite polymer electrolyte with 1 wt% LLZTO ceramic filler.,Figure: _page_7_Figure_2.jpeg
In-Situ Plasticized LLZTO-PVDF Composite Electrolytes for High-Performance Solid-State Lithium Metal Batteries,"Xinjie Yu, Pengbo Zhai, Ning Zhao, Xiangxin Guo",PFPC with 1 wt% LLZTO,PFPC: 1 wt% LLZTO,Other,0.00063,45°C,Not mentioned,Composite polymer electrolyte with 1 wt% LLZTO ceramic filler.,Figure: _page_7_Figure_2.jpeg
In-Situ Plasticized LLZTO-PVDF Composite Electrolytes for High-Performance Solid-State Lithium Metal Batteries,"Xinjie Yu, Pengbo Zhai, Ning Zhao, Xiangxin Guo",PFPC with 1 wt% LLZTO,PFPC: 1 wt% LLZTO,Other,0.00071,55°C,Not mentioned,Composite polymer electrolyte with 1 wt% LLZTO ceramic filler.,Figure: _page_7_Figure_2.jpeg
In-Situ Plasticized LLZTO-PVDF Composite Electrolytes for High-Performance Solid-State Lithium Metal Batteries,"Xinjie Yu, Pengbo Zhai, Ning Zhao, Xiangxin Guo",PFPC with 3 wt% LLZTO,PFPC: 3 wt% LLZTO,Other,0.00048,25°C,Not mentioned,Composite polymer electrolyte with 3 wt% LLZTO ceramic filler.,Figure: _page_7_Figure_2.jpeg
In-Situ Plasticized LLZTO-PVDF Composite Electrolytes for High-Performance Solid-State Lithium Metal Batteries,"Xinjie Yu, Pengbo Zhai, Ning Zhao, Xiangxin Guo",PFPC with 3 wt% LLZTO,PFPC: 3 wt% LLZTO,Other,0.00057,35°C,Not mentioned,Composite polymer electrolyte with 3 wt% LLZTO ceramic filler.,Figure: _page_7_Figure_2.jpeg
In-Situ Plasticized LLZTO-PVDF Composite Electrolytes for High-Performance Solid-State Lithium Metal Batteries,"Xinjie Yu, Pengbo Zhai, Ning Zhao, Xiangxin Guo",PFPC with 3 wt% LLZTO,PFPC: 3 wt% LLZTO,Other,0.00073,45°C,Not mentioned,Composite polymer electrolyte with 3 wt% LLZTO ceramic filler.,Figure: _page_7_Figure_2.jpeg
In-Situ Plasticized LLZTO-PVDF Composite Electrolytes for High-Performance Solid-State Lithium Metal Batteries,"Xinjie Yu, Pengbo Zhai, Ning Zhao, Xiangxin Guo",PFPC with 3 wt% LLZTO,PFPC: 3 wt% LLZTO,Other,0.00095,55°C,Not mentioned,Composite polymer electrolyte with 3 wt% LLZTO ceramic filler.,Figure: _page_7_Figure_2.jpeg
In-Situ Plasticized LLZTO-PVDF Composite Electrolytes for High-Performance Solid-State Lithium Metal Batteries,"Xinjie Yu, Pengbo Zhai, Ning Zhao, Xiangxin Guo",PFPC with 5 wt% LLZTO,PFPC: 5 wt% LLZTO,Other,0.00042,25°C,Not mentioned,Composite polymer electrolyte with 5 wt% LLZTO ceramic filler.,Figure: _page_7_Figure_2.jpeg
In-Situ Plasticized LLZTO-PVDF Composite Electrolytes for High-Performance Solid-State Lithium Metal Batteries,"Xinjie Yu, Pengbo Zhai, Ning Zhao, Xiangxin Guo",PFPC with 5 wt% LLZTO,PFPC: 5 wt% LLZTO,Other,0.0005,35°C,Not mentioned,Composite polymer electrolyte with 5 wt% LLZTO ceramic filler.,Figure: _page_7_Figure_2.jpeg
In-Situ Plasticized LLZTO-PVDF Composite Electrolytes for High-Performance Solid-State Lithium Metal Batteries,"Xinjie Yu, Pengbo Zhai, Ning Zhao, Xiangxin Guo",PFPC with 5 wt% LLZTO,PFPC: 5 wt% LLZTO,Other,0.00066,45°C,Not mentioned,Composite polymer electrolyte with 5 wt% LLZTO ceramic filler.,Figure: _page_7_Figure_2.jpeg
In-Situ Plasticized LLZTO-PVDF Composite Electrolytes for High-Performance Solid-State Lithium Metal Batteries,"Xinjie Yu, Pengbo Zhai, Ning Zhao, Xiangxin Guo",PFPC with 5 wt% LLZTO,PFPC: 5 wt% LLZTO,Other,0.00081,55°C,Not mentioned,Composite polymer electrolyte with 5 wt% LLZTO ceramic filler.,Figure: _page_7_Figure_2.jpeg
Solvent-Free Method of Polyacrylonitrile-Coated LLZTO Solid-State Electrolytes for Lithium Batteries,"Xuehan Wang, Kaiqi Zhang, Huilin Shen, Hao Zhang, Hongyan Yao, Zheng Chen, Zhenhua Jiang",Polyacrylonitrile-coated Lithium Lanthanum Zirconate Tantalate Oxide with Polytetrafluoroethylene,3% PAN@LLZTO-3%PTFE,Other,2.11,25 °C,Solvent-free method for preparing room-temperature sinter-free solid-state electrolytes.,Self-supporting characteristics; homogeneous polymeric PAN coating facilitates efficient Li+ transport; excellent interfacial compatibility with lithium.,Abstract
Solvent-Free Method of Polyacrylonitrile-Coated LLZTO Solid-State Electrolytes for Lithium Batteries,"Xuehan Wang, Kaiqi Zhang, Huilin Shen, Hao Zhang, Hongyan Yao, Zheng Chen, Zhenhua Jiang",Polyacrylonitrile-coated Lithium Lanthanum Zirconate Tantalate Oxide with Polytetrafluoroethylene,3% PAN@LLZTO-3%PTFE,Other,10.0,RT,"Solvent-free method; controlled mixing, microfibrillation, and fibrillation steps; biaxial calendaring at 80 °C using 3%PTFE.",Electrolyte membranes (≈50 µm) prepared by biaxial calendaring at 80 °C using 3%PTFE.,"Introduction, paragraph 4"
Solvent-Free Method of Polyacrylonitrile-Coated LLZTO Solid-State Electrolytes for Lithium Batteries,"Xuehan Wang, Kaiqi Zhang, Huilin Shen, Hao Zhang, Hongyan Yao, Zheng Chen, Zhenhua Jiang",Polyacrylonitrile-coated Lithium Lanthanum Zirconate Tantalate Oxide with Polytetrafluoroethylene,PAN@LLZTO-PTFE,Other,2.17,25 °C,Prepared with 0.5% PTFE content.,Highest ionic conductivity observed at this PTFE ratio; resulting SSE membrane structure was too loose for practical application.,"Results and Discussion, paragraph 3 (referencing Figure 2l)"
Solvent-Free Method of Polyacrylonitrile-Coated LLZTO Solid-State Electrolytes for Lithium Batteries,"Xuehan Wang, Kaiqi Zhang, Huilin Shen, Hao Zhang, Hongyan Yao, Zheng Chen, Zhenhua Jiang",Polyacrylonitrile-coated Lithium Lanthanum Zirconate Tantalate Oxide with Polytetrafluoroethylene,3% PAN@LLZTO-3%PTFE,Other,2.11,25 °C,Prepared with 3% PTFE content.,Next highest ionic conductivity; selected for all electrochemical studies in this work. Optimal PTFE content for maximizing Li+ conductivity.,"Results and Discussion, paragraph 3 (referencing Figure 2l)"
Solvent-Free Method of Polyacrylonitrile-Coated LLZTO Solid-State Electrolytes for Lithium Batteries,"Xuehan Wang, Kaiqi Zhang, Huilin Shen, Hao Zhang, Hongyan Yao, Zheng Chen, Zhenhua Jiang",Polyacrylonitrile-coated Lithium Lanthanum Zirconate Tantalate Oxide with Polytetrafluoroethylene,PAN@LLZTO-PTFE,Other,1.6,25 °C,Prepared with 4% PTFE content.,"Excessive PTFE content, resulted in a decrease in ionic conductivity.","Results and Discussion, paragraph 3 (referencing Figure 2l), plot digitization"
Solvent-Free Method of Polyacrylonitrile-Coated LLZTO Solid-State Electrolytes for Lithium Batteries,"Xuehan Wang, Kaiqi Zhang, Huilin Shen, Hao Zhang, Hongyan Yao, Zheng Chen, Zhenhua Jiang",Lithium Indium Chloride with Polytetrafluoroethylene,Li3InCl6/PTFE,Other,1.0,25 °C,N/A (Cited Work).,Thickness: 20 µm. N/A (Cited Work).,"Table 1, Row 1"
Solvent-Free Method of Polyacrylonitrile-Coated LLZTO Solid-State Electrolytes for Lithium Batteries,"Xuehan Wang, Kaiqi Zhang, Huilin Shen, Hao Zhang, Hongyan Yao, Zheng Chen, Zhenhua Jiang",Lithium Thiophosphate Chloride/Sulfur/Carbon/Polytetrafluoroethylene,LPSC/S/C/PTFE,Other,0.63,25 °C,N/A (Cited Work).,Thickness: 93 µm. N/A (Cited Work).,"Table 1, Row 2"
Solvent-Free Method of Polyacrylonitrile-Coated LLZTO Solid-State Electrolytes for Lithium Batteries,"Xuehan Wang, Kaiqi Zhang, Huilin Shen, Hao Zhang, Hongyan Yao, Zheng Chen, Zhenhua Jiang",Lithium Thiophosphate Chloride/Polytetrafluoroethylene,LPSC/PTFE,Other,1.28,25 °C,N/A (Cited Work).,Thickness: 300 µm. N/A (Cited Work).,"Table 1, Row 3"
Solvent-Free Method of Polyacrylonitrile-Coated LLZTO Solid-State Electrolytes for Lithium Batteries,"Xuehan Wang, Kaiqi Zhang, Huilin Shen, Hao Zhang, Hongyan Yao, Zheng Chen, Zhenhua Jiang",Lithium Lanthanum Zirconate Tantalate Oxide/Polytetrafluoroethylene,LLZTO/PTFE,Other,0.52,25 °C,N/A (Cited Work).,Thickness: 20 µm. N/A (Cited Work).,"Table 1, Row 4"
Solvent-Free Method of Polyacrylonitrile-Coated LLZTO Solid-State Electrolytes for Lithium Batteries,"Xuehan Wang, Kaiqi Zhang, Huilin Shen, Hao Zhang, Hongyan Yao, Zheng Chen, Zhenhua Jiang",Lithium Lanthanum Zirconate Tantalate Oxide/Polytetrafluoroethylene,LLZTO/PTFE,Other,0.66,25 °C,N/A (Cited Work).,Thickness: 20 µm. N/A (Cited Work).,"Table 1, Row 5"
Solvent-Free Method of Polyacrylonitrile-Coated LLZTO Solid-State Electrolytes for Lithium Batteries,"Xuehan Wang, Kaiqi Zhang, Huilin Shen, Hao Zhang, Hongyan Yao, Zheng Chen, Zhenhua Jiang",Polyacrylonitrile-coated Lithium Lanthanum Zirconate Tantalate Oxide/Polytetrafluoroethylene,PAN@LLZTO/PTFE,Other,2.11,25 °C,"3% PAN@LLZTO powder synthesized by solution precipitation (PAN and LiTFSI (1:1 mass ratio) dissolved in DMSO and ball-milled 4h, then LLZTO (LLZTO:PAN = 100:3 mass ratio) added and ball-milled 12h, then 1-propanol added and ball-milled 1h, dried under vacuum at 80 °C for 48h). This powder then mixed with PTFE (3%) using a ball mill (no Zr balls, 15 min, RT), microfibrillated (with Zr balls, 5 min), and calendared with a roller press (at 80 °C, biaxial-directional).",Thickness: 62 µm. Membrane prepared from 3% PAN@LLZTO powder with 3% PTFE.,"Table 1, Row 6 (This work)"
